Repository: RitwikKhandelwal/Piramal-Kosamba

File: 2. Efficiency/45tpd/1. Flat Files/Amber_B4.csv (part 1 of 21)
DateTime,Furnace Pressure Process value,Distributor Temp Process value,Melter oil Flow Process value,Glass Level  Process value,B4 A HP Process value,B4 A HP Set Value,B4 A LP Process value,B4 A LP Set Value,B4 B LP Process value,B4 B LP Set Value,Header Gas Pressure Process value,Recuprator Left Bottom temp Process value,Recuprator Left Middle temp Process value,Recuprator Left top temp Process value,Recuprator Right Bottom temp Process value,Recuprator Right Middle temp Process value,Recuprator Right top temp Process value,Row Key,Total cold air flow  Process value,B4 A front bottom temp Process value,B4 A Front Top temp Process value,B4 A Front Top temp Set Value,B4 B front bottom temp Process value,B4 B Front Top temp Process value,B4 B Front Top temp Set Value,B4 Middle bottom temp Process value,B4 Rear Bottom temp Process value,B4 Rear Top temp Process value,Melter Bottom 1 temp Process value,Melter Bottom 2 temp Process value,Melter Bottom 3 temp Process value,Melter Bottom 4 temp Process value,Melter Bottom 5 temp Process value,Melter Crown 1 temp Process value,Melter Crown 2 temp Process value,Riser temp( not available) Process value,Thraot Sleeper Process value,west gas channel right side Process value,Total gas flow Process value,Total hot air left Process value,Total hot air right Process value,Total hot air left temp Process value,Total hot air right temp Process value,Total hot air Process value,Thermocouple stack ( Chimney) left Process value,chem_comp_SiO2,chem_comp_Al2O3,chem_comp_Fe2O3,chem_comp_CaO,chem_comp_MgO,chem_comp_Na2O,chem_comp_K2O,chem_comp_SO3,physical_test_density_gm_cc,physical_test_seed_count_result,Unnamed: 72,DPR Eff,ActDrw(Ton),JobNumber,DefectCountSum,SampleSizeSum,FGCode,Number,NumberOfSection,NumberOfGob,GobCutPerMinute,ISMachineActualSpeed,GobWeightLow,GobWeightHigh,GlassDraw,PackedQunatity,ProductionOrderNumber
26-05-2021 02:00,1.101833333,1382.8075,0.1525,-0.016833333,37.00966667,37,29.8995,30,30.01516667,30,2.162,332.6418333,504.4803333,688.9568333,64.46033333,71.80316667,88.76016667,2.52E+18,4080.067333,1304.518,1475.0285,1475,1277.333667,1484.991667,1485,1323.1985,1371.183333,1469.980833,1309.080167,1295.462,1304.0535,1323.647833,1219.834167,1475.763167,1549.731833,1101.44,1385.125833,927.5613333,600.6006667,3392.1275,2807.156333,528.5278333,80.4215,6199.403667,884.1988333,71.10666667,1.67,0.113666667,10.13333333,2.633333333,13.87666667,0.166666667,0.112,2.509633333,24.66666667,,83.8,0.34,J20844,19,1600,F1T0446QKPQ000001X,J20844,6,3,168,504,0,0,70.51,2920500,1023724
26-05-2021 03:00,1.049166667,1382.065667,0.112666667,-0.054333333,36.98933333,37,29.9605,30,30.011,30,2.162,334.8431667,507.0195,690.752,65.4375,72.90316667,89.8095,2.52E+18,4080.056333,1304.894333,1474.991333,1475,1278.130167,1484.9615,1485,1323.285667,1371.663667,1470.064,1308.786667,1296.434,1304.148,1323.961667,1219.757333,1480.275667,1550.756833,1101.44,1385.250333,927.4386667,599.696,3389.920167,2809.2785,530.8228333,81.33433333,6199.1915,886.8296667,71.10666667,1.67,0.113666667,10.13333333,2.633333333,13.87666667,0.166666667,0.112,2.509633333,24.66666667,,83.8,0.34,J20844,22,1900,F1T0446QKPQ000001X,J20844,6,3,168,504,0,0,70.51,2920500,1023724
26-05-2021 04:00,0.9705,1381.013,0.106333333,-0.067166667,36.993,37,30.00183333,30,30.01883333,30,2.162166667,342.3056667,519.072,703.3383333,66.53466667,74.2835,91.68066667,2.52E+18,4080.07,1305.224,1475.078667,1475,1278.088667,1484.8695,1485,1323.394,1372.0525,1470.043333,1310.232333,1299.415333,1305.0025,1326.0635,1219.672333,1481.3245,1557.385333,1101.44,1385.552333,926.666,593.2071667,3305.676,2695.1645,541.998,82.53483333,6000.897333,891.8855,71.10666667,1.67,0.113666667,10.13333333,2.633333333,13.87666667,0.166666667,0.112,2.509633333,24.66666667,,83.8,0.34,J20844,19,1600,F1T0446QKPQ000001X,J20844,6,3,168,504,0,0,70.51,2920500,1023724
26-05-2021 05:00,0.8955,1382.282333,0.123666667,-0.156333333,36.98016667,37,29.973,30,30.00283333,30,2.1615,342.0813333,519.913,701.6198333,68.67016667,77.44616667,96.77333333,2.52E+18,4080.081667,1305.9175,1474.997,1475,1277.315833,1484.963333,1485,1323.735833,1372.273,1470.092167,1312.274167,1301.309333,1306.071,1327.7535,1219.860667,1480.347167,1568.084167,1101.44,1386.540333,925.3031667,584.592,3274.067333,2575.513,543.0068333,86.36666667,5849.747833,886.7466667,71.10666667,1.67,0.113666667,10.13333333,2.633333333,13.87666667,0.166666667,0.112,2.509633333,24.66666667,,83.8,0.34,J20844,17,1400,F1T0446QKPQ000001X,J20844,6,3,168,504,0,0,70.51,2920500,1023724
26-05-2021 06:00,0.875666667,1381.6885,0.107333333,-0.0755,37.00833333,37,30.027,30,30.01183333,30,2.161333333,344.6456667,523.5435,706.5948333,70.28083333,79.2625,99.07483333,2.52E+18,4080.018167,1305.615167,1474.971,1475,1277.538667,1484.963167,1485,1323.9195,1372.3425,1469.958333,1312.529333,1298.728,1306.362833,1327.514167,1220.6565,1480.514167,1571.4535,1101.44,1389.0445,925.5215,585.6016667,3274.9855,2575.758667,546.6908333,88.8455,5850.615333,890.0571667,71.10666667,1.67,0.113666667,10.13333333,2.633333333,13.87666667,0.166666667,0.112,2.509633333,24.66666667,,83.8,0.34,J20844,20,1600,F1T0446QKPQ000001X,J20844,6,3,168,504,0,0,70.51,2920500,1023724
26-05-2021 07:00,0.852666667,1385.114167,0.149833333,-0.609833333,36.98116667,37,29.9875,30,29.98616667,30,2.162166667,342.78,520.9391667,702.815,71.54366667,80.5395,100.2865,2.52E+18,4080.110833,1304.982333,1475,1475,1277.339167,1485.069333,1485,1323.598833,1371.973167,1469.9095,1310.579833,1296.122833,1304.0175,1325.574333,1221.893833,1490.124833,1573.432833,1101.44,1390.791333,924.963,578.786,3281.2725,2567.888667,544.7938333,90.40616667,5849.279167,886.291,71.10666667,1.67,0.113666667,10.13333333,2.633333333,13.87666667,0.166666667,0.112,2.509633333,24.66666667,,83.8,0.34,J20844,19,1600,F1T0446QKPQ000001X,J20844,6,3,168,504,0,0,70.51,2920500,1023724
26-05-2021 08:00,0.838333333,1385.909833,0.178,-0.2325,37.00883333,37,30.00166667,30,29.9715,30,2.162333333,340.3185,517.9236667,698.6641667,71.53916667,80.60033333,100.2506667,2.52E+18,4080.069333,1304.560333,1475.010333,1475,1277.980667,1484.888,1485,1323.698333,1372.369833,1470.023833,1308.0335,1295.500833,1300.387167,1323.150333,1223.120833,1485.4625,1574.015833,1101.44,1392.762667,923.2858333,580.5498333,3285.221667,2566.364333,541.2601667,90.7245,5851.665167,883.1816667,71.10666667,1.67,0.113666667,10.13333333,2.633333333,13.87666667,0.166666667,0.112,2.509633333,24.66666667,,83.8,0.34,J20844,22,1800,F1T0446QKPQ000001X,J20844,6,3,168,504,0,0,70.51,2920500,1023724
26-05-2021 13:00,0.8315,1396.014167,0.162833333,-0.149833333,37.034,37,29.989,30,30.01916667,30,2.162333333,347.7845,527.1868333,707.6135,69.0365,78.22066667,97.69383333,2.52E+18,4080.0525,1306.731,1474.978833,1475,1276.308333,1484.994,1485,1328.261833,1379.886667,1469.9905,1289.835167,1277.215,1286.8465,1303.390833,1225.1615,1489.044,1582.767833,1101.44,1398.482667,927.5543333,602.011,3275.652333,2574.577,547.1253333,88.61483333,5850.414333,891.0555,71.10666667,1.67,0.113666667,10.13333333,2.633333333,13.87666667,0.166666667,0.112,2.509633333,24.66666667,,83.8,0.34,J20844,25,1700,F1T0446QKPQ000001X,J20844,6,3,168,504,0,0,70.51,2920500,1023724
26-05-2021 14:00,0.833166667,1396.353,0.144333333,-0.042666667,37.01516667,37,30.04516667,30,29.9925,30,2.161666667,357.2876667,543.2288333,726.4498333,68.55166667,77.79833333,97.67466667,2.52E+18,4080.032667,1306.900167,1474.993833,1475,1276.524333,1485.0275,1485,1331.860833,1381.6685,1469.944167,1286.078167,1273.112667,1283.1605,1297.686667,1223.831833,1494.258,1583.905333,1101.44,1395.026,929.3738333,600.654,3260.972167,2587.818,563.4701667,88.29266667,5848.753167,903.4068333,71.10666667,1.67,0.113666667,10.13333333,2.633333333,13.87666667,0.166666667,0.112,2.509633333,24.66666667,,83.8,0.34,J20844,30,2300,F1T0446QKPQ000001X,J20844,6,3,168,504,0,0,70.51,2920500,1023724
26-05-2021 15:00,0.83,1396.1685,0.157333333,-0.0995,37.041,37,29.98533333,30,30.01416667,30,2.164166667,352.252,538.0816667,718.2743333,67.89116667,77.04116667,96.59633333,2.52E+18,4080.035333,1308.131833,1475.009167,1475,1277.5045,1485.039833,1485,1334.04,1382.045833,1470.0075,1283.150833,1269.069833,1279.986667,1292.418833,1221.894833,1494.335167,1587.0045,1101.44,1390.9625,930.6586667,590.7781667,3266.946,2583.2,559.119,87.64666667,5850.177167,896.7596667,71.10666667,1.67,0.113666667,10.13333333,2.633333333,13.87666667,0.166666667,0.112,2.509633333,24.66666667,,83.8,0.34,J20844,24,2000,F1T0446QKPQ000001X,J20844,6,3,168,504,0,0,70.51,2920500,1023724
29-05-2021 10:00,0.568166667,1366.268333,0.187166667,-0.037833333,37.0065,37,30.00583333,30,30.00016667,30,2.162666667,356.1638333,518.8381667,700.6703333,71.50116667,78.80816667,93.5495,2.52E+18,4079.776,1354.408167,1479.987333,1480,1349.656833,1464.887333,1465,1340.2845,1356.302833,1459.987,1092.522333,1084.088,1142.3035,1143.729167,1034.717167,1501.029333,1605.822833,1101.44,1190.2515,887.8248333,564.1793333,3345.345667,2506.243333,541.45,86.46333333,5851.654333,877.9496667,71.11666667,1.683333333,0.109,10.13333333,2.656666667,13.87333333,0.166666667,0.101666667,2.510166667,25.33333333,,0,0.52,J20981,40,3000,A1T0443QKPQ000002X,J20981,6,3,168,504,0,0,249.75,10275123,1023853
29-05-2021 11:00,0.568833333,1363.127333,0.187166667,-0.116833333,37.00583333,37,30.0335,30,30.00433333,30,2.1625,356.2043333,518.7935,700.4998333,70.83533333,78.33716667,93.22666667,2.52E+18,4079.803333,1355.150833,1480.023667,1480,1348.5065,1465.006333,1465,1340.743,1356.218,1459.995833,1089.471833,1081.797833,1140.625167,1141.666333,1033.462,1499.127667,1605.5585,1101.44,1189.3445,888.5306667,565.0386667,3346.011333,2505.8205,541.3733333,86.2475,5851.545,877.2225,71.11666667,1.683333333,0.109,10.13333333,2.656666667,13.87333333,0.166666667,0.101666667,2.510166667,25.33333333,,0,0.52,J20981,35,3300,A1T0443QKPQ000002X,J20981,6,3,168,504,0,0,249.75,10275123,1023853
29-05-2021 12:00,0.567166667,1363.0165,0.191666667,-0.04,37.02083333,37,29.98183333,30,30.0215,30,2.1635,355.1501667,517.183,699.1261667,69.80716667,77.26116667,92.07033333,2.52E+18,4079.808333,1355.678833,1479.995667,1480,1349.468833,1465.1295,1465,1341.082667,1356.7595,1460.058167,1085.663833,1078.897833,1139.084,1140.139667,1032.247667,1495.668667,1603.750833,1101.44,1188.064167,889.0073333,564.2475,3346.162,2505.287667,539.9701667,85.35566667,5851.287833,874.2573333,71.11666667,1.683333333,0.109,10.13333333,2.656666667,13.87333333,0.166666667,0.101666667,2.510166667,25.33333333,,0,0.52,J20981,38,3200,A1T0443QKPQ000002X,J20981,6,3,168,504,0,0,249.75,10275123,1023853
29-05-2021 13:00,0.5715,1363.173167,0.202833333,0.032666667,36.99783333,37,29.98616667,30,30.00083333,30,2.161666667,356.7785,517.7141667,699.7448333,68.2045,75.802,90.6415,2.52E+18,4079.8415,1355.951167,1479.994833,1480,1350.265,1464.803833,1465,1341.776833,1357.1085,1459.873167,1082.943167,1076.044,1137.460333,1138.963833,1031.119667,1496.700667,1602.926667,1101.44,1186.546,890.3028333,564.8845,3342.6555,2509.594833,539.7341667,84.116,5852.309,875.5661667,71.11666667,1.683333333,0.109,10.13333333,2.656666667,13.87333333,0.166666667,0.101666667,2.510166667,25.33333333,,0,0.52,J20981,34,3200,A1T0443QKPQ000002X,J20981,6,3,168,504,0,0,249.75,10275123,1023853
29-05-2021 14:00,0.602666667,1363.981167,0.1965,-0.082,36.999,37,29.99083333,30,29.99766667,30,2.164,361.825,525.6143333,708.0633333,66.347,73.903,88.77233333,2.52E+18,4079.8495,1356.641833,1480.007333,1480,1349.975,1465.097167,1465,1342.1105,1357.276167,1460.017,1081.2015,1073.642,1135.6295,1137.539,1029.94,1499.716667,1604.413167,1101.44,1184.755333,891.1081667,562.6721667,3334.481167,2515.2385,547.902,82.33016667,5849.641167,882.2123333,71.11666667,1.683333333,0.109,10.13333333,2.656666667,13.87333333,0.166666667,0.101666667,2.510166667,25.33333333,,0,0.52,J20981,33,2700,A1T0443QKPQ000002X,J20981,6,3,168,504,0,0,249.75,10275123,1023853
29-05-2021 15:00,0.617333333,1364.687,0.1505,-0.040666667,36.98783333,37,30.00466667,30,30.0105,30,2.165166667,357.2595,519.176,699.4311667,65.108,72.34616667,86.81616667,2.52E+18,4079.816,1356.4995,1480.000167,1480,1350.629833,1464.927333,1465,1342.6425,1357.693167,1459.934667,1079.6595,1071.347333,1133.887333,1136.201833,1028.898833,1494.044,1602.889333,1101.44,1182.922,888.6998333,563.4111667,3337.561167,2513.949,542.43,80.44483333,5851.466333,875.5645,71.11666667,1.683333333,0.109,10.13333333,2.656666667,13.87333333,0.166666667,0.101666667,2.510166667,25.33333333,,0,0.52,J20981,31,2800,A1T0443QKPQ000002X,J20981,6,3,168,504,0,0,249.75,10275123,1023853
29-05-2021 16:00,0.607833333,1365.315,0.159166667,-0.028833333,37.0045,37,29.99633333,30,29.99883333,30,2.165166667,353.258,513.2816667,693.2736667,64.65316667,71.8155,86.10433333,2.52E+18,4079.939333,1356.714667,1479.997167,1480,1351.283,1465.002167,1465,1343.093,1358.093667,1459.9945,1077.7115,1068.979667,1132.379333,1134.778833,1028.050667,1491.151,1600.851667,1101.44,1180.954667,887.6305,572.9765,3341.936833,2508.6525,536.2558333,79.625,5850.54,871.5531667,71.11666667,1.683333333,0.109,10.13333333,2.656666667,13.87333333,0.166666667,0.101666667,2.510166667,25.33333333,,0,0.52,J20981,34,2700,A1T0443QKPQ000002X,J20981,6,3,168,504,0,0,249.75,10275123,1023853
29-05-2021 18:00,0.607166667,1366.015333,0.176833333,-0.117666667,36.99466667,37,30.00016667,30,30.0035,30,2.161666667,359.2806667,519.4436667,700.6138333,64.50933333,71.715,86.02133333,2.52E+18,4079.9525,1357.362333,1479.983167,1480,1352.079333,1465.134333,1465,1343.995833,1359.007,1459.982333,1070.380667,1064.18,1129.801667,1131.923167,1026.167667,1496.368667,1601.260167,1101.44,1175.424,886.8661667,595.5395,3335.624667,2514.797333,541.2155,79.383,5850.249167,877.8681667,71.11666667,1.683333333,0.109,10.13333333,2.656666667,13.87333333,0.166666667,0.101666667,2.510166667,25.33333333,,0,0.52,J20981,41,3300,A1T0443QKPQ000002X,J20981,6,3,168,504,0,0,249.75,10275123,1023853
29-05-2021 19:00,0.607333333,1367.607833,0.176833333,-0.028333333,37.00433333,37,29.98016667,30,29.989,30,2.163,358.8218333,519.7311667,702.0018333,63.69083333,70.895,85.19416667,2.52E+18,4079.936,1356.921,1479.983833,1480,1352.287833,1463.978833,1463.666667,1344.335667,1358.214,1460.000833,1067.515,1062.596833,1128.335,1130.571833,1025.182333,1492.905667,1600.5115,1101.44,1171.832167,888.8561667,594.4485,3333.063667,2517.986667,542.6806667,78.81366667,5851.130333,877.5385,71.11666667,1.683333333,0.109,10.13333333,2.656666667,13.87333333,0.166666667,0.101666667,2.510166667,25.33333333,,0,0.52,J20981,36,3300,A1T0443QKPQ000002X,J20981,6,3,168,504,0,0,249.75,10275123,1023853
29-05-2021 20:00,0.617333333,1369.214167,0.182666667,-0.121166667,36.99883333,37,30.05483333,30,29.9975,30,2.161333333,367.4386667,527.5978333,713.929,63.63633333,70.66483333,84.9555,2.52E+18,4079.985333,1356.964667,1480.051,1480,1351.159333,1459.952333,1460,1344.764833,1358.751167,1460.1985,1065.56,1059.885667,1126.777167,1129.276167,1024.284333,1499.0325,1600.561833,1101.44,1167.652833,892.4331667,593.9535,3322.2955,2526.4725,550.5373333,78.2455,5848.807667,885.9415,71.11666667,1.683333333,0.109,10.13333333,2.656666667,13.87333333,0.166666667,0.101666667,2.510166667,25.33333333,,0,0.52,J20981,31,3000,A1T0443QKPQ000002X,J20981,6,3,168,504,0,0,249.75,10275123,1023853
29-05-2021 21:00,0.621666667,1370.490833,0.173833333,0.0075,37.00416667,37,29.9765,30,29.99983333,30,2.162833333,367.9561667,525.162,713.607,63.53366667,70.5715,84.85583333,2.52E+18,4079.914667,1356.544667,1479.965167,1480,1351.488667,1459.979833,1460,1344.685167,1359.615,1459.984167,1063.605667,1056.884167,1125.229667,1127.875333,1023.2685,1504.547,1601.056,1101.44,1163.706833,890.7858333,580.8936667,3324.021,2528.399167,551.2873333,78.2685,5852.432667,881.7076667,71.11666667,1.683333333,0.109,10.13333333,2.656666667,13.87333333,0.166666667,0.101666667,2.510166667,25.33333333,,0,0.52,J20981,23,2100,A1T0443QKPQ000002X,J20981,6,3,168,504,0,0,249.75,10275123,1023853
29-05-2021 22:00,0.613666667,1370.4445,0.189,-0.097,37.00033333,37,29.989,30,29.99466667,30,2.163,368.6855,523.837,713.708,62.98366667,69.95866667,83.99766667,2.52E+18,4079.9545,1357.283167,1479.989667,1480,1351.510833,1459.979333,1460,1344.81,1359.311333,1459.917167,1061.6185,1054.3065,1123.814,1126.743167,1022.372833,1507.914,1601.823667,1101.44,1159.481667,889.8966667,580.489,3324.2945,2523.62,549.3015,77.644,5847.842667,880.6635,71.11666667,1.683333333,0.109,10.13333333,2.656666667,13.87333333,0.166666667,0.101666667,2.510166667,25.33333333,,0,0.52,J20981,35,3000,A1T0443QKPQ000002X,J20981,6,3,168,504,0,0,249.75,10275123,1023853
29-05-2021 23:00,0.611833333,1369.417333,0.182666667,-0.056666667,37,37,30.009,30,30.0025,30,2.1625,369.6948333,526.0066667,715.3351667,62.35016667,69.218,83.049,2.52E+18,4079.919333,1358.000333,1479.994167,1480,1351.448333,1459.9965,1460,1344.686833,1359.616667,1460.018833,1059.439333,1052.361833,1122.792833,1125.672333,1021.5545,1504.164167,1602.53,1101.44,1154.3875,887.98,576.767,3320.860667,2531.786,550.9188333,76.783,5852.646333,881.3938333,71.11666667,1.683333333,0.109,10.13333333,2.656666667,13.87333333,0.166666667,0.101666667,2.510166667,25.33333333,,0,0.52,J20981,37,3400,A1T0443QKPQ000002X,J20981,6,3,168,504,0,0,249.75,10275123,1023853
30-05-2021 00:00,0.603166667,1369.600333,0.186833333,-0.1365,37.00833333,37,30.0315,30,30.00266667,30,2.1645,365.6526667,519.292,708.331,61.70283333,68.48266667,82.0865,2.52E+18,4079.954,1358.713833,1479.996167,1480,1351.1985,1459.8705,1460,1344.710667,1359.733,1459.862833,1057.4995,1051.0215,1122.009,1124.465,1020.827667,1490.031667,1601.307667,1101.44,1150.649667,885.4513333,570.2408333,3326.759833,2522.527,544.6066667,75.97183333,5848.975333,873.9158333,71.12,1.693333333,0.107666667,10.08666667,2.666666667,13.87333333,0.17,0.102666667,2.509766667,25.66666667,,60.21,0.52,J20981,32,3100,A1T0443QKPQ000002X,J20981,6,3,168,504,0,0,249.75,10275123,1023853
30-05-2021 02:00,0.610666667,1371.270667,0.192833333,-0.1255,36.997,37,29.9935,30,29.987,30,2.162166667,368.355,523.9895,712.6213333,62.00366667,68.35916667,81.55383333,2.52E+18,4079.940167,1358.340667,1474.929667,1475,1351.067833,1460.055833,1460,1345.0175,1358.985167,1460.103,1052.686,1048.0715,1121.281667,1122.605833,1019.394833,1500.1805,1599.876667,1101.44,1137.474167,885.8398333,596.1395,3321.186167,2528.448667,547.188,75.07866667,5849.692167,877.9848333,71.12,1.693333333,0.107666667,10.08666667,2.666666667,13.87333333,0.17,0.102666667,2.509766667,25.66666667,,74.38,0.52,J20981,42,3200,A1T0443QKPQ000002X,J20981,6,3,168,504,0,0,249.75,10275123,1023853
30-05-2021 03:00,0.591333333,1370.670167,0.190333333,-0.088166667,37.0075,37,30.05933333,30,29.994,30,2.161833333,374.3023333,530.2826667,720.887,64.50966667,70.9245,84.167,2.52E+18,4079.946167,1358.745333,1460.7135,1460.333333,1350.639,1450.528833,1450.166667,1344.686667,1359.012333,1459.9365,1049.797667,1046.822167,1120.843,1121.880833,1018.671667,1496.212333,1599.277167,1101.44,1130.502333,883.8733333,597.3095,3320.094833,2528.999667,552.2963333,77.24483333,5849.247667,879.1685,71.12,1.693333333,0.107666667,10.08666667,2.666666667,13.87333333,0.17,0.102666667,2.509766667,25.66666667,,74.38,0.52,J20981,45,3000,A1T0443QKPQ000002X,J20981,6,3,168,504,0,0,249.75,10275123,1023853
30-05-2021 04:00,0.5765,1371.096167,0.208333333,-0.094833333,36.99616667,37,30.0215,30,29.99183333,30,2.163,376.2866667,531.4791667,721.4816667,66.29116667,72.88483333,86.31233333,2.52E+18,4079.952833,1356.3115,1457.484667,1457.333333,1350.329167,1447.518667,1447.333333,1345.153833,1359.496,1460.1225,1047.4735,1045.083833,1120.302833,1121.089,1018.056333,1493.493,1601.409,1101.44,1123.007167,882.4508333,582.1906667,3322.972,2527.122667,552.9538333,79.38733333,5850.2065,877.9311667,71.12,1.693333333,0.107666667,10.08666667,2.666666667,13.87333333,0.17,0.102666667,2.509766667,25.66666667,,74.38,0.52,J20981,44,3500,A1T0443QKPQ000002X,J20981,6,3,168,504,0,0,249.75,10275123,1023853
30-05-2021 05:00,0.558666667,1370.66,0.191166667,-0.061166667,37.01116667,37,29.97666667,30,30.00683333,30,2.164333333,373.0828333,527.9518333,715.5761667,67.5865,74.3415,87.78533333,2.52E+18,4079.887333,1354.666833,1449.923,1450,1350.243667,1439.920833,1440,1345.452333,1359.859333,1459.939833,1045.242,1043.605333,1119.378167,1120.392667,1017.346167,1483.135167,1599.962333,1101.44,1116.817167,879.9646667,575.1248333,3330.514833,2519.211167,549.663,81.02283333,5849.695667,872.0475,71.12,1.693333333,0.107666667,10.08666667,2.666666667,13.87333333,0.17,0.102666667,2.509766667,25.66666667,,74.38,0.52,J20981,29,2500,A1T0443QKPQ000002X,J20981,6,3,168,504,0,0,249.75,10275123,1023853
30-05-2021 06:00,0.565666667,1369.717667,0.199333333,0.146166667,36.98033333,37,30.03283333,30,30.0015,30,2.161666667,373.6563333,530.7388333,717.8186667,68.70166667,75.43566667,88.99966667,2.52E+18,4079.855,1353.137833,1449.942333,1450,1350.180833,1439.989,1440,1345.228833,1359.313667,1460.012333,1043.2675,1041.964,1118.6255,1120.185833,1016.707333,1496.355333,1599.329333,1101.44,1107.432167,881.8856667,586.7606667,3328.3815,2519.725333,549.7986667,82.116,5848.072333,876.3383333,71.12,1.693333333,0.107666667,10.08666667,2.666666667,13.87333333,0.17,0.102666667,2.509766667,25.66666667,,67.29,0.52,J20981,27,2100,A1T0443QKPQ000002X,J20981,6,3,168,504,0,0,249.75,10275123,1023853
30-05-2021 07:00,0.552,1369.427167,0.181,-0.038,37.011,37,30.00783333,30,29.99166667,30,2.166166667,374.7218333,532.0701667,720.3986667,70.6555,77.61616667,91.5035,2.52E+18,4079.854667,1352.848167,1450.047667,1450,1350.278,1439.939333,1440,1345.203,1359.632167,1460.005833,1041.540667,1040.133333,1117.9235,1119.801,1016.1755,1495.052,1603.403833,1101.44,1101.668,880.4311667,546.221,3328.807833,2518.439667,554.6876667,84.32433333,5847.271667,876.061,71.12,1.693333333,0.107666667,10.08666667,2.666666667,13.87333333,0.17,0.102666667,2.509766667,25.66666667,,67.29,0.52,J20981,26,2000,A1T0443QKPQ000002X,J20981,6,3,168,504,0,0,249.75,10275123,1023853
30-05-2021 08:00,0.530166667,1370.519333,0.182833333,-0.006333333,37.00933333,37,29.99866667,30,30.01516667,30,2.1635,366.3216667,519.133,705.6491667,70.78083333,77.73016667,91.43016667,2.52E+18,4079.809,1352.762333,1450.014667,1450,1350.017833,1439.9335,1440,1345.077,1359.336167,1460.088167,1040.158,1038.744,1117.782333,1119.340333,1015.567,1487.166167,1600.23,1101.44,1095.063667,880.1485,558.81,3342.393833,2506.864,541.1576667,84.79716667,5849.256833,865.0108333,71.12,1.693333333,0.107666667,10.08666667,2.666666667,13.87333333,0.17,0.102666667,2.509766667,25.66666667,,67.29,0.52,J20981,28,2000,A1T0443QKPQ000002X,J20981,6,3,168,504,0,0,249.75,10275123,1023853
30-05-2021 10:00,0.528833333,1370.439333,0.1775,-0.161833333,37.00516667,37,30.00716667,30,30.0145,30,2.1605,367.7895,522.0876667,706.9895,70.92666667,77.98866667,91.73666667,2.52E+18,4079.796167,1353.101833,1450.035667,1450,1348.2975,1439.965167,1440,1345.400167,1360.041833,1459.9775,1035.6245,1035.938,1118.039667,1118.313167,1014.193167,1488.069,1598.911167,1101.44,1077.467833,876.804,585.8165,3340.888833,2509.159167,542.0043333,85.1795,5850.107667,866.6676667,71.12,1.693333333,0.107666667,10.08666667,2.666666667,13.87333333,0.17,0.102666667,2.509766667,25.66666667,,74.38,0.52,J20981,31,2900,A1T0443QKPQ000002X,J20981,6,3,168,504,0,0,249.75,10275123,1023853
30-05-2021 11:00,0.533333333,1369.359833,0.191666667,-0.068333333,37.00033333,37,29.9865,30,30.001,30,2.16,375.2581667,531.185,718.5115,71.13233333,78.32633333,92.252,2.52E+18,4079.725167,1353.662167,1449.997333,1450,1348.228667,1440.094167,1440,1345.442333,1360.5045,1460.109333,1032.701167,1034.5375,1117.9805,1117.760833,1013.5795,1502.656333,1603.066833,1101.44,1072.817667,878.9645,591.5746667,3325.511167,2509.191667,550.3901667,85.60616667,5834.686,874.0563333,71.12,1.693333333,0.107666667,10.08666667,2.666666667,13.87333333,0.17,0.102666667,2.509766667,25.66666667,,74.38,0.52,J20981,33,2500,A1T0443QKPQ000002X,J20981,6,3,168,504,0,0,249.75,10275123,1023853
30-05-2021 12:00,0.535666667,1372.125833,0.195166667,-0.275666667,37.00433333,37,30.007,30,30.007,30,2.160333333,375.6558333,531.2486667,724.9958333,70.03216667,77.4585,91.5905,2.52E+18,4079.815833,1353.834167,1449.9725,1450,1348.209667,1440.017667,1440,1346.639167,1360.856333,1459.8665,1030.511333,1033.7975,1117.431667,1117.053833,1013.002167,1494.693333,1602.089833,1101.44,1064.907,879.959,577.6953333,3326.516667,2517.678167,556.1128333,85.23283333,5844.1465,870.3506667,71.12,1.693333333,0.107666667,10.08666667,2.666666667,13.87333333,0.17,0.102666667,2.509766667,25.66666667,,74.38,0.52,J20981,33,2700,A1T0443QKPQ000002X,J20981,6,3,168,504,0,0,249.75,10275123,1023853
30-05-2021 13:00,0.5415,1372.091333,0.185,-0.148,36.99633333,37,30.0045,30,29.99266667,30,2.1605,375.3105,530.3523333,724.1463333,68.46866667,75.93533333,90.0535,2.52E+18,4079.788833,1353.637167,1449.986,1450,1348.280167,1439.940667,1440,1347.085167,1361.052667,1460.0065,1029.754667,1033.813833,1116.4195,1116.480333,1012.471167,1500.188667,1602.382,1101.44,1058.294667,881.2426667,578.3618333,3328.7395,2523.350167,554.6113333,83.85516667,5852.0075,869.9135,71.12,1.693333333,0.107666667,10.08666667,2.666666667,13.87333333,0.17,0.102666667,2.509766667,25.66666667,,77.92,0.52,J20981,30,2900,A1T0443QKPQ000002X,J20981,6,3,168,504,0,0,249.75,10275123,1023853
30-05-2021 14:00,0.556666667,1372.4805,0.1975,-0.133333333,36.998,37,29.99283333,30,29.9955,30,2.160666667,372.947,529.1351667,722.9158333,66.78633333,74.34116667,88.55733333,2.52E+18,4079.8355,1353.19,1449.995833,1450,1348.131333,1439.9475,1440,1347.298,1361.4105,1459.964833,1029.774667,1033.652333,1115.626,1116.3085,1011.853833,1497.8185,1602.937833,1101.44,1053.156,880.8668333,577.2838333,3329.192167,2522.139833,553.8331667,82.53933333,5851.315667,869.7013333,71.12,1.693333333,0.107666667,10.08666667,2.666666667,13.87333333,0.17,0.102666667,2.509766667,25.66666667,,77.92,0.52,J20981,27,2300,A1T0443QKPQ000002X,J20981,6,3,168,504,0,0,249.75,10275123,1023853
30-05-2021 15:00,0.567,1373.913833,0.174,-0.068666667,37.00183333,37,30.02166667,30,30.00333333,30,2.160166667,368.2588333,523.4031667,716.4855,65.4955,72.68083333,86.36083333,2.52E+18,4079.854667,1352.749333,1450.005167,1450,1348.2705,1439.992833,1440,1347.824167,1361.830667,1460.027,1028.673667,1032.957,1114.671167,1116.0735,1011.603667,1492.383167,1600.150333,1101.44,1045.127333,878.0935,580.5521667,3331.194167,2520.210667,548.3806667,80.56533333,5851.396,866.5408333,71.12,1.693333333,0.107666667,10.08666667,2.666666667,13.87333333,0.17,0.102666667,2.509766667,25.66666667,,77.92,0.52,J20981,25,2400,A1T0443QKPQ000002X,J20981,6,3,168,504,0,0,249.75,10275123,1023853
30-05-2021 16:00,0.5665,1373.992,0.172833333,-2.269666667,36.98683333,37,30.09066667,30,29.97066667,30,2.1605,374.1988333,530.09,725.5353333,65.37666667,72.23233333,85.60733333,2.52E+18,4079.861667,1353.207833,1450.0085,1450,1349.205333,1440.176,1440,1348.693167,1361.944333,1460.034333,1027.6475,1031.865667,1113.570667,1115.451333,1010.9695,1514.222833,1604.1805,1101.44,1042.0105,880.9311667,581.6553333,3322.278833,2529.181333,554.1885,79.57166667,5851.458333,875.3015,71.12,1.693333333,0.107666667,10.08666667,2.666666667,13.87333333,0.17,0.102666667,2.509766667,25.66666667,,77.92,0.52,J20981,36,3300,A1T0443QKPQ000002X,J20981,6,3,168,504,0,0,249.75,10275123,1023853
30-05-2021 18:00,0.567833333,1373.260667,0.182166667,-1.144833333,37.03666667,37,30.02216667,30,29.997,30,2.160333333,370.8605,530.8211667,725.3985,64.521,71.43133333,84.86783333,2.52E+18,4079.889667,1354.968,1449.995833,1450,1350.454333,1439.927167,1440,1348.916333,1361.4685,1459.966167,1027.097,1030.4255,1112.3085,1114.266833,1009.788,1489.8285,1593.672833,1101.44,1025.757167,886.246,584.398,3319.864333,2529.446333,556.7443333,78.501,5849.047,875.5981667,71.12,1.693333333,0.107666667,10.08666667,2.666666667,13.87333333,0.17,0.102666667,2.509766667,25.66666667,,81.46,0.52,J20981,26,2100,A1T0443QKPQ000002X,J20981,6,3,168,504,0,0,249.75,10275123,1023853
30-05-2021 19:00,0.571,1377.475167,0.1645,0.059333333,37.00216667,37,30.00816667,30,30.01716667,30,2.1605,366.3206667,524.3825,716.5713333,64.1125,70.985,84.461,2.52E+18,4079.879833,1355.823833,1449.961833,1450,1352.231667,1440.042667,1440,1349.716,1362.453667,1460.104667,1028.662,1030.6065,1112.221167,1114.209,1009.306333,1488.575167,1597.864167,1101.44,1019.392,882.612,585.2973333,3325.802,2524.137833,549.7178333,78.428,5849.978333,871.6031667,71.12,1.693333333,0.107666667,10.08666667,2.666666667,13.87333333,0.17,0.102666667,2.509766667,25.66666667,,81.46,0.52,J20981,26,2100,A1T0443QKPQ000002X,J20981,6,3,168,504,0,0,249.75,10275123,1023853
30-05-2021 20:00,0.574833333,1378.644833,0.178833333,0.452833333,37.00666667,37,30.01216667,30,29.97016667,30,2.1605,364.682,522.914,713.9061667,62.945,69.818,83.54033333,2.52E+18,4079.896333,1357.0245,1449.999167,1450,1352.539333,1439.920667,1440,1350.402333,1363.4825,1459.840667,1029.764667,1029.7775,1112.137167,1113.4965,1008.704,1492.116167,1599.443167,1101.44,1011.949667,881.843,583.8798333,3326.837833,2524.665,546.955,77.425,5851.5025,871.2463333,71.12,1.693333333,0.107666667,10.08666667,2.666666667,13.87333333,0.17,0.102666667,2.509766667,25.66666667,,81.46,0.52,J20981,30,2300,A1T0443QKPQ000002X,J20981,6,3,168,504,0,0,249.75,10275123,1023853
30-05-2021 21:00,0.575833333,1379.359,0.160166667,0.051666667,36.99083333,37,29.96183333,30,30.00233333,30,2.160833333,364.3415,522.5636667,714.1698333,62.278,69.04833333,82.957,2.52E+18,4079.932333,1357.111,1450.0025,1450,1352.032,1439.953667,1440,1350.619833,1362.670167,1460.105167,1029.443,1028.449333,1111.874167,1112.638833,1008.058167,1490.803167,1598.404167,1101.44,1008.943167,880.3425,586.0183333,3325.015667,2525.419333,546.9891667,76.54516667,5850.3205,871.1001667,71.12,1.693333333,0.107666667,10.08666667,2.666666667,13.87333333,0.17,0.102666667,2.509766667,25.66666667,,81.46,0.52,J20981,28,1900,A1T0443QKPQ000002X,J20981,6,3,168,504,0,0,249.75,10275123,1023853
30-05-2021 22:00,0.580833333,1379.729333,0.173833333,0.036333333,36.9925,37,29.93116667,30,29.998,30,2.1605,365.7203333,523.5358333,715.8596667,61.778,68.35366667,82.02616667,2.52E+18,4079.933167,1356.9935,1450.028,1450,1352.28,1440.094,1440,1350.042833,1363.212,1460.0625,1027.416667,1026.982167,1111.633833,1111.66,1007.477667,1497.991833,1601.117833,1101.44,1007.715333,878.7225,590.6063333,3322.216,2525.621667,547.1146667,75.74083333,5847.933667,874.3818333,71.12,1.693333333,0.107666667,10.08666667,2.666666667,13.87333333,0.17,0.102666667,2.509766667,25.66666667,,81.46,0.52,J20981,30,2300,A1T0443QKPQ000002X,J20981,6,3,168,504,0,0,249.75,10275123,1023853
30-05-2021 23:00,0.581333333,1378.643667,0.177,0.012833333,37.01283333,37,29.97216667,30,29.97866667,30,2.1605,367.5473333,527.2573333,719.614,61.83783333,68.39766667,82.053,2.52E+18,4079.958333,1356.528167,1445.262333,1445.25,1351.996167,1435.325833,1435.25,1350.473,1363.950333,1459.865,1024.764333,1024.789167,1110.979167,1110.493333,1006.889833,1495.076833,1601.4935,1101.44,1004.248667,877.756,590.0248333,3318.806833,2530.159333,551.1091667,75.50583333,5848.943167,876.6811667,71.12,1.693333333,0.107666667,10.08666667,2.666666667,13.87333333,0.17,0.102666667,2.509766667,25.66666667,,81.46,0.52,J20981,22,2000,A1T0443QKPQ000002X,J20981,6,3,168,504,0,0,249.75,10275123,1023853
31-05-2021 00:00,0.584833333,1378.199167,0.1765,0.0125,37.00016667,37,30.0315,30,30.00583333,30,2.160333333,366.2953333,526.2068333,718.3211667,61.84066667,68.4535,82.2475,2.52E+18,4079.908167,1355.941,1445.013167,1445,1350.823333,1435.012667,1435,1351.2225,1363.704833,1460.143167,1022.134167,1022.639,1110.255333,1110.016,1006.345667,1493.905333,1602.266333,1101.44,999.6725,877.6425,585.5541667,3320.088,2530.358833,550.6385,75.64683333,5850.362167,875.2635,71.09333333,1.693333333,0.107666667,10.15,2.633333333,13.88333333,0.17,0.101,2.5102,25.33333333,,63.75,0.52,J20981,21,1800,A1T0443QKPQ000002X,J20981,6,3,168,504,0,0,249.75,10275123,1023853
31-05-2021 02:00,0.612166667,1377.522167,0.163,0.066833333,36.98883333,37,29.98716667,30,30.01166667,30,2.160333333,366.3998333,526.3355,718.8413333,63.16483333,69.472,82.829,2.52E+18,4079.978667,1355.4065,1448.9745,1449.166667,1350.377167,1434.972167,1435,1349.845833,1363.2845,1459.952167,1017.987833,1018.271667,1107.653,1109.839333,1005.181,1491.727167,1602.03,1101.44,989.8975,876.9546667,579.2991667,3320.123833,2530.9885,551.5773333,76.09883333,5851.186833,874.0218333,71.09333333,1.693333333,0.107666667,10.15,2.633333333,13.88333333,0.17,0.101,2.5102,25.33333333,,77.92,0.52,J20981,39,2900,A1T0443QKPQ000002X,J20981,6,3,168,504,0,0,249.75,10275123,1023853
31-05-2021 03:00,0.611,1378.6885,0.215166667,0.348166667,37.00083333,37,29.99883333,30,29.98433333,30,2.160833333,366.3931667,528.105,718.231,63.96583333,70.3725,83.47116667,2.52E+18,4079.915,1358.593667,1455.249833,1455.666667,1350.512167,1435.011,1435,1349.6135,1363.017667,1459.976167,1016.346667,1015.378833,1106.507833,1109.9665,1004.547333,1488.0315,1601.118833,1101.44,985.2801667,874.8615,578.154,3320.636167,2524.806833,551.6776667,77.16266667,5845.486833,876.3335,71.09333333,1.693333333,0.107666667,10.15,2.633333333,13.88333333,0.17,0.101,2.5102,25.33333333,,81.46,0.52,J20981,40,2800,A1T0443QKPQ000002X,J20981,6,3,168,504,0,0,249.75,10275123,1023853
31-05-2021 04:00,0.598333333,1379.333333,0.197833333,0.068166667,37.006,37,30.0895,30,30.00133333,30,2.1605,363.9015,523.8658333,713.8345,65.09083333,71.11583333,83.78333333,2.52E+18,4079.935167,1364.512833,1481.269667,1479.666667,1350.5085,1435.005667,1435,1349.2745,1363.218833,1459.9785,1014.502667,1012.323667,1105.177,1110.044833,1003.925333,1491.433167,1601.702333,1101.44,981.833,873.026,575.6891667,3324.975333,2528.1555,548.2086667,77.348,5853.164,871.2326667,71.09333333,1.693333333,0.107666667,10.15,2.633333333,13.88333333,0.17,0.101,2.5102,25.33333333,,85,0.52,J20981,47,3600,A1T0443QKPQ000002X,J20981,6,3,168,504,0,0,249.75,10275123,1023853
31-05-2021 05:00,0.566333333,1378.308667,0.177333333,0.068666667,36.9815,37,29.94983333,30,30.02266667,30,2.160833333,361.5016667,520.559,709.3578333,66.40766667,72.63633333,85.5245,2.52E+18,4079.874333,1365.5765,1459.842833,1460,1349.845333,1434.970833,1435,1349.520833,1363.884667,1460.012833,1012.568333,1008.822167,1103.482833,1109.601,1003.1715,1490.278667,1601.156833,1101.44,979.5326667,872.2598333,574.816,3330.056333,2518.972833,544.882,78.83266667,5848.953167,867.9588333,71.09333333,1.693333333,0.107666667,10.15,2.633333333,13.88333333,0.17,0.101,2.5102,25.33333333,,85,0.52,J20981,38,3400,A1T0443QKPQ000002X,J20981,6,3,168,504,0,0,249.75,10275123,1023853
31-05-2021 06:00,0.558833333,1378.3255,0.185333333,0.2115,37.00016667,37,29.9775,30,30.0125,30,2.160166667,362.0393333,520.4786667,707.2751667,68.666,74.98966667,88.03866667,2.52E+18,4079.867833,1363.518833,1459.961167,1460,1348.893167,1434.958833,1435,1349.718667,1364.7915,1459.982,1011.031833,1005.649333,1102.100667,1109.313167,1002.612333,1488.676,1599.319833,1101.44,978.1556667,872.2033333,584.4096667,3335.43,2513.972333,542.6713333,81.05133333,5849.324667,867.1066667,71.09333333,1.693333333,0.107666667,10.15,2.633333333,13.88333333,0.17,0.101,2.5102,25.33333333,,85,0.52,J20981,28,2300,A1T0443QKPQ000002X,J20981,6,3,168,504,0,0,249.75,10275123,1023853
31-05-2021 07:00,0.548666667,1377.523667,0.191666667,0.0775,36.997,37,29.97916667,30,29.99533333,30,2.160166667,365.8493333,525.2873333,712.9881667,70.22066667,76.92616667,90.484,2.52E+18,4079.872,1362.25,1460.023833,1460,1348.556333,1434.928333,1435,1349.1425,1364.371333,1460.0595,1009.1385,1001.714667,1100.919333,1108.823833,1002.0335,1496.881667,1602.043333,1101.44,975.5656667,872.2591667,588.23,3332.382333,2514.7285,547.8751667,83.44333333,5847.121833,870.8165,71.09333333,1.693333333,0.107666667,10.15,2.633333333,13.88333333,0.17,0.101,2.5102,25.33333333,,81.46,0.52,J20981,25,2000,A1T0443QKPQ000002X,J20981,6,3,168,504,0,0,249.75,10275123,1023853
31-05-2021 08:00,0.541833333,1373.868667,0.176166667,0.005333333,36.99866667,37,29.995,30,29.99166667,30,2.160333333,363.2586667,521.7821667,708.0936667,70.26933333,77.45666667,91.466,2.52E+18,4079.841667,1361.340833,1459.995,1460,1347.963167,1434.967833,1435,1349.6945,1364.182333,1459.885333,1007.754167,995.2873333,1100.235333,1108.199167,1001.459667,1492.806833,1600.946,1101.44,971.5503333,870.6326667,584.0305,3337.813,2506.805167,544.7766667,84.73616667,5844.674667,868.5665,71.09333333,1.693333333,0.107666667,10.15,2.633333333,13.88333333,0.17,0.101,2.5102,25.33333333,,70.83,0.52,J20981,24,2000,A1T0443QKPQ000002X,J20981,6,3,168,504,0,0,249.75,10275123,1023853
31-05-2021 10:00,0.523666667,1374.064,0.1945,-0.0235,37.0105,37,29.9945,30,30.0065,30,2.16,368.4721667,526.4206667,712.3211667,71.10416667,78.38266667,92.559,2.52E+18,4079.919333,1361.1675,1460.003667,1460,1348.740167,1435.089,1435,1349.872167,1363.802833,1460.075,1003.864,980.1475,1099.761333,1108.096167,1000.727,1493.473167,1602.636167,1101.44,961.9428333,871.4508333,570.5875,3326.464333,2503.193667,549.6238333,85.87416667,5829.464833,869.9588333,71.09333333,1.693333333,0.107666667,10.15,2.633333333,13.88333333,0.17,0.101,2.5102,25.33333333,,56.67,0.52,J20981,41,3200,A1T0443QKPQ000002X,J20981,6,3,168,504,0,0,249.75,10275123,1023853
31-05-2021 11:00,0.503,1375.468,0.1865,-0.012,37.00083333,37,29.99483333,30,29.99083333,30,2.161,369.4911667,525.1395,711.5278333,71.21416667,78.35083333,92.39166667,2.52E+18,4079.890833,1361.9765,1459.988667,1460,1349.597167,1434.968,1435,1349.909,1363.834167,1459.921,1001.824333,971.3055,1099.560667,1108.415833,1000.3855,1496.9885,1603.749667,1101.44,957.2485,871.5225,574.7466667,3326.004167,2500.5355,547.9491667,85.68133333,5826.602167,867.8235,71.09333333,1.693333333,0.107666667,10.15,2.633333333,13.88333333,0.17,0.101,2.5102,25.33333333,,56.67,0.52,J20981,34,2800,A1T0443QKPQ000002X,J20981,6,3,168,504,0,0,249.75,10275123,1023853
31-05-2021 12:00,0.503166667,1375.263833,0.167833333,0.009166667,37.002,37,30.005,30,30.0075,30,2.1605,364.3946667,519.3896667,705.5881667,69.87416667,77.33,91.532,2.52E+18,4079.876167,1361.950667,1460.0095,1460,1349.387833,1434.911833,1435,1350.153333,1363.818,1460.055333,1000.515833,962.4318333,1099.264167,1108.186667,999.9623333,1490.942833,1601.7095,1101.44,952.7941667,871.5363333,575.304,3341.848333,2509.664833,543.4735,85.19066667,5850.8745,864.5708333,71.09333333,1.693333333,0.107666667,10.15,2.633333333,13.88333333,0.17,0.101,2.5102,25.33333333,,70.83,0.52,J20981,26,2600,A1T0443QKPQ000002X,J20981,6,3,168,504,0,0,249.75,10275123,1023853
31-05-2021 13:00,0.52,1376.5775,0.177333333,0.001666667,37.0015,37,30.00466667,30,30.00333333,30,2.160333333,363.1596667,516.8863333,703.2293333,67.61016667,74.92166667,88.90766667,2.52E+18,4079.910167,1361.885333,1460.0275,1460,1349.713,1434.9775,1435,1351.009333,1364.787667,1460.116833,999.2278333,954.2741667,1099.169167,1108.2355,999.6001667,1494.883167,1601.846,1101.44,948.4226667,871.7866667,584.263,3340.922667,2509.159667,539.9731667,83.10866667,5848.9625,866.0563333,71.09333333,1.693333333,0.107666667,10.15,2.633333333,13.88333333,0.17,0.101,2.5102,25.33333333,,77.92,0.52,J20981,38,2700,A1T0443QKPQ000002X,J20981,6,3,168,504,0,0,249.75,10275123,1023853
31-05-2021 14:00,0.528166667,1380.5295,0.1735,-0.007833333,36.99816667,37,30.01233333,30,30.00983333,30,2.160333333,363.7056667,517.2073333,705.7858333,65.996,73.14116667,86.9235,2.52E+18,4079.893333,1361.974,1459.962,1460,1349.522833,1435.013833,1435,1351.466,1365.142833,1459.854167,998.0825,947.369,1099.195333,1108.4365,999.1933333,1494.929667,1601.969833,1101.44,944.014,872.2998333,588.4813333,3336.3465,2513.6575,541.5613333,81.04166667,5850.082667,865.7593333,71.09333333,1.693333333,0.107666667,10.15,2.633333333,13.88333333,0.17,0.101,2.5102,25.33333333,,77.92,0.52,J20981,28,2700,A1T0443QKPQ000002X,J20981,6,3,168,504,0,0,249.75,10275123,1023853
