Repository: RitwikKhandelwal/Piramal-Kosamba

File: 2. Efficiency/45tpd/1. Flat Files/Amber_B4.csv (part 2 of 21)
op temp Process value,Recuprator Right Bottom temp Process value,Recuprator Right Middle temp Process value,Recuprator Right top temp Process value,Row Key,Total cold air flow  Process value,B4 A front bottom temp Process value,B4 A Front Top temp Process value,B4 A Front Top temp Set Value,B4 B front bottom temp Process value,B4 B Front Top temp Process value,B4 B Front Top temp Set Value,B4 Middle bottom temp Process value,B4 Rear Bottom temp Process value,B4 Rear Top temp Process value,Melter Bottom 1 temp Process value,Melter Bottom 2 temp Process value,Melter Bottom 3 temp Process value,Melter Bottom 4 temp Process value,Melter Bottom 5 temp Process value,Melter Crown 1 temp Process value,Melter Crown 2 temp Process value,Riser temp( not available) Process value,Thraot Sleeper Process value,west gas channel right side Process value,Total gas flow Process value,Total hot air left Process value,Total hot air right Process value,Total hot air left temp Process value,Total hot air right temp Process value,Total hot air Process value,Thermocouple stack ( Chimney) left Process value,chem_comp_SiO2,chem_comp_Al2O3,chem_comp_Fe2O3,chem_comp_CaO,chem_comp_MgO,chem_comp_Na2O,chem_comp_K2O,chem_comp_SO3,physical_test_density_gm_cc,physical_test_seed_count_result,Unnamed: 72,DPR Eff,ActDrw(Ton),JobNumber,DefectCountSum,SampleSizeSum,FGCode,Number,NumberOfSection,NumberOfGob,GobCutPerMinute,ISMachineActualSpeed,GobWeightLow,GobWeightHigh,GlassDraw,PackedQunatity,ProductionOrderNumber
31-05-2021 15:00,0.535833333,1381.605167,0.151833333,0.000333333,36.998,37,30.03116667,30,30.00316667,30,2.160333333,366.0578333,521.7191667,711.7033333,64.8255,71.7665,85.364,2.52E+18,4079.924833,1361.786,1460.0135,1460,1350.36,1435.125833,1435,1352.030333,1365.364667,1460.02,996.6656667,941.4711667,1098.8495,1108.708833,998.7815,1498.462167,1602.880167,1101.44,939.9178333,873.7735,588.6288333,3329.360333,2521.217,546.021,79.49316667,5850.463333,870.6115,71.09333333,1.693333333,0.107666667,10.15,2.633333333,13.88333333,0.17,0.101,2.5102,25.33333333,,77.92,0.52,J20981,27,2200,A1T0443QKPQ000002X,J20981,6,3,168,504,0,0,249.75,10275123,1023853
31-05-2021 16:00,0.541,1381.942,0.159166667,-0.010666667,37.0195,37,30.0255,30,29.99783333,30,2.160833333,365.5848333,521.4398333,712.5715,64.4515,71.2065,84.63583333,2.52E+18,4080.000833,1363.0745,1460.021333,1460,1350.731167,1435.043667,1435,1352.463167,1366.98,1460.083167,995.1551667,936.7406667,1098.1155,1108.83,998.4181667,1496.118667,1602.408667,1101.44,936.0066667,872.6238333,588.496,3327.673167,2523.578833,547.3046667,78.62816667,5851.331833,870.1521667,71.09333333,1.693333333,0.107666667,10.15,2.633333333,13.88333333,0.17,0.101,2.5102,25.33333333,,77.92,0.52,J20981,26,2400,A1T0443QKPQ000002X,J20981,6,3,168,504,0,0,249.75,10275123,1023853
31-05-2021 18:00,0.539,1383.632167,0.154,-0.028666667,36.87116667,37,30.0335,30,30.005,30,2.160666667,363.7163333,520.0551667,707.3788333,63.90183333,70.52833333,83.71833333,2.52E+18,4079.972833,1363.2615,1460.013667,1460,1350.706167,1435.158667,1435,1352.716667,1367.488333,1460.033167,990.565,929.8138333,1096.770333,1108.6835,997.6721667,1493.705333,1601.795667,1101.44,927.9376667,869.8348333,582.5473333,3328.688667,2521.310667,543.9236667,77.702,5850.080667,867.4278333,71.09333333,1.693333333,0.107666667,10.15,2.633333333,13.88333333,0.17,0.101,2.5102,25.33333333,,77.92,0.52,J20981,32,2900,A1T0443QKPQ000002X,J20981,6,3,168,504,0,0,249.75,10275123,1023853
31-05-2021 19:00,0.545333333,1383.247167,0.157166667,0.0145,36.875,37,29.99166667,30,30.0065,30,2.161,364.6555,521.7605,710.4873333,63.5445,70.36016667,83.765,2.52E+18,4079.935333,1363.434,1459.996667,1460,1351.416667,1435.011667,1435,1352.845667,1368.139333,1460.138667,988.201,927.3891667,1096.0895,1108.473833,997.2588333,1492.849333,1601.6435,1101.44,923.7776667,870.6726667,584.9983333,3327.458167,2523.575333,546.2671667,77.63316667,5850.942,868.7628333,71.09333333,1.693333333,0.107666667,10.15,2.633333333,13.88333333,0.17,0.101,2.5102,25.33333333,,77.92,0.52,J20981,28,2700,A1T0443QKPQ000002X,J20981,6,3,168,504,0,0,249.75,10275123,1023853
31-05-2021 20:00,0.5525,1384.3925,0.174333333,0.0025,35.71166667,37,29.9865,30,29.9945,30,2.160666667,364.1758333,520.7386667,709.1095,62.99766667,69.72216667,83.09366667,2.52E+18,4079.909333,1363.553333,1459.965833,1460,1351.815833,1435.000833,1435,1352.985,1368.864833,1459.939833,986.1593333,925.508,1095.6115,1108.203,996.9605,1496.378833,1601.710333,1101.44,919.8995,871.4268333,585.3735,3326.954833,2520.855333,544.7196667,77.06516667,5847.717667,868.8463333,71.09333333,1.693333333,0.107666667,10.15,2.633333333,13.88333333,0.17,0.101,2.5102,25.33333333,,81.46,0.52,J20981,26,2400,A1T0443QKPQ000002X,J20981,6,3,168,504,0,0,249.75,10275123,1023853
31-05-2021 21:00,0.557333333,1383.856167,0.1565,-0.010166667,35.5155,37,30.01716667,30,30.00733333,30,2.160666667,365.2171667,522.6506667,710.2266667,62.4615,69.23483333,82.68083333,2.52E+18,4079.934833,1363.466667,1460.003667,1460,1351.135167,1432.0105,1431.916667,1353.241833,1368.247167,1459.970833,984.3848333,923.7606667,1095.495333,1108.019167,996.4205,1496.276667,1602.465,1101.44,916.4093333,872.4655,585.2441667,3325.181,2526.444833,546.7065,76.65,5851.641333,871.6688333,71.09333333,1.693333333,0.107666667,10.15,2.633333333,13.88333333,0.17,0.101,2.5102,25.33333333,,81.46,0.52,J20981,30,2800,A1T0443QKPQ000002X,J20981,6,3,168,504,0,0,249.75,10275123,1023853
31-05-2021 22:00,0.558166667,1384.266833,0.159833333,-0.002166667,35.83833333,37,29.9995,30,30.00116667,30,2.161333333,364.974,523.5031667,710.4338333,61.96833333,68.70216667,82.04833333,2.52E+18,4079.921833,1363.518,1459.996833,1460,1348.725333,1429.9895,1430,1352.712167,1367.698167,1460.0005,983.1195,922.1966667,1095.435333,1107.909667,996.015,1497.3625,1603.166667,1101.44,912.721,872.5105,585.4983333,3324.499833,2527.964667,546.7603333,76.03633333,5852.401167,873.9278333,71.09333333,1.693333333,0.107666667,10.15,2.633333333,13.88333333,0.17,0.101,2.5102,25.33333333,,81.46,0.52,J20981,27,2500,A1T0443QKPQ000002X,J20981,6,3,168,504,0,0,249.75,10275123,1023853
31-05-2021 23:00,0.5545,1384.834833,0.166,-0.070666667,36.65883333,37,30.01466667,30,29.99483333,30,2.161333333,364.7736667,525.7248333,712.5361667,61.10966667,67.955,81.39666667,2.52E+18,4080.009,1363.251333,1460.003333,1460,1348.636167,1429.9845,1430,1352.213333,1368.154333,1459.844833,981.8785,920.5123333,1094.945,1107.857167,995.6716667,1497.382167,1603.055333,1101.44,908.5673333,873.5036667,583.7211667,3321.241333,2527.8525,548.8253333,75.404,5849.213,875.8665,71.09333333,1.693333333,0.107666667,10.15,2.633333333,13.88333333,0.17,0.101,2.5102,25.33333333,,81.46,0.52,J20981,28,2500,A1T0443QKPQ000002X,J20981,6,3,168,504,0,0,249.75,10275123,1023853
01-06-2021 00:00,0.5575,1384.758333,0.164666667,-0.010333333,36.6485,37,30.02016667,30,30.01683333,30,2.161333333,362.3546667,523.1505,708.2776667,60.19,67.09466667,80.48283333,2.52E+18,4080.038,1362.483833,1459.97,1460,1348.538333,1429.965833,1430,1351.993667,1367.2175,1460.054833,979.8413333,919.0798333,1094.723667,1107.9565,995.3361667,1497.534833,1602.651667,1101.44,904.6691667,875.4283333,584.2678333,3322.563833,2527.214333,546.0996667,74.656,5849.820667,876.9881667,71.13096774,2.208064516,0.062903226,8.66483871,2.178709677,13.00677419,0.466774194,0.119870968,2.499390323,21.25806452,,77.92,0.52,J20981,26,2000,A1T0443QKPQ000002X,J20981,6,3,168,504,0,0,249.75,10275123,1023853
01-06-2021 02:00,0.559333333,1386.213,0.150166667,-0.051666667,35.96383333,37,29.9875,30,29.988,30,2.160833333,361.921,523.7068333,712.9533333,61.34416667,67.31266667,79.87816667,2.52E+18,4080.061667,1363.237833,1460.035,1460,1350.518,1430.043333,1430,1353.0405,1368.069167,1460.105,974.8238333,916.4075,1094.997,1108.407667,994.6375,1497.0215,1603.02,1101.44,898.3593333,875.9035,584.444,3320.233333,2527.241,548.1728333,73.7155,5847.334667,876.1996667,71.13096774,2.208064516,0.062903226,8.66483871,2.178709677,13.00677419,0.466774194,0.119870968,2.499390323,21.25806452,,81.46,0.52,J20981,29,2300,A1T0443QKPQ000002X,J20981,6,3,168,504,0,0,249.75,10275123,1023853
01-06-2021 03:00,0.543,1385.928667,0.201833333,-0.029333333,37.09833333,37,29.9745,30,29.99466667,30,2.160833333,359.0035,519.1828333,712.0961667,64.64083333,70.96783333,83.75283333,2.52E+18,4080.130833,1363.250333,1451.605667,1451.5,1350.434833,1430.000167,1430,1353.216,1368.506333,1459.984,973.086,914.6008333,1095.198833,1108.247333,994.3163333,1493.702667,1601.936,1101.44,895.7593333,878.3591667,584.588,3327.276333,2521.667167,546.7723333,76.8645,5848.840167,871.0468333,71.13096774,2.208064516,0.062903226,8.66483871,2.178709677,13.00677419,0.466774194,0.119870968,2.499390323,21.25806452,,81.46,0.52,J20981,23,2200,A1T0443QKPQ000002X,J20981,6,3,168,504,0,0,249.75,10275123,1023853
01-06-2021 04:00,0.5325,1382.7605,0.21,0.032333333,37.01616667,37,30.0235,30,30.00366667,30,2.16,360.9211667,519.26,711.7376667,66.3105,72.85183333,85.84366667,2.52E+18,4080.095333,1362.8595,1449.956,1450,1350.7095,1429.979833,1430,1352.925333,1368.411833,1459.9925,971.6041667,912.2393333,1095.132,1108.235167,993.8106667,1498.016333,1603.930333,1101.44,893.0158333,878.652,583.197,3330.144667,2517.421167,546.5126667,79.227,5847.496333,871.6865,71.13096774,2.208064516,0.062903226,8.66483871,2.178709677,13.00677419,0.466774194,0.119870968,2.499390323,21.25806452,,81.46,0.52,J20981,24,2200,A1T0443QKPQ000002X,J20981,6,3,168,504,0,0,249.75,10275123,1023853
01-06-2021 05:00,0.527666667,1380.941333,0.2185,-0.007833333,37.00216667,37,29.99583333,30,29.99166667,30,2.160333333,359.7911667,518.0701667,707.5643333,67.84133333,74.42666667,87.43716667,2.52E+18,4080.037167,1362.253333,1450.013833,1450,1350.714667,1429.998167,1430,1352.944167,1368.378,1459.9265,970.6361667,909.3691667,1094.7725,1108.309,993.261,1497.719333,1603.305,1101.44,890.0251667,879.359,581.7318333,3335.0105,2517.501,544.582,80.85933333,5852.560167,871.2711667,71.13096774,2.208064516,0.062903226,8.66483871,2.178709677,13.00677419,0.466774194,0.119870968,2.499390323,21.25806452,,81.46,0.52,J20981,20,1800,A1T0443QKPQ000002X,J20981,6,3,168,504,0,0,249.75,10275123,1023853
01-06-2021 06:00,0.517333333,1381.266167,0.202,0.061,36.99766667,37,29.96883333,30,30.00733333,30,2.1605,360.2075,519.2665,707.5385,69.022,75.68683333,88.78616667,2.52E+18,4079.920333,1361.715167,1450.001833,1450,1350.358333,1430.0255,1430,1352.749,1368.2035,1460.054833,970.0955,906.203,1094.597167,1108.221667,992.8196667,1497.9985,1603.707,1101.44,887.4436667,881.1825,581.314,3336.7115,2515.1525,545.194,82.24116667,5851.920667,873.6356667,71.13096774,2.208064516,0.062903226,8.66483871,2.178709677,13.00677419,0.466774194,0.119870968,2.499390323,21.25806452,,81.46,0.52,J20981,24,2000,A1T0443QKPQ000002X,J20981,6,3,168,504,0,0,249.75,10275123,1023853
01-06-2021 07:00,0.505333333,1381.063,0.201,0.033666667,37,37,29.97583333,30,29.98666667,30,2.1605,360.4725,519.3156667,707.5601667,70.29316667,76.995,90.18883333,2.52E+18,4079.932333,1361.6045,1449.964167,1450,1349.099167,1430.011833,1430,1352.571167,1368.332833,1460.018833,969.8958333,902.8281667,1094.660833,1107.852667,992.3196667,1499.605,1604.365333,1101.44,884.9986667,882.4771667,578.8691667,3337.5765,2511.528333,545.9041667,83.5115,5849.113833,873.5905,71.13096774,2.208064516,0.062903226,8.66483871,2.178709677,13.00677419,0.466774194,0.119870968,2.499390323,21.25806452,,81.46,0.52,J20981,24,1800,A1T0443QKPQ000002X,J20981,6,3,168,504,0,0,249.75,10275123,1023853
01-06-2021 08:00,0.491833333,1380.130333,0.193166667,0.000333333,37.00783333,37,29.98416667,30,29.99866667,30,2.1605,359.11,518.3858333,704.8538333,70.84433333,77.76083333,91.1185,2.52E+18,4079.9505,1361.096667,1446.523667,1446.333333,1348.100167,1429.948167,1430,1352.495,1367.570667,1459.984167,969.3125,899.3768333,1094.701833,1107.293667,991.908,1498.018,1603.93,1101.44,883.1171667,883.2925,575.0316667,3338.567167,2506.91,544.97,84.55216667,5845.346167,873.771,71.13096774,2.208064516,0.062903226,8.66483871,2.178709677,13.00677419,0.466774194,0.119870968,2.499390323,21.25806452,,77.92,0.52,J20981,26,2400,A1T0443QKPQ000002X,J20981,6,3,168,504,0,0,249.75,10275123,1023853
01-06-2021 10:00,0.483833333,1380.5245,0.203333333,0.049833333,37.004,37,30.0165,30,29.99716667,30,2.1615,355.5361667,516.7238333,700.5395,70.631,77.6,90.93466667,2.52E+18,4079.914667,1355.647333,1440.003167,1440,1347.799667,1430.0045,1430,1351.8485,1366.4895,1459.959167,967.0706667,892.769,1095.060667,1106.994833,991.25,1497.7665,1602.444667,1101.44,879.6273333,883.4683333,575.1785,3341.591333,2503.8585,542.0138333,84.73783333,5845.590333,874.5708333,71.13096774,2.208064516,0.062903226,8.66483871,2.178709677,13.00677419,0.466774194,0.119870968,2.499390323,21.25806452,,85,0.52,J20981,24,2200,A1T0443QKPQ000002X,J20981,6,3,168,504,0,0,249.75,10275123,1023853
01-06-2021 12:00,0.482166667,1381.4875,0.204666667,-0.049,36.99933333,37,30.03766667,30,29.98466667,30,2.160333333,357.295,517.877,702.8928333,69.6685,76.7505,90.13666667,2.52E+18,4079.848333,1356.7665,1440.000667,1440,1348.277833,1429.9765,1430,1352.01,1366.550833,1459.993167,965.9951667,886.9875,1094.822333,1107.107667,990.5375,1498.386,1601.919,1101.44,875.434,885.6201667,582.4275,3341.304667,2508.875333,542.354,84.00066667,5850.085,874.4283333,71.13096774,2.208064516,0.062903226,8.66483871,2.178709677,13.00677419,0.466774194,0.119870968,2.499390323,21.25806452,,85,0.52,J20981,25,2300,A1T0443QKPQ000002X,J20981,6,3,168,504,0,0,249.75,10275123,1023853
01-06-2021 13:00,0.496666667,1381.781833,0.205833333,0.082333333,36.9965,37,30.04116667,30,29.9855,30,2.160833333,357.239,519.1366667,703.9016667,68.04383333,75.38133333,88.97683333,2.52E+18,4079.839,1356.983167,1439.9585,1440,1348.041333,1430.0035,1430,1352.143333,1366.373333,1459.959,965.3808333,884.5166667,1094.397333,1106.938333,990.0751667,1500.456833,1602.733167,1101.44,873.4971667,885.7561667,576.5018333,3339.367333,2511.265167,544.1763333,83.15283333,5850.4425,877.589,71.13096774,2.208064516,0.062903226,8.66483871,2.178709677,13.00677419,0.466774194,0.119870968,2.499390323,21.25806452,,85,0.52,J20981,29,2700,A1T0443QKPQ000002X,J20981,6,3,168,504,0,0,249.75,10275123,1023853
01-06-2021 14:00,0.510333333,1382.977167,0.197333333,0.003833333,37.00066667,37,29.97716667,30,30.0055,30,2.160833333,353.158,513.4573333,698.3516667,65.67883333,72.82633333,86.272,2.52E+18,4079.849167,1356.4845,1440.0445,1440,1348.0465,1429.966833,1430,1352.481,1366.4845,1459.968,964.8256667,882.4231667,1094.0645,1106.263,989.674,1493.299833,1600.207167,1101.44,871.8796667,884.7036667,581.6731667,3340.942167,2511.915667,539.9271667,80.76666667,5852.7395,872.442,71.13096774,2.208064516,0.062903226,8.66483871,2.178709677,13.00677419,0.466774194,0.119870968,2.499390323,21.25806452,,81.46,0.52,J20981,27,2700,A1T0443QKPQ000002X,J20981,6,3,168,504,0,0,249.75,10275123,1023853
01-06-2021 15:00,0.522833333,1383.913667,0.164166667,0.0745,37.00416667,37,29.98466667,30,29.996,30,2.161166667,355.0033333,515.6688333,700.7595,64.71116667,71.66066667,84.9175,2.52E+18,4079.9715,1356.359333,1439.978833,1440,1347.472667,1430.010333,1430,1352.326833,1366.916333,1459.994333,964.1983333,880.6615,1093.863333,1105.7065,989.396,1502.136167,1599.819333,1101.44,870.5951667,886.0083333,584.3961667,3336.931,2513.417833,540.971,79.12016667,5850.196167,875.1006667,71.13096774,2.208064516,0.062903226,8.66483871,2.178709677,13.00677419,0.466774194,0.119870968,2.499390323,21.25806452,,81.46,0.52,J20981,24,2400,A1T0443QKPQ000002X,J20981,6,3,168,504,0,0,249.75,10275123,1023853
01-06-2021 16:00,0.523666667,1384.283833,0.166833333,0.016833333,37.00833333,37,29.99533333,30,29.99966667,30,2.160833333,354.6105,515.81,698.864,64.58966667,71.57216667,84.86216667,2.52E+18,4079.975333,1356.276,1440.032667,1440,1347.434,1429.998,1430,1352.669167,1366.897667,1459.983333,963.1035,879.2798333,1093.742667,1105.467833,989.0171667,1499.547833,1598.653167,1101.44,869.4051667,885.7031667,587.4011667,3336.886333,2512.979,540.3461667,78.82633333,5849.892,875.4068333,71.13096774,2.208064516,0.062903226,8.66483871,2.178709677,13.00677419,0.466774194,0.119870968,2.499390323,21.25806452,,81.46,0.52,J20981,26,2200,A1T0443QKPQ000002X,J20981,6,3,168,504,0,0,249.75,10275123,1023853
01-06-2021 18:00,0.53,1385.014,0.1665,0.015,37.0005,37,30.0295,30,30.003,30,2.161166667,359.287,521.2485,705.2648333,63.79433333,70.606,83.78733333,2.52E+18,4080.031333,1355.593,1440.009667,1440,1348.581833,1429.999667,1430,1352.701833,1366.489,1460.032167,960.0305,877.1316667,1093.546167,1104.760333,988.3046667,1504.326,1599.575667,1101.44,866.8435,888.0755,595.2671667,3329.673167,2519.597,545.2853333,77.8915,5849.3285,880.0726667,71.13096774,2.208064516,0.062903226,8.66483871,2.178709677,13.00677419,0.466774194,0.119870968,2.499390323,21.25806452,,85,0.52,J20981,22,1900,A1T0443QKPQ000002X,J20981,6,3,168,504,0,0,249.75,10275123,1023853
01-06-2021 19:00,0.537,1384.313,0.1735,0.938166667,37.01166667,37,30.01916667,30,30.00033333,30,2.161166667,359.2216667,522.152,705.9901667,63.4875,70.23583333,83.26233333,2.52E+18,4080.0035,1356.262167,1439.977,1440,1349.1365,1430.020833,1430,1352.123167,1367.174667,1460.0165,958.8055,876.6503333,1093.647167,1104.350333,987.868,1503.233,1600.8115,1101.44,865.2076667,885.7305,588.1841667,3328.828833,2523.301667,547.1063333,77.38816667,5852.032667,880.5165,71.13096774,2.208064516,0.062903226,8.66483871,2.178709677,13.00677419,0.466774194,0.119870968,2.499390323,21.25806452,,85,0.52,J20981,24,2300,A1T0443QKPQ000002X,J20981,6,3,168,504,0,0,249.75,10275123,1023853
01-06-2021 20:00,0.5305,1385.065833,0.173833333,0.017166667,36.99583333,37,30.0275,30,29.98683333,30,2.160666667,356.1345,518.4143333,701.5643333,63.1235,69.7965,82.756,2.52E+18,4079.959167,1357.1625,1440.008667,1440,1348.950833,1429.990667,1430,1352.397167,1366.6295,1459.964333,957.8961667,876.0008333,1093.653,1103.866833,987.3466667,1500.1155,1599.276667,1101.44,863.3631667,886.4775,586.0193333,3330.150667,2518.073833,543.3705,76.87066667,5848.246833,878.2771667,71.13096774,2.208064516,0.062903226,8.66483871,2.178709677,13.00677419,0.466774194,0.119870968,2.499390323,21.25806452,,85,0.52,J20981,21,2000,A1T0443QKPQ000002X,J20981,6,3,168,504,0,0,249.75,10275123,1023853
01-06-2021 21:00,0.524333333,1384.9795,0.163833333,-0.0245,37.01416667,37,30.04683333,30,29.97733333,30,2.160333333,358.8533333,521.0546667,704.8481667,62.48216667,69.23416667,82.21033333,2.52E+18,4079.978833,1357.294833,1439.967333,1440,1348.875667,1430.019667,1430,1352.616,1366.404167,1459.831167,956.9971667,875.1456667,1093.749833,1103.379667,987.0481667,1502.698833,1599.798333,1101.44,861.9351667,886.9276667,586.671,3327.232333,2520.8685,545.583,76.39233333,5848.050167,880.2813333,71.13096774,2.208064516,0.062903226,8.66483871,2.178709677,13.00677419,0.466774194,0.119870968,2.499390323,21.25806452,,85,0.52,J20981,24,2100,A1T0443QKPQ000002X,J20981,6,3,168,504,0,0,249.75,10275123,1023853
01-06-2021 23:00,0.528333333,1386.646333,0.167666667,-0.0105,37.02083333,37,30.0375,30,30.00566667,30,2.1625,356.2641667,517.0796667,702.8225,58.44283333,65.67366667,79.02033333,2.52E+18,4080.154,1365.3725,1457.744167,1461.816667,1348.721167,1430.01,1430,1352.125,1365.569167,1460.109,953.5981667,874.7711667,1093.813833,1103.363833,986.1821667,1503.426833,1601.454833,1101.44,859.3523333,883.3793333,573.4511667,3324.561167,2526.288333,543.1436667,73.53783333,5850.9285,877.9795,71.13096774,2.208064516,0.062903226,8.66483871,2.178709677,13.00677419,0.466774194,0.119870968,2.499390323,21.25806452,,81.46,0.52,J20981,22,1600,A1T0443QKPQ000002X,J20981,6,3,168,504,0,0,249.75,10275123,1023853
02-06-2021 00:00,0.541833333,1387.473333,0.162,-0.053166667,37.0065,37,29.99633333,30,30.01216667,30,2.162,351.379,509.4461667,696.107,55.505,62.3145,74.9965,2.52E+18,4080.1515,1361.281333,1439.933167,1440,1347.5155,1430.0335,1430,1352.4275,1366.736333,1459.821,951.3796667,875.4323333,1093.937333,1103.436167,985.926,1496.835,1597.794333,1101.44,858.5353333,882.4841667,573.2848333,3326.361667,2525.3535,535.829,70.15266667,5851.705167,872.4391667,71,2.381666667,0.0735,8.483333333,2.12,12.75666667,0.601666667,0.103166667,2.485,21.5,,81.46,0.52,J20981,26,2400,A1T0443QKPQ000002X,J20981,6,3,168,504,0,0,249.75,10275123,1023853
02-06-2021 02:00,0.5455,1387.7515,0.164666667,0.0275,37.00866667,37,30.00283333,30,30.01466667,30,2.161333333,354.9036667,513.3755,700.0071667,59.2205,65.73466667,78.53333333,2.52E+18,4080.2255,1358.286333,1442.9705,1443,1346.091667,1430.005833,1430,1352.991167,1366.858833,1460.014167,948.2776667,877.7313333,1093.108833,1103.492167,984.9533333,1500.0475,1599.560167,1101.44,856.5155,882.1885,584.3651667,3327.770833,2521.7585,539.9691667,72.08533333,5849.579167,873.9736667,71,2.381666667,0.0735,8.483333333,2.12,12.75666667,0.601666667,0.103166667,2.485,21.5,,81.46,0.52,J20981,32,2200,A1T0443QKPQ000002X,J20981,6,3,168,504,0,0,249.75,10275123,1023853
02-06-2021 03:00,0.5355,1387.3455,0.1695,-0.042666667,36.99616667,37,29.98066667,30,29.98716667,30,2.1605,358.1301667,516.2503333,701.9088333,62.61016667,69.0215,81.738,2.52E+18,4080.232333,1357.441167,1442.616167,1442.55,1345.598667,1429.984667,1430,1353.556,1366.964,1458.905667,947.4191667,879.3378333,1092.741833,1103.412333,984.5375,1500.682667,1599.784333,1101.44,854.921,883.3755,585.408,3331.553,2517.963333,541.7523333,74.8825,5849.5585,876.05,71,2.381666667,0.0735,8.483333333,2.12,12.75666667,0.601666667,0.103166667,2.485,21.5,,85,0.52,J20981,28,2200,A1T0443QKPQ000002X,J20981,6,3,168,504,0,0,249.75,10275123,1023853
02-06-2021 04:00,0.5155,1386.505,0.219666667,0.027666667,37.0205,37,30.024,30,30.00683333,30,2.160833333,361.2768333,520.3093333,704.6083333,65.01516667,71.47183333,84.25,2.52E+18,4080.1525,1355.388167,1439.963667,1440,1343.982667,1430.016167,1430,1352.558167,1364.673,1449.810333,946.567,881.023,1092.783833,1103.522167,984.1891667,1501.793833,1599.221333,1101.44,853.2881667,886.691,584.9351667,3331.5095,2514.743333,545.1813333,77.58966667,5846.145167,879.311,71,2.381666667,0.0735,8.483333333,2.12,12.75666667,0.601666667,0.103166667,2.485,21.5,,85,0.52,J20981,31,2600,A1T0443QKPQ000002X,J20981,6,3,168,504,0,0,249.75,10275123,1023853
02-06-2021 05:00,0.512666667,1385.086667,0.204166667,0.011333333,36.98233333,37,29.96633333,30,30.01633333,30,2.161333333,363.8415,523.5291667,707.2375,65.47783333,71.89133333,84.29933333,2.52E+18,4080.068333,1352.6955,1439.959833,1440,1343.360667,1429.984167,1430,1351.302667,1365.625333,1449.941667,945.5818333,882.3858333,1092.888167,1103.569333,983.9961667,1502.5815,1601.866,1101.44,851.9106667,884.8911667,576.5005,3330.3935,2519.964333,548.3566667,78.421,5850.291833,881.5285,71,2.381666667,0.0735,8.483333333,2.12,12.75666667,0.601666667,0.103166667,2.485,21.5,,63.75,0.52,J20981,26,2000,A1T0443QKPQ000002X,J20981,6,3,168,504,0,0,249.75,10275123,1023853
02-06-2021 06:00,0.500666667,1384.984167,0.217666667,-0.007,37.00516667,37,30.01833333,30,30.028,30,2.161166667,362.2018333,519.3658333,702.655,66.06033333,72.22516667,84.25483333,2.52E+18,4080.022833,1351.854833,1440.022833,1440,1344.0895,1429.9785,1430,1351.416167,1365.478833,1450.0115,944.8323333,883.7793333,1092.5715,1103.732,983.866,1499.222667,1600.229333,1101.44,850.8366667,885.4608333,577.639,3332.1145,2518.242167,544.3238333,78.28983333,5850.449167,877.3918333,71,2.381666667,0.0735,8.483333333,2.12,12.75666667,0.601666667,0.103166667,2.485,21.5,,56.67,0.52,J20981,22,1900,A1T0443QKPQ000002X,J20981,6,3,168,504,0,0,249.75,10275123,1023853
02-06-2021 07:00,0.490166667,1382.998167,0.167833333,0.011666667,36.99616667,37,30.01033333,30,30.0025,30,2.1605,362.3533333,518.86,702.3685,67.22783333,73.45983333,85.60283333,2.52E+18,4079.9545,1352.392833,1439.9675,1440,1345.3305,1430.0045,1430,1351.461167,1365.465333,1449.973833,944.2206667,885.2838333,1092.421833,1104.029667,983.6546667,1498.530167,1599.5295,1101.44,850.3116667,884.994,577.8036667,3334.215833,2515.224833,544.2818333,79.37033333,5849.274333,876.6818333,71,2.381666667,0.0735,8.483333333,2.12,12.75666667,0.601666667,0.103166667,2.485,21.5,,77.92,0.53,J20981,25,2200,A1T0443QKPQ000002X,J20981,6,3,168,504,0,0,249.75,10275123,1023853
02-06-2021 08:00,0.484166667,1381.700667,0.166166667,-0.000833333,37.0005,37,29.99983333,30,30.02466667,30,2.160166667,365.2293333,521.4505,704.1286667,68.764,74.98183333,87.13683333,2.52E+18,4079.900833,1352.248,1440.0255,1440,1345.5675,1430.028,1430,1351.5555,1365.154833,1449.975333,943.874,886.8988333,1092.335333,1104.191,983.1951667,1505.854667,1600.0145,1101.44,850.1125,887.854,581.7723333,3334.067833,2515.2795,544.3873333,80.7435,5849.3735,880.0811667,71,2.381666667,0.0735,8.483333333,2.12,12.75666667,0.601666667,0.103166667,2.485,21.5,,77.92,0.53,J20981,24,2100,A1T0443QKPQ000002X,J20981,6,3,168,504,0,0,249.75,10275123,1023853
02-06-2021 10:00,0.466333333,1382.269,0.191,0.022166667,36.99866667,37,29.98866667,30,30.00983333,30,2.160166667,365.8621667,522.66,705.317,70.09566667,76.70233333,89.36066667,2.52E+18,4079.8355,1351.150833,1440.034,1440,1345.2405,1429.979333,1430,1350.673667,1365.0615,1450.063833,943.37,890.5431667,1092.590333,1102.894167,982.1695,1503.01,1601.3005,1101.44,849.4295,888.6911667,581.9703333,3336.629667,2512.693,546.5791667,83.05433333,5849.336333,879.422,71,2.381666667,0.0735,8.483333333,2.12,12.75666667,0.601666667,0.103166667,2.485,21.5,,81.46,0.53,J20981,28,2500,A1T0443QKPQ000002X,J20981,6,3,168,504,0,0,249.75,10275123,1023853
02-06-2021 11:00,0.478166667,1383.250333,0.1935,0.0135,37.0055,37,30.00566667,30,30.01383333,30,2.160166667,367.8145,524.5011667,707.2185,70.477,77.40833333,90.50266667,2.52E+18,4079.8325,1350.5425,1439.985,1440,1344.681833,1430.001,1430,1350.8815,1365.476833,1449.941,942.7528333,892.2731667,1092.516833,1101.822333,981.5798333,1504.047333,1602.227333,1101.44,848.983,892.3056667,581.7998333,3334.864,2511.2155,548.1723333,83.99733333,5846.106,880.7878333,71,2.381666667,0.0735,8.483333333,2.12,12.75666667,0.601666667,0.103166667,2.485,21.5,,85,0.53,J20981,27,2300,A1T0443QKPQ000002X,J20981,6,3,168,504,0,0,249.75,10275123,1023853
02-06-2021 12:00,0.476833333,1384.389167,0.185333333,0.0245,36.99983333,37,30.008,30,29.9975,30,2.160833333,365.9038333,523.0786667,704.6808333,70.02916667,77.25833333,90.75,2.52E+18,4079.8765,1350.383,1440.011167,1440,1343.4645,1430.032333,1430,1351.155167,1365.821833,1449.9685,941.9201667,893.799,1092.1025,1100.9305,980.8823333,1504.425,1602.708667,1101.44,848.3066667,892.0075,582.0851667,3338.762333,2508.146667,546.9243333,84.5135,5846.794667,880.171,71,2.381666667,0.0735,8.483333333,2.12,12.75666667,0.601666667,0.103166667,2.485,21.5,,85,0.53,J20981,25,2300,A1T0443QKPQ000002X,J20981,6,3,168,504,0,0,249.75,10275123,1023853
02-06-2021 13:00,0.479,1384.915833,0.1835,-0.007666667,37.00683333,37,29.99133333,30,30.011,30,2.160833333,366.5678333,524.1925,705.6225,68.67383333,75.92083333,89.44583333,2.52E+18,4079.932167,1350.2255,1440.011833,1440,1343.367667,1429.999,1430,1350.701167,1365.826167,1450.055167,941.606,895.1111667,1091.473,1100.604167,980.2723333,1502.2235,1601.481667,1101.44,847.7188333,893.2071667,581.5875,3336.812333,2516.818,547.4725,83.47883333,5853.6,879.5993333,71,2.381666667,0.0735,8.483333333,2.12,12.75666667,0.601666667,0.103166667,2.485,21.5,,85,0.53,J20981,22,1900,A1T0443QKPQ000002X,J20981,6,3,168,504,0,0,249.75,10275123,1023853
02-06-2021 14:00,0.487333333,1386.07,0.184666667,0.002166667,36.997,37,30.0105,30,29.9945,30,2.1605,364.4273333,521.2723333,702.9341667,66.90816667,74.20333333,87.7435,2.52E+18,4079.8695,1350.768667,1439.968167,1440,1342.932333,1429.938667,1430,1351.016833,1365.310833,1449.954167,941.6661667,895.7676667,1090.9705,1100.111667,979.7691667,1501.620167,1600.5825,1101.44,847.0345,893.1578333,581.8438333,3337.817167,2512.217833,545.5141667,81.96,5850.173333,878,71,2.381666667,0.0735,8.483333333,2.12,12.75666667,0.601666667,0.103166667,2.485,21.5,,85,0.53,J20981,28,2600,A1T0443QKPQ000002X,J20981,6,3,168,504,0,0,249.75,10275123,1023853
02-06-2021 15:00,0.499833333,1386.934333,0.160833333,0.024833333,37.0005,37,30.01333333,30,30.02483333,30,2.160833333,364.6576667,521.0328333,704.3605,64.83666667,72.1695,85.70283333,2.52E+18,4079.8895,1351.421333,1440.045333,1440,1342.488833,1430.0485,1430,1351.044,1366.882667,1450.0045,942.007,895.648,1090.702167,1100.0345,979.329,1503.668833,1601.344167,1101.44,846.6775,894.2716667,580.9945,3335.2665,2515.696667,545.393,80.03083333,5851.007333,878.8403333,71,2.381666667,0.0735,8.483333333,2.12,12.75666667,0.601666667,0.103166667,2.485,21.5,,85,0.53,J20981,24,2300,A1T0443QKPQ000002X,J20981,6,3,168,504,0,0,249.75,10275123,1023853
02-06-2021 16:00,0.512166667,1387.204,0.152833333,0.010833333,36.99516667,37,30.011,30,29.988,30,2.161666667,363.9158333,518.3816667,702.3611667,63.37066667,70.44133333,83.7375,2.52E+18,4079.953333,1352.157333,1439.944333,1440,1342.253167,1429.9885,1430,1351.365167,1364.199167,1449.939333,942.1845,894.8268333,1091.035833,1099.965333,978.7345,1503.1025,1600.685333,1101.44,846.1333333,893.8378333,579.3948333,3333.867333,2513.757833,543.0453333,78.09283333,5847.6325,874.7153333,71,2.381666667,0.0735,8.483333333,2.12,12.75666667,0.601666667,0.103166667,2.485,21.5,,81.46,0.53,J20981,25,2300,A1T0443QKPQ000002X,J20981,6,3,168,504,0,0,249.75,10275123,1023853
02-06-2021 18:00,0.512666667,1386.999667,0.1765,-0.013333333,36.99783333,37,30.01883333,30,29.991,30,2.160666667,365.0621667,521.3718333,706.2491667,62.228,69.01616667,81.95866667,2.52E+18,4080.088167,1351.582833,1440.015,1440,1343.453,1430.033333,1430,1351.499,1364.835333,1450.053333,942.5496667,892.1908333,1091.538833,1099.775,977.8088333,1503.068,1600.302667,1101.44,845.3403333,893.78,580.5933333,3329.389667,2520.2905,545.7585,76.2455,5849.75,874.9905,71,2.381666667,0.0735,8.483333333,2.12,12.75666667,0.601666667,0.103166667,2.485,21.5,,81.46,0.53,J20981,27,2100,A1T0443QKPQ000002X,J20981,6,3,168,504,0,0,249.75,10275123,1023853
02-06-2021 19:00,0.513333333,1387.138667,0.168,-0.006666667,37.00033333,37,29.9585,30,29.99416667,30,2.160666667,364.6126667,520.8288333,705.0678333,61.75366667,68.61566667,81.58766667,2.52E+18,4080.0885,1351.6675,1439.971667,1440,1343.76,1430.002333,1430,1351.977167,1365.931333,1449.961833,942.132,890.7195,1091.592,1099.7735,977.3815,1500.107333,1599.238667,1101.44,844.8383333,892.0908333,580.6815,3329.09,2520.335333,545.0033333,75.802,5849.467167,873.9643333,71,2.381666667,0.0735,8.483333333,2.12,12.75666667,0.601666667,0.103166667,2.485,21.5,,85,0.53,J20981,26,2400,A1T0443QKPQ000002X,J20981,6,3,168,504,0,0,249.75,10275123,1023853
02-06-2021 20:00,0.512666667,1387.058,0.167,0.066333333,36.995,37,29.953,30,30.00333333,30,2.160666667,363.3041667,519.321,702.9511667,61.694,68.383,81.14733333,2.52E+18,4080.073167,1351.1735,1440.016333,1440,1344.168667,1430.007833,1430,1351.5245,1366.289667,1450.037167,941.3136667,889.4106667,1091.601167,1099.916333,976.9005,1500.508,1598.9665,1101.44,844.4011667,891.5041667,581.4576667,3329.765167,2520.212333,542.982,75.29666667,5849.9885,872.4653333,71,2.381666667,0.0735,8.483333333,2.12,12.75666667,0.601666667,0.103166667,2.485,21.5,,85,0.53,J20981,22,2000,A1T0443QKPQ000002X,J20981,6,3,168,504,0,0,249.75,10275123,1023853
02-06-2021 21:00,0.516333333,1387.022833,0.167,0.021166667,37.00566667,37,29.90166667,30,30.005,30,2.160166667,364.7778333,521.5453333,706.3613333,60.52966667,67.53066667,80.49,2.52E+18,4080.0545,1351.533667,1439.982167,1440,1344.127,1429.985,1430,1351.4045,1365.973167,1450.012167,940.4855,888.073,1091.610333,1100.035333,976.529,1500.199333,1598.465833,1101.44,843.9698333,893.2096667,586.9093333,3326.010667,2524.006833,545.1625,74.8035,5849.523,874.1561667,71,2.381666667,0.0735,8.483333333,2.12,12.75666667,0.601666667,0.103166667,2.485,21.5,,85,0.53,J20981,23,2200,A1T0443QKPQ000002X,J20981,6,3,168,504,0,0,249.75,10275123,1023853
02-06-2021 22:00,0.5095,1386.666,0.169333333,0.0445,37.0085,37,29.99716667,30,29.9885,30,2.160333333,362.6845,520.1401667,705.3165,58.33416667,65.36616667,78.2815,2.52E+18,4080.066167,1352.438833,1440.004333,1440,1344.295,1430.001833,1430,1351.4935,1366.303667,1450.002167,939.9891667,886.8596667,1091.6175,1100.116,976.2675,1499.445333,1598.064,1101.44,843.6216667,892.0945,588.6918333,3322.501167,2530.0115,545.0633333,73.0225,5853.1515,874.2171667,71,2.381666667,0.0735,8.483333333,2.12,12.75666667,0.601666667,0.103166667,2.485,21.5,,82.93,0.54,J20981,24,2100,A1T0443QKPQ000002X,J20981,6,3,168,504,0,0,249.75,10275123,1023853
02-06-2021 23:00,0.524,1386.969167,0.167666667,-0.034,36.98366667,37,29.925,30,29.99633333,30,2.1605,364.2506667,523.3936667,706.0203333,56.559,63.47,76.15516667,2.52E+18,4080.141167,1353.045,1439.994,1440,1343.364167,1429.988167,1430,1351.700667,1366.111833,1450.01,939.9065,885.4996667,1091.908167,1099.776333,975.7686667,1503.745333,1599.013167,1101.44,843.2171667,893.1498333,586.8546667,3316.597,2534.0135,546.4511667,70.93866667,5850.637333,881.8841667,71,2.381666667,0.0735,8.483333333,2.12,12.75666667,0.601666667,0.103166667,2.485,21.5,,82.93,0.54,J20981,20,1900,A1T0443QKPQ000002X,J20981,6,3,168,504,0,0,249.75,10275123,1023853
03-06-2021 00:00,0.515,1387.134833,0.1855,-0.0015,36.98766667,37,30.07133333,30,29.989,30,2.1615,364.4816667,522.9763333,705.3076667,55.67533333,62.15916667,74.33083333,2.52E+18,4080.113833,1352.9285,1439.998667,1440,1342.6715,1430.043,1430,1351.354833,1366.140333,1450.079333,940.2991667,884.2353333,1092.2545,1099.630333,975.2211667,1503.955167,1599.797833,1101.44,843.1638333,887.7608333,586.2751667,3315.387167,2534.361167,545.7376667,69.13316667,5849.941,881.6616667,71.04833333,2.341666667,0.0715,8.471666667,2.143333333,12.75666667,0.581666667,0.1045,2.484916667,23,,79.47,0.54,J20981,26,2100,A1T0443QKPQ000002X,J20981,6,3,168,504,0,0,249.75,10275123,1023853
03-06-2021 02:00,0.510833333,1386.203167,0.173666667,0.001666667,37.0285,37,29.96483333,30,30.00366667,30,2.160666667,364.4773333,520.558,701.687,59.03466667,65.37133333,77.6085,2.52E+18,4080.197333,1351.333833,1440.019833,1440,1344.176,1429.991167,1430,1350.824,1366.061667,1449.9685,942.4118333,881.8771667,1092.957,1099.672,974.0205,1498.293333,1598.680167,1101.44,842.8975,859.165,584.8915,3322.614167,2528.3665,544.474,71.75916667,5850.989,877.6491667,71.04833333,2.341666667,0.0715,8.471666667,2.143333333,12.75666667,0.581666667,0.1045,2.484916667,23,,79.47,0.54,J20981,29,2400,A1T0443QKPQ000002X,J20981,6,3,168,504,0,0,249.75,10275123,1023853
03-06-2021 03:00,0.5025,1384.919167,0.205666667,0.040166667,37.011,37,30.03116667,30,29.997,30,2.160333333,363.9563333,519.6568333,698.8941667,59.10083333,65.64333333,78.07433333,2.52E+18,4080.148333,1350.904167,1439.978667,1440,1343.818333,1429.992333,1430,1350.6215,1365.339,1450.058167,943.3721667,880.9948333,1093.349667,1100.144833,973.546,1498.412167,1597.785333,1101.44,842.862,862.7921667,585.344,3323.082833,2526.6415,542.7678333,72.50016667,5849.915833,879.2016667,71.04833333,2.341666667,0.0715,8.471666667,2.143333333,12.75666667,0.581666667,0.1045,2.484916667,23,,82.93,0.54,J20981,23,2000,A1T0443QKPQ000002X,J20981,6,3,168,504,0,0,249.75,10275123,1023853
03-06-2021 04:00,0.4885,1383.624167,0.227333333,-0.0095,36.99016667,37,29.99533333,30,29.981,30,2.160333333,365.8816667,519.1573333,698.2098333,61.69866667,67.6525,79.3705,2.52E+18,4080.0815,1350.428167,1439.986333,1440,1343.775667,1430.013833,1430,1349.8445,1364.821667,1449.942,943.841,880.2505,1093.4255,1100.238667,972.8995,1498.072167,1597.9925,1101.44,842.7463333,862.6908333,584.214,3323.227667,2526.993167,542.4101667,73.38133333,5850.162667,877.2143333,71.04833333,2.341666667,0.0715,8.471666667,2.143333333,12.75666667,0.581666667,0.1045,2.484916667,23,,82.93,0.54,J20981,22,2000,A1T0443QKPQ000002X,J20981,6,3,168,504,0,0,249.75,10275123,1023853
03-06-2021 05:00,0.4875,1382.382167,0.219166667,0.1995,37.00866667,37,29.96333333,30,30.03233333,30,2.16,369.904,523.9651667,701.791,64.44266667,70.625,82.67833333,2.52E+18,4080.056833,1351.118167,1439.976167,1440,1344.482833,1432.951,1433.083333,1349.478833,1364.509833,1449.991333,943.9681667,879.4846667,1093.313667,1100.068667,972.3065,1503.1835,1598.959833,1101.44,842.7391667,861.3355,583.9863333,3323.984833,2524.0595,545.5318333,76.31133333,5847.9915,881.3545,71.04833333,2.341666667,0.0715,8.471666667,2.143333333,12.75666667,0.581666667,0.1045,2.484916667,23,,82.93,0.54,J20981,26,2300,A1T0443QKPQ000002X,J20981,6,3,168,504,0,0,249.75,10275123,1023853
03-06-2021 06:00,0.486666667,1382.055,0.204333333,0.029333333,37.00283333,37,29.99666667,30,29.98366667,30,2.160666667,371.2748333,525.5698333,703.0183333,65.8595,72.51,85.0375,2.52E+18,4079.9965,1351.715167,1440.011833,1440,1345.47,1435.012833,1435,1349.785333,1365.263833,1450.055333,944.2133333,878.514,1093.066667,1099.972833,971.737,1500.439833,1599.679667,1101.44,842.831,851.7453333,576.4063333,3326.818,2522.630333,547.0893333,78.79533333,5849.411167,882.3065,71.04833333,2.341666667,0.0715,8.471666667,2.143333333,12.75666667,0.581666667,0.1045,2.484916667,23,,82.93,0.54,J20981,23,2300,A1T0443QKPQ000002X,J20981,6,3,168,504,0,0,249.75,10275123,1023853
03-06-2021 07:00,0.468333333,1381.488167,0.186833333,0.041166667,36.99933333,37,29.97966667,30,29.99166667,30,2.16,372.5456667,525.2501667,703.0813333,67.6285,73.89316667,86.00983333,2.52E+18,4079.935833,1351.325833,1439.984833,1440,1346.7615,1434.981167,1435,1349.3035,1362.673833,1450.006,944.754,877.0483333,1093.101333,1100.117,971.2231667,1499.7185,1599.324667,1101.44,843.0143333,847.1911667,574.5445,3329.517,2521.619333,546.2231667,79.974,5851.125667,881.16,71.04833333,2.341666667,0.0715,8.471666667,2.143333333,12.75666667,0.581666667,0.1045,2.484916667,23,,82.93,0.54,J20981,23,2000,A1T0443QKPQ000002X,J20981,6,3,168,504,0,0,249.75,10275123,1023853
03-06-2021 08:00,0.456333333,1380.602833,0.179166667,0.009833333,36.99383333,37,29.97933333,30,30.015,30,2.160666667,376.467,528.0603333,706.9948333,69.66416667,76.24216667,88.63883333,2.52E+18,4079.945833,1351.746667,1440.010167,1440,1347.1485,1435.0265,1435,1349.125167,1360.1325,1449.967833,945.8871667,875.5258333,1093.1095,1100.054833,970.7396667,1503.212333,1600.231167,1101.44,843.043,846.1465,572.2741667,3329.148667,2522.146333,549.6211667,82.08983333,5851.320667,881.0575,71.04833333,2.341666667,0.0715,8.471666667,2.143333333,12.75666667,0.581666667,0.1045,2.484916667,23,,79.47,0.54,J20981,23,2200,A1T0443QKPQ000002X,J20981,6,3,168,504,0,0,249.75,10275123,1023853
03-06-2021 10:00,0.445666667,1381.690167,0.179666667,0.005166667,37.00916667,37,30.03633333,30,30.01133333,30,2.1605,372.751,522.4693333,700.8258333,72.05416667,78.86833333,91.67133333,2.52E+18,4079.828833,1351.1785,1439.984667,1440,1347.2945,1435.001667,1435,1348.436333,1363.709333,1450.000167,948.0083333,871.9203333,1093.554333,1099.170667,969.6981667,1497.666,1598.522667,1101.44,843.4821667,843.7828333,564.9033333,3339.815833,2513.389333,544.5603333,85.223,5853.131833,875.0013333,71.04833333,2.341666667,0.0715,8.471666667,2.143333333,12.75666667,0.581666667,0.1045,2.484916667,23,,79.47,0.54,J20981,29,2300,A1T0443QKPQ000002X,J20981,6,3,168,504,0,0,249.75,10275123,1023853
03-06-2021 11:00,0.448166667,1382.380833,0.185333333,-0.001166667,36.98816667,37,30.00066667,30,29.98983333,30,2.160333333,371.981,522.5701667,700.8783333,71.66933333,78.93633333,92.11066667,2.52E+18,4079.756167,1351.025,1440.000833,1440,1347.645833,1435.0155,1435,1348.656,1364.318833,1449.982,948.9311667,869.355,1093.718667,1098.8845,969.0516667,1500.5075,1598.872667,1101.44,843.4531667,843.6428333,566.7048333,3340.088333,2509.174333,543.995,85.9325,5849.314333,875.8678333,71.04833333,2.341666667,0.0715,8.471666667,2.143333333,12.75666667,0.581666667,0.1045,2.484916667,23,,82.93,0.54,J20981,25,2200,A1T0443QKPQ000002X,J20981,6,3,168,504,0,0,249.75,10275123,1023853
03-06-2021 12:00,0.452,1383.271667,0.196333333,0.0425,36.99616667,37,29.9925,30,30.00133333,30,2.160333333,369.5545,521.1848333,700.6415,70.45166667,77.64183333,90.6915,2.52E+18,4079.805,1351.509,1440.0325,1440,1347.528667,1435.006,1435,1348.685,1364.618833,1450.010667,949.7483333,866.2368333,1093.751167,1098.767667,968.5878333,1496.896,1597.404667,1101.44,843.5601667,843.546,575.701,3340.613833,2510.140833,543.555,84.8715,5850.708833,874.173,71.04833333,2.341666667,0.0715,8.471666667,2.143333333,12.75666667,0.581666667,0.1045,2.484916667,23,,82.93,0.54,J20981,24,1900,A1T0443QKPQ000002X,J20981,6,3,168,504,0,0,249.75,10275123,1023853
03-06-2021 13:00,0.457833333,1383.885833,0.202166667,0.020833333,37.00316667,37,30.01383333,30,29.99566667,30,2.160666667,366.6921667,519.3491667,698.5635,68.48166667,75.7765,88.81016667,2.52E+18,4079.816833,1351.597667,1439.989167,1440,1347.5165,1435.0115,1435,1348.9535,1363.858833,1449.918667,949.8881667,862.8376667,1093.640833,1098.906333,968.2181667,1496.950333,1596.819833,1101.44,843.6436667,842.7205,578.3038333,3340.155,2509.202167,541.4161667,83.3565,5849.454333,873.3003333,71.04833333,2.341666667,0.0715,8.471666667,2.143333333,12.75666667,0.581666667,0.1045,2.484916667,23,,82.93,0.54,J20981,23,2200,A1T0443QKPQ000002X,J20981,6,3,168,504,0,0,249.75,10275123,1023853
