Repository: RitwikKhandelwal/Piramal-Kosamba

File: 2. Efficiency/45tpd/1. Flat Files/Amber_B6.csv (part 2 of 14)
6 HP Set Value,B6 LP Process value,B6 LP Set Value,Header Gas Pressure Process value,Recuprator Left Bottom temp Process value,Recuprator Left Middle temp Process value,Recuprator Left top temp Process value,Recuprator Right Bottom temp Process value,Recuprator Right Middle temp Process value,Recuprator Right top temp Process value,Row Key,Total cold air flow  Process value,B6 Front Bottom Process value,B6 Rear Bottom Process value,B6 Rear Top temp Process value,B6 Rear Top temp Set Value,Melter Bottom 1 temp Process value,Melter Bottom 2 temp Process value,Melter Bottom 3 temp Process value,Melter Bottom 4 temp Process value,Melter Bottom 5 temp Process value,Melter Crown 1 temp Process value,Melter Crown 2 temp Process value,Riser temp( not available) Process value,Thraot Sleeper Process value,west gas channel right side Process value,Total gas flow Process value,Total hot air left Process value,Total hot air right Process value,Total hot air left temp Process value,Total hot air right temp Process value,Total hot air Process value,Thermocouple stack ( Chimney) left Process value,chem_comp_SiO2,chem_comp_Al2O3,chem_comp_Fe2O3,chem_comp_CaO,chem_comp_MgO,chem_comp_Na2O,chem_comp_K2O,chem_comp_SO3,physical_test_density_gm_cc,physical_test_seed_count_result,Unnamed: 72,DPR Eff,ActDrw(Ton),JobNumber,DefectCountSum,SampleSizeSum,FGCode,Number,NumberOfSection,NumberOfGob,GobCutPerMinute,ISMachineActualSpeed,GobWeightLow,GobWeightHigh,GlassDraw,PackedQunatity,ProductionOrderNumber
02-06-2021 10:00,0.466333333,1382.269,0.191,0.022166667,37.51383333,37.5,30.0075,30,2.160166667,365.8621667,522.66,705.317,70.09566667,76.70233333,89.36066667,2.52E+18,4079.8355,1322.189667,1328.855667,1340.025167,1340,943.37,890.5431667,1092.590333,1102.894167,982.1695,1503.01,1601.3005,1101.44,849.4295,888.6911667,581.9703333,3336.629667,2512.693,546.5791667,83.05433333,5849.336333,879.422,71,2.381666667,0.0735,8.483333333,2.12,12.75666667,0.601666667,0.103166667,2.485,21.5,,82.44,0.71,J20980,28,1200,A1V0865QKPQ000001X,J20980,7,2,68,136,0,0,142.86,1300342,1023852
02-06-2021 11:00,0.478166667,1383.250333,0.1935,0.0135,37.49016667,37.5,29.9995,30,2.160166667,367.8145,524.5011667,707.2185,70.477,77.40833333,90.50266667,2.52E+18,4079.8325,1322.273,1329.143833,1340.052667,1340,942.7528333,892.2731667,1092.516833,1101.822333,981.5798333,1504.047333,1602.227333,1101.44,848.983,892.3056667,581.7998333,3334.864,2511.2155,548.1723333,83.99733333,5846.106,880.7878333,71,2.381666667,0.0735,8.483333333,2.12,12.75666667,0.601666667,0.103166667,2.485,21.5,,82.44,0.71,J20980,30,1400,A1V0865QKPQ000001X,J20980,7,2,68,136,0,0,142.86,1300342,1023852
02-06-2021 13:00,0.479,1384.915833,0.1835,-0.007666667,37.50116667,37.5,30.00016667,30,2.160833333,366.5678333,524.1925,705.6225,68.67383333,75.92083333,89.44583333,2.52E+18,4079.932167,1322.900167,1329.309833,1340.0315,1340,941.606,895.1111667,1091.473,1100.604167,980.2723333,1502.2235,1601.481667,1101.44,847.7188333,893.2071667,581.5875,3336.812333,2516.818,547.4725,83.47883333,5853.6,879.5993333,71,2.381666667,0.0735,8.483333333,2.12,12.75666667,0.601666667,0.103166667,2.485,21.5,,84,0.71,J20980,28,1200,A1V0865QKPQ000001X,J20980,7,2,68,136,0,0,142.86,1300342,1023852
02-06-2021 14:00,0.487333333,1386.07,0.184666667,0.002166667,37.4995,37.5,30.00083333,30,2.1605,364.4273333,521.2723333,702.9341667,66.90816667,74.20333333,87.7435,2.52E+18,4079.8695,1322.8775,1329.590833,1339.982167,1340,941.6661667,895.7676667,1090.9705,1100.111667,979.7691667,1501.620167,1600.5825,1101.44,847.0345,893.1578333,581.8438333,3337.817167,2512.217833,545.5141667,81.96,5850.173333,878,71,2.381666667,0.0735,8.483333333,2.12,12.75666667,0.601666667,0.103166667,2.485,21.5,,84,0.71,J20980,30,1100,A1V0865QKPQ000001X,J20980,7,2,68,136,0,0,142.86,1300342,1023852
02-06-2021 16:00,0.512166667,1387.204,0.152833333,0.010833333,37.48383333,37.5,29.99616667,30,2.161666667,363.9158333,518.3816667,702.3611667,63.37066667,70.44133333,83.7375,2.52E+18,4079.953333,1322.196,1329.703333,1339.9325,1340,942.1845,894.8268333,1091.035833,1099.965333,978.7345,1503.1025,1600.685333,1101.44,846.1333333,893.8378333,579.3948333,3333.867333,2513.757833,543.0453333,78.09283333,5847.6325,874.7153333,71,2.381666667,0.0735,8.483333333,2.12,12.75666667,0.601666667,0.103166667,2.485,21.5,,80.89,0.71,J20980,26,1300,A1V0865QKPQ000001X,J20980,7,2,68,136,0,0,142.86,1300342,1023852
02-06-2021 18:00,0.512666667,1386.999667,0.1765,-0.013333333,37.49716667,37.5,29.99933333,30,2.160666667,365.0621667,521.3718333,706.2491667,62.228,69.01616667,81.95866667,2.52E+18,4080.088167,1323.173167,1330.042667,1339.972167,1340,942.5496667,892.1908333,1091.538833,1099.775,977.8088333,1503.068,1600.302667,1101.44,845.3403333,893.78,580.5933333,3329.389667,2520.2905,545.7585,76.2455,5849.75,874.9905,71,2.381666667,0.0735,8.483333333,2.12,12.75666667,0.601666667,0.103166667,2.485,21.5,,82.44,0.71,J20980,30,1400,A1V0865QKPQ000001X,J20980,7,2,68,136,0,0,142.86,1300342,1023852
02-06-2021 19:00,0.513333333,1387.138667,0.168,-0.006666667,37.506,37.5,30.0055,30,2.160666667,364.6126667,520.8288333,705.0678333,61.75366667,68.61566667,81.58766667,2.52E+18,4080.0885,1323.1705,1329.874,1340.017167,1340,942.132,890.7195,1091.592,1099.7735,977.3815,1500.107333,1599.238667,1101.44,844.8383333,892.0908333,580.6815,3329.09,2520.335333,545.0033333,75.802,5849.467167,873.9643333,71,2.381666667,0.0735,8.483333333,2.12,12.75666667,0.601666667,0.103166667,2.485,21.5,,84,0.71,J20980,28,1500,A1V0865QKPQ000001X,J20980,7,2,68,136,0,0,142.86,1300342,1023852
02-06-2021 21:00,0.516333333,1387.022833,0.167,0.021166667,37.50366667,37.5,30.0055,30,2.160166667,364.7778333,521.5453333,706.3613333,60.52966667,67.53066667,80.49,2.52E+18,4080.0545,1323.528667,1329.671333,1340.037167,1340,940.4855,888.073,1091.610333,1100.035333,976.529,1500.199333,1598.465833,1101.44,843.9698333,893.2096667,586.9093333,3326.010667,2524.006833,545.1625,74.8035,5849.523,874.1561667,71,2.381666667,0.0735,8.483333333,2.12,12.75666667,0.601666667,0.103166667,2.485,21.5,,84,0.71,J20980,24,1200,A1V0865QKPQ000001X,J20980,7,2,68,136,0,0,142.86,1300342,1023852
02-06-2021 22:00,0.5095,1386.666,0.169333333,0.0445,37.49883333,37.5,30.00783333,30,2.160333333,362.6845,520.1401667,705.3165,58.33416667,65.36616667,78.2815,2.52E+18,4080.066167,1322.955,1329.561833,1340.038,1340,939.9891667,886.8596667,1091.6175,1100.116,976.2675,1499.445333,1598.064,1101.44,843.6216667,892.0945,588.6918333,3322.501167,2530.0115,545.0633333,73.0225,5853.1515,874.2171667,71,2.381666667,0.0735,8.483333333,2.12,12.75666667,0.601666667,0.103166667,2.485,21.5,,84,0.71,J20980,32,1500,A1V0865QKPQ000001X,J20980,7,2,68,136,0,0,142.86,1300342,1023852
03-06-2021 00:00,0.515,1387.134833,0.1855,-0.0015,37.49283333,37.5,29.99433333,30,2.1615,364.4816667,522.9763333,705.3076667,55.67533333,62.15916667,74.33083333,2.52E+18,4080.113833,1322.3585,1329.297833,1340.054333,1340,940.2991667,884.2353333,1092.2545,1099.630333,975.2211667,1503.955167,1599.797833,1101.44,843.1638333,887.7608333,586.2751667,3315.387167,2534.361167,545.7376667,69.13316667,5849.941,881.6616667,71.04833333,2.341666667,0.0715,8.471666667,2.143333333,12.75666667,0.581666667,0.1045,2.484916667,23,,82.44,0.71,J20980,28,1200,A1V0865QKPQ000001X,J20980,7,2,68,136,0,0,142.86,1300342,1023852
03-06-2021 02:00,0.510833333,1386.203167,0.173666667,0.001666667,37.51733333,37.5,30.0105,30,2.160666667,364.4773333,520.558,701.687,59.03466667,65.37133333,77.6085,2.52E+18,4080.197333,1322.705667,1329.583333,1339.946833,1340,942.4118333,881.8771667,1092.957,1099.672,974.0205,1498.293333,1598.680167,1101.44,842.8975,859.165,584.8915,3322.614167,2528.3665,544.474,71.75916667,5850.989,877.6491667,71.04833333,2.341666667,0.0715,8.471666667,2.143333333,12.75666667,0.581666667,0.1045,2.484916667,23,,82.44,0.71,J20980,29,1800,A1V0865QKPQ000001X,J20980,7,2,68,136,0,0,142.86,1300342,1023852
03-06-2021 03:00,0.5025,1384.919167,0.205666667,0.040166667,37.51133333,37.5,30.0065,30,2.160333333,363.9563333,519.6568333,698.8941667,59.10083333,65.64333333,78.07433333,2.52E+18,4080.148333,1322.588833,1329.147,1340.054167,1340,943.3721667,880.9948333,1093.349667,1100.144833,973.546,1498.412167,1597.785333,1101.44,842.862,862.7921667,585.344,3323.082833,2526.6415,542.7678333,72.50016667,5849.915833,879.2016667,71.04833333,2.341666667,0.0715,8.471666667,2.143333333,12.75666667,0.581666667,0.1045,2.484916667,23,,84,0.71,J20980,24,1800,A1V0865QKPQ000001X,J20980,7,2,68,136,0,0,142.86,1300342,1023852
03-06-2021 05:00,0.4875,1382.382167,0.219166667,0.1995,37.506,37.5,30.003,30,2.16,369.904,523.9651667,701.791,64.44266667,70.625,82.67833333,2.52E+18,4080.056833,1322.245167,1328.432833,1339.972667,1340,943.9681667,879.4846667,1093.313667,1100.068667,972.3065,1503.1835,1598.959833,1101.44,842.7391667,861.3355,583.9863333,3323.984833,2524.0595,545.5318333,76.31133333,5847.9915,881.3545,71.04833333,2.341666667,0.0715,8.471666667,2.143333333,12.75666667,0.581666667,0.1045,2.484916667,23,,84,0.71,J20980,28,1900,A1V0865QKPQ000001X,J20980,7,2,68,136,0,0,142.86,1300342,1023852
03-06-2021 06:00,0.486666667,1382.055,0.204333333,0.029333333,37.4975,37.5,30.00383333,30,2.160666667,371.2748333,525.5698333,703.0183333,65.8595,72.51,85.0375,2.52E+18,4079.9965,1321.541667,1327.977167,1339.932167,1340,944.2133333,878.514,1093.066667,1099.972833,971.737,1500.439833,1599.679667,1101.44,842.831,851.7453333,576.4063333,3326.818,2522.630333,547.0893333,78.79533333,5849.411167,882.3065,71.04833333,2.341666667,0.0715,8.471666667,2.143333333,12.75666667,0.581666667,0.1045,2.484916667,23,,84,0.71,J20980,27,1700,A1V0865QKPQ000001X,J20980,7,2,68,136,0,0,142.86,1300342,1023852
03-06-2021 08:00,0.456333333,1380.602833,0.179166667,0.009833333,37.501,37.5,30.00166667,30,2.160666667,376.467,528.0603333,706.9948333,69.66416667,76.24216667,88.63883333,2.52E+18,4079.945833,1320.533167,1327.5455,1339.914,1340,945.8871667,875.5258333,1093.1095,1100.054833,970.7396667,1503.212333,1600.231167,1101.44,843.043,846.1465,572.2741667,3329.148667,2522.146333,549.6211667,82.08983333,5851.320667,881.0575,71.04833333,2.341666667,0.0715,8.471666667,2.143333333,12.75666667,0.581666667,0.1045,2.484916667,23,,82.44,0.71,J20980,24,1700,A1V0865QKPQ000001X,J20980,7,2,68,136,0,0,142.86,1300342,1023852
03-06-2021 10:00,0.445666667,1381.690167,0.179666667,0.005166667,37.50766667,37.5,30.00216667,30,2.1605,372.751,522.4693333,700.8258333,72.05416667,78.86833333,91.67133333,2.52E+18,4079.828833,1320.314167,1326.622667,1339.9385,1340,948.0083333,871.9203333,1093.554333,1099.170667,969.6981667,1497.666,1598.522667,1101.44,843.4821667,843.7828333,564.9033333,3339.815833,2513.389333,544.5603333,85.223,5853.131833,875.0013333,71.04833333,2.341666667,0.0715,8.471666667,2.143333333,12.75666667,0.581666667,0.1045,2.484916667,23,,84,0.71,J20980,28,1100,A1V0865QKPQ000001X,J20980,7,2,68,136,0,0,142.86,1300342,1023852
03-06-2021 11:00,0.448166667,1382.380833,0.185333333,-0.001166667,37.4955,37.5,30.00566667,30,2.160333333,371.981,522.5701667,700.8783333,71.66933333,78.93633333,92.11066667,2.52E+18,4079.756167,1320.2275,1326.786167,1340.072833,1340,948.9311667,869.355,1093.718667,1098.8845,969.0516667,1500.5075,1598.872667,1101.44,843.4531667,843.6428333,566.7048333,3340.088333,2509.174333,543.995,85.9325,5849.314333,875.8678333,71.04833333,2.341666667,0.0715,8.471666667,2.143333333,12.75666667,0.581666667,0.1045,2.484916667,23,,84,0.71,J20980,24,1000,A1V0865QKPQ000001X,J20980,7,2,68,136,0,0,142.86,1300342,1023852
03-06-2021 13:00,0.457833333,1383.885833,0.202166667,0.020833333,37.50983333,37.5,29.9975,30,2.160666667,366.6921667,519.3491667,698.5635,68.48166667,75.7765,88.81016667,2.52E+18,4079.816833,1320.742,1327.222333,1340.052167,1340,949.8881667,862.8376667,1093.640833,1098.906333,968.2181667,1496.950333,1596.819833,1101.44,843.6436667,842.7205,578.3038333,3340.155,2509.202167,541.4161667,83.3565,5849.454333,873.3003333,71.04833333,2.341666667,0.0715,8.471666667,2.143333333,12.75666667,0.581666667,0.1045,2.484916667,23,,87.11,0.71,J20980,26,1400,A1V0865QKPQ000001X,J20980,7,2,68,136,0,0,142.86,1300342,1023852
03-06-2021 14:00,0.468166667,1384.635833,0.178666667,-0.007333333,37.51316667,37.5,30.00766667,30,2.160166667,364.923,518.5185,698.389,66.03383333,73.31466667,86.29866667,2.52E+18,4079.829333,1320.458833,1327.591,1339.880333,1340,949.7463333,859.5293333,1093.486333,1099.064333,967.9463333,1498.198667,1596.113,1101.44,843.6326667,842.1635,584.7113333,3337.934,2514.054833,540.3343333,81.09383333,5851.9785,873.7593333,71.04833333,2.341666667,0.0715,8.471666667,2.143333333,12.75666667,0.581666667,0.1045,2.484916667,23,,87.11,0.71,J20980,26,1300,A1V0865QKPQ000001X,J20980,7,2,68,136,0,0,142.86,1300342,1023852
03-06-2021 16:00,0.485666667,1385.317833,0.156666667,0.019666667,37.49683333,37.5,30.016,30,2.1605,370.7268333,525.975,707.9015,63.86,70.90583333,83.74883333,2.52E+18,4079.94,1321.828333,1328.4135,1339.967833,1340,948.8155,853.6103333,1092.040833,1098.724,967.1593333,1505.509333,1599.3275,1101.44,843.8768333,840.4498333,589.634,3327.193333,2523.6625,548.1335,78.34083333,5850.652167,880.6538333,71.04833333,2.341666667,0.0715,8.471666667,2.143333333,12.75666667,0.581666667,0.1045,2.484916667,23,,82.44,0.71,J20980,28,1100,A1V0865QKPQ000001X,J20980,7,2,68,136,0,0,142.86,1300342,1023852
03-06-2021 18:00,0.487,1386.234,0.157333333,0.008,37.49933333,37.5,29.9965,30,2.161333333,363.8466667,516.8336667,698.82,62.87733333,69.4825,81.84,2.52E+18,4079.974,1323.004667,1328.7525,1340.049333,1340,948.9688333,850.3025,1090.8305,1098.0285,966.1955,1491.972,1595.913333,1101.44,844.3031667,837.334,592.3241667,3330.834833,2520.135667,543.3031667,76.47516667,5850.874167,872.9631667,71.04833333,2.341666667,0.0715,8.471666667,2.143333333,12.75666667,0.581666667,0.1045,2.484916667,23,,82.44,0.71,J20980,30,2200,A1V0865QKPQ000001X,J20980,7,2,68,136,0,0,142.86,1300342,1023852
03-06-2021 19:00,0.486666667,1386.023167,0.175666667,-0.003833333,37.48616667,37.5,29.99983333,30,2.160666667,365.2688333,517.5016667,697.4838333,62.88183333,69.49533333,81.70116667,2.52E+18,4079.9495,1323.654833,1329.323333,1339.9245,1340,948.8205,849.4498333,1090.432333,1097.7945,965.7073333,1498.126833,1595.765833,1101.44,844.3425,837.195,602.8231667,3329.070167,2520.1195,540.4186667,76.21683333,5849.222,874.1031667,71.04833333,2.341666667,0.0715,8.471666667,2.143333333,12.75666667,0.581666667,0.1045,2.484916667,23,,85.56,0.71,J20980,26,1900,A1V0865QKPQ000001X,J20980,7,2,68,136,0,0,142.86,1300342,1023852
03-06-2021 21:00,0.497833333,1386.421167,0.1665,-0.020166667,37.50566667,37.5,29.99683333,30,2.160166667,372.0691667,529.2305,711.3976667,61.1495,67.9,80.4625,2.52E+18,4079.997167,1323.130667,1329.101167,1339.903,1340,948.668,849.0206667,1090.016667,1097.775833,964.6358333,1509.624667,1598.312167,1101.44,844.0871667,837.1978333,596.5066667,3317.162833,2533.4555,553.2135,74.93533333,5850.674667,884.2678333,71.04833333,2.341666667,0.0715,8.471666667,2.143333333,12.75666667,0.581666667,0.1045,2.484916667,23,,87.11,0.71,J20980,25,2000,A1V0865QKPQ000001X,J20980,7,2,68,136,0,0,142.86,1300342,1023852
03-06-2021 22:00,0.496333333,1386.3525,0.167333333,0.009833333,37.51033333,37.5,29.989,30,2.1605,370.5861667,527.1616667,707.9346667,60.8645,67.669,80.26166667,2.52E+18,4079.997333,1323.205333,1328.961667,1340,1340,948.216,849.519,1089.959,1097.914833,964.1781667,1502.978,1598.353833,1101.44,844.1731667,836.5088333,595.5293333,3319.4485,2531.2175,551.1183333,74.6835,5850.575833,882.893,71.04833333,2.341666667,0.0715,8.471666667,2.143333333,12.75666667,0.581666667,0.1045,2.484916667,23,,87.11,0.71,J20980,24,1600,A1V0865QKPQ000001X,J20980,7,2,68,136,0,0,142.86,1300342,1023852
04-06-2021 00:00,0.503833333,1387.713833,0.181666667,-0.0485,37.49766667,37.5,30.01,30,2.160666667,367.7593333,525.4615,706.0428333,57.452,64.27483333,76.7315,2.52E+18,4080.075667,1323.176,1329.5425,1340.012833,1340,945.7183333,850.8778333,1089.455167,1098.047833,963.4256667,1502.600167,1599.076,1101.44,844.551,838.2381667,596.1488333,3314.684833,2534.867333,548.8851667,71.40066667,5849.6915,882.4271667,71.07142857,2.282857143,0.062285714,8.355714286,2.04,12.95714286,0.448571429,0.140571429,2.490228571,22.57142857,,82.44,0.71,J20980,28,1900,A1V0865QKPQ000001X,J20980,7,2,68,136,0,0,142.86,1300342,1023852
04-06-2021 02:00,0.501333333,1387.446167,0.168333333,-0.004833333,37.49583333,37.5,29.9995,30,2.161833333,360.5238333,515.5746667,693.6401667,58.784,65.09133333,77.07183333,2.52E+18,4080.278667,1323.4485,1330.551167,1340,1340,942.5,852.779,1088.957833,1098.113833,962.4218333,1492.563833,1595.1595,1101.44,845.016,837.5536667,602.9113333,3325.255833,2522.405667,539.2456667,71.458,5847.644833,873.3848333,71.07142857,2.282857143,0.062285714,8.355714286,2.04,12.95714286,0.448571429,0.140571429,2.490228571,22.57142857,,82.44,0.71,J20980,29,1500,A1V0865QKPQ000001X,J20980,7,2,68,136,0,0,142.86,1300342,1023852
04-06-2021 03:00,0.465833333,1386.267667,0.199,0.048,37.50383333,37.5,29.99333333,30,2.160666667,363.5201667,519.7426667,697.7306667,60.86883333,66.82633333,78.148,2.52E+18,4080.245667,1324.8715,1330.8005,1340.001833,1340,940.9915,853.7718333,1088.875,1098.3365,961.8095,1490.182333,1593.420333,1101.44,845.2743333,837.0535,602.4281667,3325.0575,2524.84,542.083,72.89266667,5849.7765,878.1738333,71.07142857,2.282857143,0.062285714,8.355714286,2.04,12.95714286,0.448571429,0.140571429,2.490228571,22.57142857,,85.56,0.71,J20980,25,1800,A1V0865QKPQ000001X,J20980,7,2,68,136,0,0,142.86,1300342,1023852
04-06-2021 05:00,0.440833333,1384.9065,0.206833333,-0.007833333,37.5015,37.5,29.9975,30,2.1605,366.2453333,522.2641667,699.4338333,63.545,68.9,79.19133333,2.52E+18,4080.0275,1324.032667,1330.192167,1340.032333,1340,938.909,853.7105,1088.7775,1098.353833,960.8433333,1491.913333,1593.462833,1101.44,845.44,835.2411667,602.1916667,3322.849333,2525.101167,544.9801667,74.08033333,5847.931333,879.4268333,71.07142857,2.282857143,0.062285714,8.355714286,2.04,12.95714286,0.448571429,0.140571429,2.490228571,22.57142857,,85.56,0.71,J20980,28,1900,A1V0865QKPQ000001X,J20980,7,2,68,136,0,0,142.86,1300342,1023852
04-06-2021 06:00,0.422833333,1384.701833,0.227166667,0.119666667,37.49533333,37.5,29.99316667,30,2.160666667,368.1133333,524.96,701.4355,65.04883333,70.06166667,80.00316667,2.52E+18,4080.005167,1323.646667,1329.820667,1339.941667,1340,938.199,852.5973333,1089.139833,1098.4385,960.433,1494.6895,1594.255667,1101.44,845.7361667,831.8323333,604.152,3321.588167,2527.346333,547.0125,74.92683333,5848.908167,881.5315,71.07142857,2.282857143,0.062285714,8.355714286,2.04,12.95714286,0.448571429,0.140571429,2.490228571,22.57142857,,85.56,0.71,J20980,26,1900,A1V0865QKPQ000001X,J20980,7,2,68,136,0,0,142.86,1300342,1023852
04-06-2021 08:00,0.406333333,1384.806167,0.171666667,0.018,37.49483333,37.5,30.00483333,30,2.16,371.236,525.4478333,703.3041667,68.7835,74.1885,84.52783333,2.52E+18,4079.8615,1322.660667,1329.062667,1339.9605,1340,937.1818333,850.4135,1089.745,1099.018167,959.6686667,1496.588,1594.961167,1101.44,845.722,831.3598333,604.8046667,3328.2825,2522.5825,547.9141667,79.0405,5851.055167,878.5228333,71.07142857,2.282857143,0.062285714,8.355714286,2.04,12.95714286,0.448571429,0.140571429,2.490228571,22.57142857,,82.44,0.71,J20980,24,1900,A1V0865QKPQ000001X,J20980,7,2,68,136,0,0,142.86,1300342,1023852
04-06-2021 10:00,0.411666667,1385.2975,0.186,-0.036,37.49766667,37.5,30.00066667,30,2.160833333,375.123,529.372,709.535,70.597,76.41766667,87.41816667,2.52E+18,4079.805167,1322.559167,1328.835667,1340.011833,1340,936.2675,850.2933333,1090.132,1099.7745,959.1088333,1500.625167,1597.686167,1101.44,845.9403333,830.7615,601.0996667,3327.185167,2522.761167,553.1781667,81.58866667,5850.045167,884.9203333,71.07142857,2.282857143,0.062285714,8.355714286,2.04,12.95714286,0.448571429,0.140571429,2.490228571,22.57142857,,87.11,0.71,J20980,34,1600,A1V0865QKPQ000001X,J20980,7,2,68,136,0,0,142.86,1300342,1023852
04-06-2021 11:00,0.417333333,1386.483,0.180833333,0.015166667,37.5005,37.5,30.0005,30,2.160666667,371.0095,525.0748333,702.9916667,70.5855,76.6095,87.8225,2.52E+18,4079.821333,1322.902333,1329.465,1339.969167,1340,936.2733333,850.8755,1089.940833,1099.492167,958.8698333,1494.945833,1595.929333,1101.44,846.1381667,831.3461667,597.3221667,3331.3885,2514.834333,548.3526667,82.28433333,5846.104,881.4401667,71.07142857,2.282857143,0.062285714,8.355714286,2.04,12.95714286,0.448571429,0.140571429,2.490228571,22.57142857,,87.11,0.71,J20980,32,1400,A1V0865QKPQ000001X,J20980,7,2,68,136,0,0,142.86,1300342,1023852
04-06-2021 12:00,0.411833333,1386.7995,0.185166667,0.041166667,37.4955,37.5,29.996,30,2.161166667,368.5456667,522.2155,699.796,69.49983333,75.77083333,87.20233333,2.52E+18,4079.727667,1323.215667,1329.170833,1340.0115,1340,936.6788333,851.7873333,1089.364333,1098.818333,958.4915,1495.956,1596.002,1101.44,846.19,834.8945,599.8551667,3333.6825,2516.921667,545.6451667,81.88683333,5850.644,879.7631667,71.07142857,2.282857143,0.062285714,8.355714286,2.04,12.95714286,0.448571429,0.140571429,2.490228571,22.57142857,,87.11,0.71,J20980,26,1300,A1V0865QKPQ000001X,J20980,7,2,68,136,0,0,142.86,1300342,1023852
04-06-2021 14:00,0.433666667,1387.996167,0.204833333,0.037333333,37.49833333,37.5,30.004,30,2.161666667,366.8761667,520.9271667,699.4765,65.89416667,72.1685,83.57483333,2.52E+18,4079.7645,1323.435667,1328.851833,1339.969667,1340,936.9581667,853.5135,1089.123,1098.073,957.6,1494.572,1595.188333,1101.44,847.0476667,835.2503333,603.462,3331.151667,2520.401667,544.3978333,78.8865,5851.454833,879.3626667,71.07142857,2.282857143,0.062285714,8.355714286,2.04,12.95714286,0.448571429,0.140571429,2.490228571,22.57142857,,85.68,0.72,J20980,28,1200,A1V0865QKPQ000001X,J20980,7,2,68,136,0,0,142.86,1300342,1023852
04-06-2021 16:00,0.448166667,1388.181667,0.153333333,0.0165,37.49816667,37.5,30.0055,30,2.162,372.8548333,531.1495,711.5886667,63.82433333,69.98116667,81.337,2.52E+18,4079.860667,1323.995,1329.8815,1340.036667,1340,938.3533333,854.5451667,1088.884333,1097.781167,956.9905,1508.105167,1599.5725,1101.44,847.1423333,837.1478333,599.8413333,3317.802833,2530.949,555.3336667,76.45066667,5848.767,888.1493333,71.07142857,2.282857143,0.062285714,8.355714286,2.04,12.95714286,0.448571429,0.140571429,2.490228571,22.57142857,,82.62,0.72,J20980,26,1200,A1V0865QKPQ000001X,J20980,7,2,68,136,0,0,142.86,1300342,1023852
04-06-2021 18:00,0.455166667,1388.106833,0.172,-0.032333333,37.48866667,37.5,29.99583333,30,2.162833333,366.1455,522.7846667,700.9396667,63.13483333,69.15583333,80.3745,2.52E+18,4079.865667,1323.452333,1329.3075,1340.059667,1340,939.8198333,855.304,1089.138,1098.605167,956.5221667,1493.891833,1591.833167,1101.44,847.7233333,837.0635,605.4631667,3325.335667,2526.188167,547.278,75.3675,5851.384333,880.7448333,71.07142857,2.282857143,0.062285714,8.355714286,2.04,12.95714286,0.448571429,0.140571429,2.490228571,22.57142857,,84.15,0.72,J20980,40,2500,A1V0865QKPQ000001X,J20980,7,2,68,136,0,0,142.86,1300342,1023852
04-06-2021 19:00,0.461016949,1387.487627,0.168813559,-0.053389831,37.51610169,37.5,30.01084746,30,2.161525424,371.6810169,530.6047458,710.0662712,61.61966102,68.04830508,79.55949153,2.52E+18,4079.851864,1323.866102,1330.171356,1340.027627,1340,940.0366102,856.2771186,1089.795932,1099.294237,956.2569492,1502.284237,1594.721356,1101.44,848.0384746,837.5055932,614.5428814,3315.531864,2534.835763,553.3822034,74.76525424,5850.388983,888.7676271,71.07142857,2.282857143,0.062285714,8.355714286,2.04,12.95714286,0.448571429,0.140571429,2.490228571,22.57142857,,85.68,0.72,J20980,35,2400,A1V0865QKPQ000001X,J20980,7,2,68,136,0,0,142.86,1300342,1023852
04-06-2021 21:00,0.468166667,1398.329833,0.177333333,-0.055833333,37.498,37.5,30.01616667,30,2.165166667,364.9133333,521.478,701.88,54.40983333,59.94666667,70.37183333,2.52E+18,4079.912667,1324.283,1331.451667,1340.110167,1340,941.0558333,858.1865,1089.8475,1097.018333,955.7128333,1499.562833,1596.513333,1101.44,848.2711667,833.7736667,610.5218333,3307.500333,2545.5575,547.3371667,65.91216667,5853.028833,881.6755,71.07142857,2.282857143,0.062285714,8.355714286,2.04,12.95714286,0.448571429,0.140571429,2.490228571,22.57142857,,85.68,0.72,J20980,28,2000,A1V0865QKPQ000001X,J20980,7,2,68,136,0,0,142.86,1300342,1023852
04-06-2021 22:00,0.469166667,1402.1495,0.171166667,-0.015666667,37.51816667,37.5,30.01466667,30,2.166166667,360.9681667,516.7331667,697.1071667,53.62216667,59.6645,70.698,2.52E+18,4080.023167,1324.544667,1331.4615,1339.921833,1340,941.7613333,858.6526667,1089.650833,1094.608,955.3565,1497.478667,1595.7355,1101.44,848.6158333,831.7968333,609.8658333,3313.571333,2535.945833,542.9096667,65.97083333,5849.570167,878.4345,71.07142857,2.282857143,0.062285714,8.355714286,2.04,12.95714286,0.448571429,0.140571429,2.490228571,22.57142857,,85.68,0.72,J20980,25,2000,A1V0865QKPQ000001X,J20980,7,2,68,136,0,0,142.86,1300342,1023852
05-06-2021 00:00,0.477333333,1394.1125,0.18,-0.032333333,37.49033333,37.5,30.00516667,30,2.1635,363.4708333,519.5883333,699.0891667,55.60433333,61.6055,72.89833333,2.52E+18,4080.2125,1324.575,1331.4805,1340.036667,1340,942.5615,860.2506667,1088.842,1091.858167,954.7928333,1501.136,1595.227,1101.44,849.0543333,830.7436667,620.1156667,3315.842,2534.419,543.9475,67.52816667,5850.0705,880.967,71.10333333,1.676666667,0.108333333,10.18666667,2.666666667,13.86666667,0.17,0.097333333,2.5103,24.66666667,,82.62,0.72,J20980,26,1800,A1V0865QKPQ000001X,J20980,7,2,68,136,0,0,142.86,1300342,1023852
05-06-2021 02:00,0.445166667,1394.641833,0.1685,-0.0245,37.50216667,37.5,29.99166667,30,2.164,364.2275,520.932,699.273,56.19366667,62.71033333,74.36516667,2.52E+18,4080.172667,1325.265333,1331.173333,1340.110667,1340,943.0491667,862.6418333,1086.976,1091.963333,954.286,1495.4825,1595.345333,1101.44,849.2416667,829.6896667,614.899,3317.771833,2534.906333,546.2998333,69.5235,5852.531667,883.6666667,71.10333333,1.676666667,0.108333333,10.18666667,2.666666667,13.86666667,0.17,0.097333333,2.5103,24.66666667,,82.62,0.72,J20980,41,2200,A1V0865QKPQ000001X,J20980,7,2,68,136,0,0,142.86,1300342,1023852
05-06-2021 03:00,0.446833333,1397.840333,0.196666667,-0.0195,37.49666667,37.5,30.00266667,30,2.164333333,362.171,517.3818333,694.9173333,57.005,62.49683333,73.17566667,2.52E+18,4080.166333,1325.185167,1331.386,1339.976,1340,943.6221667,863.8711667,1086.341333,1092.453833,953.9821667,1494.105333,1594.381333,1101.44,849.5771667,827.6113333,609.5128333,3319.071,2528.136167,542.971,68.15033333,5847.204167,880.5923333,71.10333333,1.676666667,0.108333333,10.18666667,2.666666667,13.86666667,0.17,0.097333333,2.5103,24.66666667,,85.68,0.72,J20980,26,2100,A1V0865QKPQ000001X,J20980,7,2,68,136,0,0,142.86,1300342,1023852
05-06-2021 05:00,0.434666667,1385.315833,0.228166667,-0.000166667,37.512,37.5,30.0035,30,2.164,365.6201667,519.1823333,695.7733333,62.51466667,68.172,79.0205,2.52E+18,4080.083333,1324.684667,1330.767333,1339.9625,1340,945.6931667,865.408,1086.233167,1093.260667,953.0278333,1496.9845,1594.139833,1101.44,849.8156667,827.1551667,608.6378333,3324.571667,2522.893333,542.6093333,73.312,5847.451,881.4355,71.10333333,1.676666667,0.108333333,10.18666667,2.666666667,13.86666667,0.17,0.097333333,2.5103,24.66666667,,85.68,0.72,J20980,27,2000,A1V0865QKPQ000001X,J20980,7,2,68,136,0,0,142.86,1300342,1023852
05-06-2021 06:00,0.430833333,1385.0505,0.2095,-0.026166667,37.49033333,37.5,30.00516667,30,2.162666667,376.2991667,533.8541667,710.5453333,64.52566667,70.23733333,81.3105,2.52E+18,4080.016167,1324.755667,1330.818,1339.993333,1340,946.5526667,865.8613333,1086.853,1093.618333,952.6206667,1501.075833,1595.812667,1101.44,850.0191667,828.3691667,599.086,3316.499,2533.938,556.2436667,75.486,5850.3555,891.539,71.10333333,1.676666667,0.108333333,10.18666667,2.666666667,13.86666667,0.17,0.097333333,2.5103,24.66666667,,85.68,0.72,J20980,26,1800,A1V0865QKPQ000001X,J20980,7,2,68,136,0,0,142.86,1300342,1023852
05-06-2021 08:00,0.393833333,1384.9895,0.193333333,-0.016666667,37.4905,37.5,30.00716667,30,2.162166667,369.8908333,523.3286667,694.3473333,66.83933333,72.7995,84.0195,2.52E+18,4079.942667,1323.624,1329.760333,1340.0165,1340,947.4826667,868.1361667,1087.619667,1092.571833,952.0226667,1494.938,1595.034333,1101.44,849.8448333,825.7388333,610.5393333,3330.360667,2520.902,546.2078333,78.4315,5851.368,879.5485,71.10333333,1.676666667,0.108333333,10.18666667,2.666666667,13.86666667,0.17,0.097333333,2.5103,24.66666667,,82.62,0.72,J20980,24,1900,A1V0865QKPQ000001X,J20980,7,2,68,136,0,0,142.86,1300342,1023852
05-06-2021 10:00,0.388,1386.5835,0.187833333,-0.021,37.49083333,37.5,30.00866667,30,2.162666667,376.4015,529.4096667,702.8541667,68.32433333,74.58183333,86.149,2.52E+18,4079.952667,1323.331667,1329.611833,1340.011833,1340,948.0553333,872.0503333,1087.3585,1089.922,951.7165,1500.3465,1598.713167,1101.44,850.1471667,827.2546667,604.677,3327.751167,2521.461667,552.9106667,80.51233333,5849.222667,884.1796667,71.10333333,1.676666667,0.108333333,10.18666667,2.666666667,13.86666667,0.17,0.097333333,2.5103,24.66666667,,82.62,0.72,J20980,30,1000,A1V0865QKPQ000001X,J20980,7,2,68,136,0,0,142.86,1300342,1023852
05-06-2021 11:00,0.383833333,1386.29,0.184666667,0.046666667,37.48666667,37.5,30.014,30,2.163,374.2003333,525.3476667,697.8048333,69.03566667,75.18483333,86.7715,2.52E+18,4079.944333,1323.557167,1329.690667,1340.059,1340,948.7461667,873.6823333,1087.409333,1089.413167,951.4526667,1497.952167,1597.467667,1101.44,850.3068333,827.6018333,603.1825,3332.106167,2518.477667,548.9805,80.99483333,5850.768167,880.4943333,71.10333333,1.676666667,0.108333333,10.18666667,2.666666667,13.86666667,0.17,0.097333333,2.5103,24.66666667,,85.68,0.72,J20980,26,1300,A1V0865QKPQ000001X,J20980,7,2,68,136,0,0,142.86,1300342,1023852
05-06-2021 12:00,0.389333333,1386.568167,0.193666667,-0.0085,37.51616667,37.5,30.017,30,2.163333333,374.5101667,526.6628333,699.5788333,69.03216667,75.66433333,87.728,2.52E+18,4079.895167,1323.023167,1329.86,1339.928833,1340,949.6218333,875.3043333,1087.496833,1089.721833,951.1591667,1501.839167,1598.463333,1101.44,850.2698333,829.184,598.1705,3332.3605,2518.455333,550.4863333,81.90683333,5850.741167,881.1231667,71.10333333,1.676666667,0.108333333,10.18666667,2.666666667,13.86666667,0.17,0.097333333,2.5103,24.66666667,,85.68,0.72,J20980,32,1500,A1V0865QKPQ000001X,J20980,7,2,68,136,0,0,142.86,1300342,1023852
05-06-2021 14:00,0.415333333,1387.2285,0.199166667,-0.020333333,37.52783333,37.5,30.01316667,30,2.162833333,368.9133333,521.5278333,694.4295,65.31333333,71.9435,84.03416667,2.52E+18,4079.918,1322.8,1330.093167,1340.038167,1340,948.473,878.7936667,1086.680333,1089.864167,950.9643333,1493.5085,1593.229,1101.44,849.6443333,830.0238333,609.8575,3333.5165,2517.982167,546.108,78.92733333,5851.618333,878.0216667,71.10333333,1.676666667,0.108333333,10.18666667,2.666666667,13.86666667,0.17,0.097333333,2.5103,24.66666667,,85.68,0.72,J20980,30,1200,A1V0865QKPQ000001X,J20980,7,2,68,136,0,0,142.86,1300342,1023852
05-06-2021 16:00,0.4235,1388.132333,0.1745,-0.068666667,37.52116667,37.5,29.99583333,30,2.164166667,369.1098333,522.744,696.1516667,63.12733333,69.75183333,81.87233333,2.52E+18,4079.909333,1323.367667,1330.391333,1339.995833,1340,945.9706667,881.9645,1085.103167,1091.555667,951.1375,1498.036667,1594.902833,1101.44,849.6115,830.73,610.2253333,3328.3025,2522.027333,547.9873333,76.72433333,5850.340333,878.6565,71.10333333,1.676666667,0.108333333,10.18666667,2.666666667,13.86666667,0.17,0.097333333,2.5103,24.66666667,,82.62,0.72,J20980,32,1000,A1V0865QKPQ000001X,J20980,7,2,68,136,0,0,142.86,1300342,1023852
05-06-2021 18:00,0.427833333,1388.876833,0.173833333,0.1125,37.5105,37.5,29.992,30,2.164,372.0975,528.2188333,703.1438333,62.81133333,69.196,81.092,2.52E+18,4079.987,1324.81,1330.948167,1340.073,1340,944.0826667,884.6671667,1083.397333,1091.867167,950.8576667,1502.279833,1596.48,1101.44,850.98,832.6585,611.7383333,3321.050333,2526.1285,552.7376667,75.6285,5847.052833,882.999,71.10333333,1.676666667,0.108333333,10.18666667,2.666666667,13.86666667,0.17,0.097333333,2.5103,24.66666667,,84.15,0.72,J20980,35,2100,A1V0865QKPQ000001X,J20980,7,2,68,136,0,0,142.86,1300342,1023852
05-06-2021 19:00,0.422,1390.9975,0.169833333,-0.060833333,37.49533333,37.5,29.98016667,30,2.1625,367.7288333,522.4278333,697.3441667,61.7135,68.143,79.9855,2.52E+18,4079.935333,1324.830167,1330.528,1339.998833,1340,943.0516667,885.3498333,1082.627,1091.936833,950.4341667,1497.027,1595.033,1101.44,851.4373333,830.2563333,610.4116667,3323.886167,2526.264167,548.4673333,74.88416667,5850.105833,878.5871667,71.10333333,1.676666667,0.108333333,10.18666667,2.666666667,13.86666667,0.17,0.097333333,2.5103,24.66666667,,85.68,0.72,J20980,28,1700,A1V0865QKPQ000001X,J20980,7,2,68,136,0,0,142.86,1300342,1023852
05-06-2021 21:00,0.433166667,1394.826167,0.177166667,0.007,37.498,37.5,29.99066667,30,2.164666667,380.1143333,540.3726667,717.8838333,61.11383333,67.52733333,79.4535,2.52E+18,4079.954333,1324.0475,1329.890667,1339.988,1340,940.9103333,886.5533333,1082.233667,1091.799833,949.6846667,1510.113,1598.909333,1101.44,852.3663333,834.3125,585.3365,3305.310333,2542.497,565.8405,74.018,5847.8775,893.8718333,71.10333333,1.676666667,0.108333333,10.18666667,2.666666667,13.86666667,0.17,0.097333333,2.5103,24.66666667,,85.68,0.72,J20980,26,2000,A1V0865QKPQ000001X,J20980,7,2,68,136,0,0,142.86,1300342,1023852
05-06-2021 22:00,0.4315,1388.939,0.1625,-0.041333333,37.48466667,37.5,29.98716667,30,2.165166667,369.3295,524.8651667,700.0753333,60.25883333,66.75833333,78.52433333,2.52E+18,4079.9205,1323.717333,1329.823333,1340.005667,1340,939.4775,886.8268333,1082.3345,1091.521833,949.3418333,1501.226833,1598.104333,1101.44,852.8668333,830.4135,569.9835,3317.652833,2534.561333,552.1426667,73.45183333,5852.127,880.7306667,71.10333333,1.676666667,0.108333333,10.18666667,2.666666667,13.86666667,0.17,0.097333333,2.5103,24.66666667,,85.68,0.72,J20980,25,2000,A1V0865QKPQ000001X,J20980,7,2,68,136,0,0,142.86,1300342,1023852
06-06-2021 00:00,0.417,1386.8505,0.171833333,-0.011666667,37.46233333,37.5,29.98766667,30,2.164166667,364.3508333,519.1928333,693.9986667,55.56866667,61.66683333,72.77683333,2.52E+18,4080.053,1323.378167,1329.9655,1339.952833,1340,937.2393333,886.7093333,1082.448,1091.762333,948.9315,1497.8505,1595.0585,1101.44,853.5,829.2573333,575.6298333,3312.783,2537.055833,545.8838333,68.21116667,5849.775667,877.4031667,70.45333333,2.385,0.262666667,6.756666667,3.275,10.41333333,2.746666667,0.08,2.49025,20.66666667,,79.56,0.72,J20980,28,2200,A1V0865QKPQ000001X,J20980,7,2,68,136,0,0,142.86,1300342,1023852
06-06-2021 02:00,0.419333333,1387.042333,0.155333333,-0.050166667,37.49283333,37.5,30.00183333,30,2.162666667,369.9938333,528.3765,705.0738333,57.581,63.51383333,74.614,2.52E+18,4080.127167,1323.294833,1330.820667,1340.017167,1340,936.571,886.3301667,1082.169333,1092.107,948.5101667,1502.748333,1596.558167,1101.44,854.2418333,825.4995,587.1121667,3307.449167,2542.761667,553.5931667,69.25166667,5850.155,885.8236667,70.45333333,2.385,0.262666667,6.756666667,3.275,10.41333333,2.746666667,0.08,2.49025,20.66666667,,82.62,0.72,J20980,28,2100,A1V0865QKPQ000001X,J20980,7,2,68,136,0,0,142.86,1300342,1023852
06-06-2021 03:00,0.403333333,1387.271167,0.2025,-0.095,37.48533333,37.5,30.012,30,2.162666667,372.5715,532.3815,710.0913333,59.341,64.70833333,75.1275,2.52E+18,4080.136167,1324.0565,1330.977833,1340.020833,1340,936.3398333,886.3023333,1081.895,1091.8865,948.2825,1503.961333,1597.412167,1101.44,854.5245,824.4478333,585.3698333,3306.418333,2543.038,558.068,70.06783333,5849.5425,887.6511667,70.45333333,2.385,0.262666667,6.756666667,3.275,10.41333333,2.746666667,0.08,2.49025,20.66666667,,82.62,0.72,J20980,27,2100,A1V0865QKPQ000001X,J20980,7,2,68,136,0,0,142.86,1300342,1023852
06-06-2021 05:00,0.388833333,1387.9165,0.208833333,-0.133166667,37.48916667,37.5,30.01716667,30,2.1625,366.3815,522.5935,697.573,64.25033333,71.084,83.51233333,2.52E+18,4080.086333,1324.564,1331.614833,1340.020667,1340,936.7168333,886.5111667,1081.4865,1090.808833,947.9356667,1501.204333,1597.3915,1101.44,854.8736667,822.8623333,574.3991667,3322.354167,2529.2825,548.7626667,76.70233333,5851.695333,874.7346667,70.45333333,2.385,0.262666667,6.756666667,3.275,10.41333333,2.746666667,0.08,2.49025,20.66666667,,79.56,0.72,J20980,27,1900,A1V0865QKPQ000001X,J20980,7,2,68,136,0,0,142.86,1300342,1023852
06-06-2021 06:00,0.396833333,1387.224667,0.207166667,0.106666667,37.50433333,37.5,30.01866667,30,2.161333333,365.3256667,520.5625,694.9713333,65.03416667,72.29716667,85.3185,2.52E+18,4080.081667,1325.057333,1331.599333,1339.9195,1340,937.0966667,887.1075,1081.581167,1090.693333,947.9198333,1499.812833,1596.446833,1101.44,855.3716667,824.5038333,592.8896667,3328.536167,2522.149,545.5336667,78.96333333,5850.584333,873.5978333,70.45333333,2.385,0.262666667,6.756666667,3.275,10.41333333,2.746666667,0.08,2.49025,20.66666667,,82.62,0.72,J20980,28,2600,A1V0865QKPQ000001X,J20980,7,2,68,136,0,0,142.86,1300342,1023852
06-06-2021 08:00,0.39,1387.547667,0.196833333,-0.201833333,37.52316667,37.5,30.01283333,30,2.161833333,369.8975,526.834,700.1733333,68.64633333,75.89,88.88466667,2.52E+18,4080.001833,1324.265833,1331.419333,1339.935,1340,938.3365,888.2995,1081.7855,1090.662333,947.6948333,1504.131,1598.971333,1101.44,856.0681667,829.8155,585.0921667,3330.179333,2518.723667,550.724,82.2455,5848.914333,878.7698333,70.45333333,2.385,0.262666667,6.756666667,3.275,10.41333333,2.746666667,0.08,2.49025,20.66666667,,79.56,0.72,J20980,26,2100,A1V0865QKPQ000001X,J20980,7,2,68,136,0,0,142.86,1300342,1023852
06-06-2021 10:00,0.382666667,1386.401667,0.194166667,0.001333333,37.51333333,37.5,29.995,30,2.161666667,367.7436667,524.9493333,699.1615,66.592,73.75233333,86.72283333,2.52E+18,4079.821,1324.797,1330.798333,1340.001333,1340,939.6813333,889.8238333,1081.963667,1091.468833,947.5138333,1507.228667,1601.018167,1101.44,856.5531667,837.64,578.415,3329.876333,2519.989333,550.1406667,81.01766667,5849.7945,878.9926667,70.45333333,2.385,0.262666667,6.756666667,3.275,10.41333333,2.746666667,0.08,2.49025,20.66666667,,82.62,0.72,J20980,36,1400,A1V0865QKPQ000001X,J20980,7,2,68,136,0,0,142.86,1300342,1023852
06-06-2021 11:00,0.3695,1386.820833,0.199,-0.041333333,37.5315,37.5,30.00366667,30,2.1605,367.7515,524.914,698.9768333,68.3655,75.54033333,88.51933333,2.52E+18,4079.764667,1324.267833,1330.853667,1340.036,1340,940.1596667,890.8661667,1082.282833,1092.158333,947.3613333,1504.391833,1600.000167,1101.44,856.8871667,842.6611667,576.852,3331.667167,2517.760333,549.6628333,82.11866667,5849.395167,879.0768333,70.45333333,2.385,0.262666667,6.756666667,3.275,10.41333333,2.746666667,0.08,2.49025,20.66666667,,82.62,0.72,J20980,30,1200,A1V0865QKPQ000001X,J20980,7,2,68,136,0,0,142.86,1300342,1023852
06-06-2021 12:00,0.382833333,1387.3135,0.176,-0.1115,37.52566667,37.5,29.981,30,2.160666667,373.2473333,529.1243333,704.1186667,68.62616667,76.0775,89.27333333,2.52E+18,4079.7585,1323.532667,1330.739667,1340.009,1340,940.42,892.0326667,1082.439667,1092.553667,947.3523333,1508.101167,1601.4865,1101.44,857.0978333,846.0673333,575.7131667,3329.028333,2521.466667,553.3105,83.10933333,5850.448833,882.8525,70.45333333,2.385,0.262666667,6.756666667,3.275,10.41333333,2.746666667,0.08,2.49025,20.66666667,,82.62,0.72,J20980,32,1300,A1V0865QKPQ000001X,J20980,7,2,68,136,0,0,142.86,1300342,1023852
06-06-2021 14:00,0.405666667,1388.765167,0.213333333,-0.0305,37.5065,37.5,30.00266667,30,2.162833333,371.8908333,526.5968333,702.5165,66.09083333,73.54883333,86.70016667,2.52E+18,4079.6665,1323.998667,1331.580667,1340.020833,1340,940.9366667,894.936,1082.6425,1092.016167,947.367,1504.151333,1599.024167,1101.44,857.5145,842.6006667,571.6463333,3328.074167,2520.642,552.1218333,81.21383333,5848.876333,880.1468333,70.45333333,2.385,0.262666667,6.756666667,3.275,10.41333333,2.746666667,0.08,2.49025,20.66666667,,85.68,0.72,J20980,30,1400,A1V0865QKPQ000001X,J20980,7,2,68,136,0,0,142.86,1300342,1023852
06-06-2021 16:00,0.431333333,1390.852167,0.175666667,-0.072666667,37.49916667,37.5,30.0175,30,2.162333333,367.8461667,522.4753333,698.4556667,62.63666667,69.85333333,82.631,2.52E+18,4079.668333,1324.368167,1331.288333,1340.012333,1340,941.2521667,898.0626667,1082.068833,1091.387,949.0733333,1504.9265,1600.041667,1101.44,857.9756667,842.0795,573.9198333,3325.381333,2525.250167,548.786,77.53,5850.731833,876.903,70.45333333,2.385,0.262666667,6.756666667,3.275,10.41333333,2.746666667,0.08,2.49025,20.66666667,,81.09,0.72,J20980,28,1200,A1V0865QKPQ000001X,J20980,7,2,68,136,0,0,142.86,1300342,1023852
06-06-2021 18:00,0.435833333,1390.967167,0.1705,-0.0385,37.49616667,37.5,30.00416667,30,2.1605,365.0921667,520.1441667,695.3258333,62.59333333,69.67333333,82.24133333,2.52E+18,4079.727833,1324.5455,1332.373,1340.032333,1340,941.6063333,899.6918333,1081.729167,1090.766167,945.3995,1504.277167,1598.134,1101.44,859.1768333,843.6541667,583.4806667,3326.551833,2522.821,545.8081667,76.6215,5849.267167,875.9055,70.45333333,2.385,0.262666667,6.756666667,3.275,10.41333333,2.746666667,0.08,2.49025,20.66666667,,81.09,0.72,J20980,26,1900,A1V0865QKPQ000001X,J20980,7,2,68,136,0,0,142.86,1300342,1023852
