Repository: RitwikKhandelwal/Piramal-Kosamba

File: 2. Efficiency/45tpd/1. Flat Files/Flint_B5.csv (part 2 of 43)
e,B5 HP Set Value,B5 LP Process value,B5 LP Set Value,Header Gas Pressure Process value,Recuprator Left Bottom temp Process value,Recuprator Left Middle temp Process value,Recuprator Left top temp Process value,Recuprator Right Bottom temp Process value,Recuprator Right Middle temp Process value,Recuprator Right top temp Process value,Row Key,Total cold air flow  Process value,B5 Front Bottom temp Process value,B5 front Top temp Process value,B5 Rear Top temp Process value,B5 Rear Top temp Set Value,Melter Bottom 1 temp Process value,Melter Bottom 2 temp Process value,Melter Bottom 3 temp Process value,Melter Bottom 4 temp Process value,Melter Bottom 5 temp Process value,Melter Crown 1 temp Process value,Melter Crown 2 temp Process value,Riser temp( not available) Process value,Thraot Sleeper Process value,west gas channel right side Process value,Total gas flow Process value,Total hot air left Process value,Total hot air right Process value,Total hot air left temp Process value,Total hot air right temp Process value,Total hot air Process value,Thermocouple stack ( Chimney) left Process value,chem_comp_SiO2,chem_comp_Al2O3,chem_comp_Fe2O3,chem_comp_CaO,chem_comp_MgO,chem_comp_Na2O,chem_comp_K2O,chem_comp_SO3,physical_test_density_gm_cc,physical_test_seed_count_result,,DPR Eff,ActDrw(Ton),JobNumber,DefectCountSum,SampleSizeSum,FGCode,Number,NumberOfSection,NumberOfGob,GobCutPerMinute,ISMachineActualSpeed,GobWeightLow,GobWeightHigh,GlassDraw,PackedQunatity,ProductionOrderNumber
15-01-2021 12:00,0.840833333,1393.941667,0.229666667,-0.058666667,36.9975,37,30.00666667,30,2.175333333,347.6548333,504.0376667,699.8083333,93.848,115.655,150.1638333,2.52E+18,4081.318333,1322.494667,1332.243167,1343.835333,1343.466667,1292.7335,1298.502167,1295.718667,1317.955667,1230.163167,1503.373833,1555.351167,1101.44,1397.504333,1436.135167,583.4136667,3197.2135,3130.345833,538.0471667,131.487,6327.724833,835.641,71.1,2.410625,0.06134375,8.14625,1.94625,12.664375,0.56,0.127,2.487975,24.625,,82.19,0.48,J18371,30,2300,F1T0463QKPQ000001X,J18371,7,3,91,273,0,0,160,4594708,1020979
15-01-2021 13:00,0.856833333,1393.3425,0.252833333,-0.029,36.99333333,37,29.99683333,30,2.175,348.8536667,506.107,702.2223333,92.0695,113.741,148.2815,2.52E+18,4081.3075,1321.859,1330.025833,1340.0375,1340,1292.873833,1298.432,1295.656333,1317.854,1230.568333,1506.349,1555.045167,1101.44,1397.884,1440.957333,582.4756667,3191.4815,3141.903667,540.0361667,129.1775,6333.337833,837.6573333,71.1,2.410625,0.06134375,8.14625,1.94625,12.664375,0.56,0.127,2.487975,24.625,,73.97,0.48,J18371,29,2000,F1T0463QKPQ000001X,J18371,7,3,91,273,0,0,160,4594708,1020979
15-01-2021 14:00,0.873333333,1392.735,0.236166667,-0.028666667,36.9875,37,29.97516667,30,2.175166667,344.402,500.6223333,695.2706667,90.41883333,112.1196667,146.6876667,2.52E+18,4081.227667,1319.221,1329.997167,1339.950833,1340,1293.041667,1298.448667,1295.335,1317.978167,1230.766167,1501.306,1555.314833,1101.44,1397.989833,1436.206833,579.492,3194.842833,3135.074667,535.5585,127.6245,6330.027,830.6706667,71.1,2.410625,0.06134375,8.14625,1.94625,12.664375,0.56,0.127,2.487975,24.625,,79.45,0.48,J18371,32,2300,F1T0463QKPQ000001X,J18371,7,3,91,273,0,0,160,4594708,1020979
15-01-2021 15:00,0.882833333,1392.252,0.209166667,-0.018666667,36.99033333,37,29.98983333,30,2.174666667,343.0426667,498.7495,693.659,88.08383333,109.764,144.3936667,2.52E+18,4081.162333,1317.363,1330.021333,1340.055333,1340,1292.748667,1297.887667,1295.16,1317.897167,1230.957833,1503.8765,1554.706,1101.44,1397.6705,1438.530833,585.1818333,3192.023833,3137.452167,532.475,125.4501667,6329.431667,829.887,71.1,2.410625,0.06134375,8.14625,1.94625,12.664375,0.56,0.127,2.487975,24.625,,79.45,0.48,J18371,27,2100,F1T0463QKPQ000001X,J18371,7,3,91,273,0,0,160,4594708,1020979
15-01-2021 16:00,0.889166667,1392.825333,0.206833333,-0.0135,37.014,37,30.00966667,30,2.176333333,344.6955,501.2385,697.8008333,87.451,109.0775,143.737,2.52E+18,4081.102667,1317.0955,1330.011167,1340.001,1340,1292.271,1298.003333,1294.821167,1317.996333,1230.984333,1506.0585,1553.898833,1101.44,1397.546333,1442.445833,583.1546667,3187.229,3142.309667,535.3886667,124.2858333,6329.626,830.7398333,71.1,2.410625,0.06134375,8.14625,1.94625,12.664375,0.56,0.127,2.487975,24.625,,76.71,0.48,J18371,27,1900,F1T0463QKPQ000001X,J18371,7,3,91,273,0,0,160,4594708,1020979
15-01-2021 18:00,0.905833333,1393.41,0.214,-0.0185,36.98416667,37,29.99183333,30,2.174666667,345.6476667,503.941,703.039,86.7115,108.3533333,143.4441667,2.52E+18,4081.099167,1317.838833,1329.9725,1339.982833,1340,1291.696833,1299.421167,1294.844667,1319.067667,1230.8745,1506.0555,1553.4935,1101.44,1397.175167,1444.510167,583.584,3182.930167,3147.226167,539.3598333,123.8261667,6330.154667,833.5705,71.1,2.410625,0.06134375,8.14625,1.94625,12.664375,0.56,0.127,2.487975,24.625,,79.45,0.48,J18371,28,2400,F1T0463QKPQ000001X,J18371,7,3,91,273,0,0,160,4594708,1020979
15-01-2021 19:00,0.902833333,1393.118833,0.212666667,-0.027166667,36.977,37,29.9955,30,2.175166667,342.3525,498.9806667,698.327,85.57066667,107.0975,141.9156667,2.52E+18,4081.069833,1317.4865,1330.035667,1340.026333,1340,1291.459667,1299.916,1294.885,1319.256167,1230.722,1504.4,1553.606,1101.44,1396.7825,1440.9625,582.1581667,3185.995833,3145.264,535.88,122.745,6331.228667,827.4961667,71.1,2.410625,0.06134375,8.14625,1.94625,12.664375,0.56,0.127,2.487975,24.625,,79.45,0.48,J18371,34,3200,F1T0463QKPQ000001X,J18371,7,3,91,273,0,0,160,4594708,1020979
15-01-2021 20:00,0.9195,1392.431,0.207166667,-0.0215,37.023,37,30.00483333,30,2.1765,339.6406667,495.812,695.6653333,82.55433333,103.9805,138.513,2.52E+18,4081.061333,1317.512333,1329.945667,1340.003333,1340,1291.397667,1299.767833,1294.760833,1319.28,1230.787,1503.169,1553.354,1101.44,1396.366,1439.304833,584.974,3184.019167,3148.343667,532.9628333,119.7775,6332.364333,824.8673333,71.1,2.410625,0.06134375,8.14625,1.94625,12.664375,0.56,0.127,2.487975,24.625,,82.19,0.48,J18371,30,2800,F1T0463QKPQ000001X,J18371,7,3,91,273,0,0,160,4594708,1020979
15-01-2021 21:00,0.937333333,1392.851667,0.203,-0.018333333,36.97033333,37,30.01066667,30,2.177,336.3685,490.9485,689.7453333,81.06566667,102.3643333,136.1948333,2.52E+18,4081.1905,1317.355333,1329.984167,1339.955667,1340,1291.632167,1299.676667,1295.008167,1319.3585,1230.834,1500.9815,1553.000167,1101.44,1396.295833,1436.372333,588.0893333,3185.436667,3146.296333,527.604,117.2895,6331.653333,820.2441667,71.1,2.410625,0.06134375,8.14625,1.94625,12.664375,0.56,0.127,2.487975,24.625,,82.19,0.48,J18371,28,2700,F1T0463QKPQ000001X,J18371,7,3,91,273,0,0,160,4594708,1020979
15-01-2021 22:00,0.933166667,1393.1335,0.205833333,-0.018666667,36.967,37,29.99783333,30,2.176333333,336.6846667,491.7028333,691.0003333,80.526,101.727,135.6335,2.52E+18,4081.304833,1319.486,1330.072667,1340.0605,1340,1291.809333,1298.890333,1295.309667,1318.851,1230.707667,1500.651833,1552.915667,1101.44,1396.330167,1436.807,593.006,3182.580167,3145.463167,528.0846667,116.5318333,6328.101167,821.2491667,71.1,2.410625,0.06134375,8.14625,1.94625,12.664375,0.56,0.127,2.487975,24.625,,82.19,0.48,J18371,33,3000,F1T0463QKPQ000001X,J18371,7,3,91,273,0,0,160,4594708,1020979
15-01-2021 23:00,0.948833333,1392.909167,0.1955,-0.018833333,37.00166667,37,29.98733333,30,2.176,338.3693333,493.8745,694.1498333,80.74316667,102.0005,135.9685,2.52E+18,4081.368,1319.419833,1330.002333,1339.991,1340,1291.188,1298.97,1294.961833,1318.6455,1230.453333,1502.255333,1552.131333,1101.44,1395.9735,1440.458333,597.9545,3179.8265,3151.5195,530.3385,116.5061667,6331.228167,822.4906667,71.1,2.410625,0.06134375,8.14625,1.94625,12.664375,0.56,0.127,2.487975,24.625,,82.19,0.48,J18371,30,2700,F1T0463QKPQ000001X,J18371,7,3,91,273,0,0,160,4594708,1020979
16-01-2021 00:00,0.941,1392.939333,0.228,-0.020333333,36.989,37,30.01983333,30,2.176333333,339.8385,496.152,697.609,80.058,101.2835,135.4093333,2.52E+18,4081.391833,1319.467,1329.983,1340.003167,1340,1290.543167,1298.7545,1294.801667,1318.549667,1230.365,1502.833333,1552.363667,1101.44,1395.455167,1441.456333,592.7648333,3175.489,3152.972667,532.7328333,116.0175,6328.561167,825.4156667,71.22642857,1.980714286,0.063357143,9.295,2.375,13.36857143,0.26,0.122714286,2.492567857,21.57142857,,79.45,0.48,J18371,28,2400,F1T0463QKPQ000001X,J18371,7,3,91,273,0,0,160,4594708,1020979
16-01-2021 02:00,0.95,1393.147333,0.206833333,-0.036166667,37.015,37,30.03033333,30,2.177833333,335.4898333,490.1193333,691.4643333,78.03583333,98.92083333,132.3211667,2.52E+18,4081.53,1319.249833,1329.992,1339.964167,1340,1290.1765,1297.481,1294.322833,1317.409667,1229.783333,1501.6585,1551.850833,1101.44,1395.244667,1439.136667,585.1753333,3176.3315,3154.550833,527.8716667,113.1816667,6330.999167,820.1456667,71.22642857,1.980714286,0.063357143,9.295,2.375,13.36857143,0.26,0.122714286,2.492567857,21.57142857,,79.45,0.48,J18371,43,2200,F1T0463QKPQ000001X,J18371,7,3,91,273,0,0,160,4594708,1020979
16-01-2021 03:00,0.9515,1392.765667,0.154,-0.286166667,36.99966667,37,30.01766667,30,2.177833333,337.4205,492.165,694.1215,78.691,99.542,132.9368333,2.52E+18,4081.592833,1318.2585,1330.472333,1342.010667,1342,1290.016,1298.284833,1294.087667,1317.794,1229.612,1502.299,1551.689333,1101.44,1394.903167,1440.8195,588.9423333,3174.383333,3156.164833,529.5878333,113.5395,6330.415167,821.517,71.22642857,1.980714286,0.063357143,9.295,2.375,13.36857143,0.26,0.122714286,2.492567857,21.57142857,,82.19,0.48,J18371,41,2700,F1T0463QKPQ000001X,J18371,7,3,91,273,0,0,160,4594708,1020979
16-01-2021 04:00,0.959666667,1392.364333,0.162166667,-0.026166667,37.01,37,30.01016667,30,2.175666667,341.7473333,497.5545,701.2891667,81.77916667,102.293,135.2388333,2.52E+18,4081.492,1317.274833,1334.973,1339.933667,1340,1289.743167,1296.831167,1294.3825,1318.171167,1229.266,1502.850667,1551.439667,1101.44,1394.482333,1439.866667,587.4716667,3172.636167,3154.983667,535.701,115.6178333,6327.750167,825.7663333,71.22642857,1.980714286,0.063357143,9.295,2.375,13.36857143,0.26,0.122714286,2.492567857,21.57142857,,82.19,0.48,J18371,60,3200,F1T0463QKPQ000001X,J18371,7,3,91,273,0,0,160,4594708,1020979
16-01-2021 05:00,0.935166667,1392.090833,0.1535,-0.0355,37.01483333,37,29.9965,30,2.175166667,344.0593333,500.8006667,705.0571667,82.91383333,103.2301667,135.7046667,2.52E+18,4081.402167,1315.850667,1334.8955,1339.911333,1340,1289.629,1296.0785,1294.594833,1317.749667,1229.008167,1503.132,1552.306,1101.44,1394.176667,1438.625667,587.8511667,3170.939833,3161.296,539.4823333,117.0073333,6332.510667,830.4306667,71.22642857,1.980714286,0.063357143,9.295,2.375,13.36857143,0.26,0.122714286,2.492567857,21.57142857,,76.71,0.48,J18371,45,2900,F1T0463QKPQ000001X,J18371,7,3,91,273,0,0,160,4594708,1020979
16-01-2021 06:00,0.909,1392.0455,0.1475,-0.0255,37.02616667,37,30.01116667,30,2.1755,345.8685,503.3068333,707.104,84.33816667,104.2936667,135.792,2.52E+18,4081.1815,1314.787333,1335.072833,1339.972667,1340,1289.234167,1295.0735,1294.845,1316.9245,1228.974667,1501.899333,1553.239167,1101.44,1394.410833,1436.671333,588.422,3169.905833,3158.409667,542.4091667,117.3566667,6328.270667,832.7945,71.22642857,1.980714286,0.063357143,9.295,2.375,13.36857143,0.26,0.122714286,2.492567857,21.57142857,,82.19,0.48,J18371,47,3100,F1T0463QKPQ000001X,J18371,7,3,91,273,0,0,160,4594708,1020979
16-01-2021 07:00,0.894666667,1392.166333,0.238833333,-0.080666667,36.9845,37,30.00283333,30,2.174166667,346.8991667,504.0655,707.4203333,85.504,105.4318333,136.7045,2.52E+18,4081.132333,1314.107833,1334.994833,1340.034833,1340,1288.9785,1294.367,1294.4365,1315.975167,1228.959167,1503.574833,1553.669833,1101.44,1394.854,1437.210667,588.0898333,3170.461833,3157.6115,543.0375,118.3786667,6328.051667,834.1321667,71.22642857,1.980714286,0.063357143,9.295,2.375,13.36857143,0.26,0.122714286,2.492567857,21.57142857,,72.33,0.48,J18371,48,3000,F1T0463QKPQ000001X,J18371,7,3,91,273,0,0,160,4594708,1020979
16-01-2021 10:00,0.872166667,1392.984333,0.252333333,-0.027666667,36.99716667,37,29.99783333,30,2.174666667,346.0606667,500.877,702.2665,92.50133333,112.7385,144.252,2.52E+18,4080.964167,1312.271667,1334.902,1340.0065,1340,1288.646167,1294.581833,1293.434833,1316.167167,1229.294833,1502.487833,1554.345167,1101.44,1395.484833,1435.744167,599.828,3188.630167,3142.766667,539.2248333,125.4253333,6331.432167,828.8281667,71.22642857,1.980714286,0.063357143,9.295,2.375,13.36857143,0.26,0.122714286,2.492567857,21.57142857,,76.71,0.48,J18371,42,2300,F1T0463QKPQ000001X,J18371,7,3,91,273,0,0,160,4594708,1020979
16-01-2021 11:00,0.8405,1393.398333,0.215833333,-0.015,36.9925,37,29.98383333,30,2.174833333,344.1568333,498.8631667,699.7883333,92.26283333,112.4658333,144.0156667,2.52E+18,4080.9755,1313.765833,1330.0375,1339.9795,1340,1288.538333,1294.473333,1293.58,1317.18,1229.5935,1500.931,1553.958333,1101.44,1395.704667,1432.570667,603.4615,3190.855167,3140.5,536.8808333,126.0773333,6330.639333,828.4241667,71.22642857,1.980714286,0.063357143,9.295,2.375,13.36857143,0.26,0.122714286,2.492567857,21.57142857,,63.01,0.48,J18371,51,3300,F1T0463QKPQ000001X,J18371,7,3,91,273,0,0,160,4594708,1020979
16-01-2021 12:00,0.8455,1393.490833,0.249333333,-0.011833333,37.018,37,30.001,30,2.174,349.3273333,506.5691667,709.685,91.8905,112.1955,143.772,2.52E+18,4080.8865,1314.1375,1330.064833,1340.052833,1340,1288.628167,1293.807167,1292.6035,1317.934667,1229.672167,1507.101333,1553.658333,1101.44,1395.561833,1439.296167,600.8538333,3180.573833,3149.962167,543.4321667,125.3878333,6330.634333,836.9196667,71.22642857,1.980714286,0.063357143,9.295,2.375,13.36857143,0.26,0.122714286,2.492567857,21.57142857,,63.01,0.48,J18371,53,3500,F1T0463QKPQ000001X,J18371,7,3,91,273,0,0,160,4594708,1020979
16-01-2021 13:00,0.875,1392.484,0.229833333,-0.020166667,37.0155,37,29.97966667,30,2.174333333,351.8506667,512.0393333,717.685,90.318,110.8238333,143.0528333,2.52E+18,4080.822333,1313.654667,1329.985833,1339.919167,1340,1288.855667,1294.5805,1291.9505,1318.345833,1229.674,1507.757167,1554.636,1101.44,1395.154,1442.807,590.1025,3172.293667,3159.277,550.8095,124.7426667,6331.508833,842.0276667,71.22642857,1.980714286,0.063357143,9.295,2.375,13.36857143,0.26,0.122714286,2.492567857,21.57142857,,71.23,0.48,J18371,42,2400,F1T0463QKPQ000001X,J18371,7,3,91,273,0,0,160,4594708,1020979
16-01-2021 14:00,0.870666667,1392.505833,0.254333333,-0.016333333,37.01266667,37,29.99516667,30,2.175833333,345.0413333,503.3623333,708.1121667,87.60016667,107.7875,139.4753333,2.52E+18,4080.878167,1313.5185,1330.003,1340.013333,1340,1289.135,1294.098667,1292.7905,1318.489,1229.790667,1504.3685,1555.080667,1101.44,1395.326167,1438.693333,587.831,3178.111333,3153.432,544.1028333,122.0856667,6331.496167,834.4976667,71.22642857,1.980714286,0.063357143,9.295,2.375,13.36857143,0.26,0.122714286,2.492567857,21.57142857,,71.23,0.48,J18371,35,2300,F1T0463QKPQ000001X,J18371,7,3,91,273,0,0,160,4594708,1020979
16-01-2021 15:00,0.878833333,1392.8805,0.205166667,-0.018833333,37.0165,37,30.00466667,30,2.1755,342.3653333,499.4301667,704.2236667,84.915,104.7496667,135.7645,2.52E+18,4080.823833,1313.623667,1330.024,1340.034,1340,1289.594333,1294.5175,1292.642,1318.812167,1229.9865,1505.567333,1554.502833,1101.44,1395.705167,1439.194,595.8866667,3174.700667,3157.047667,538.8856667,118.3691667,6331.765333,832.0815,71.22642857,1.980714286,0.063357143,9.295,2.375,13.36857143,0.26,0.122714286,2.492567857,21.57142857,,71.23,0.48,J18371,37,2500,F1T0463QKPQ000001X,J18371,7,3,91,273,0,0,160,4594708,1020979
16-01-2021 16:00,0.8855,1392.8385,0.200666667,0.029333333,37.01766667,37,30.0045,30,2.174166667,342.5765,500.066,705.2636667,83.51316667,103.3806667,134.3788333,2.52E+18,4080.915167,1313.966167,1329.999,1339.985833,1340,1289.478833,1295.425833,1292.142667,1319.542833,1230.2685,1506.902333,1554.09,1101.44,1395.960667,1440.326,596.2003333,3171.405667,3159.554333,539.039,116.5683333,6331.005667,833.7821667,71.22642857,1.980714286,0.063357143,9.295,2.375,13.36857143,0.26,0.122714286,2.492567857,21.57142857,,65.75,0.48,J18371,30,2300,F1T0463QKPQ000001X,J18371,7,3,91,273,0,0,160,4594708,1020979
16-01-2021 18:00,0.8985,1393.6365,0.194,-0.020166667,37.0175,37,29.98783333,30,2.1755,344.0133333,502.5383333,708.9115,82.50533333,102.403,133.4968333,2.52E+18,4080.9205,1313.6155,1329.979833,1339.992,1340,1288.332,1296.581667,1290.671,1320.814167,1230.387,1507.986,1554.217167,1101.44,1396.5025,1443.705833,585.2416667,3165.981833,3162.379333,542.4228333,115.4808333,6328.2705,835.3485,71.22642857,1.980714286,0.063357143,9.295,2.375,13.36857143,0.26,0.122714286,2.492567857,21.57142857,,54.79,0.48,J18371,39,2500,F1T0463QKPQ000001X,J18371,7,3,91,273,0,0,160,4594708,1020979
16-01-2021 19:00,0.891166667,1394.307333,0.2035,-0.018833333,37.0065,37,29.9835,30,2.175666667,344.98,502.6691667,708.118,85.304,105.3393333,136.7553333,2.52E+18,4080.998667,1313.052167,1330.1055,1340.046667,1340,1288.7235,1297.266,1289.976,1321.023667,1230.217,1507.361167,1553.6715,1101.44,1396.8555,1444.493333,584.269,3171.0505,3157.498667,542.296,117.556,6328.491833,833.5248333,71.22642857,1.980714286,0.063357143,9.295,2.375,13.36857143,0.26,0.122714286,2.492567857,21.57142857,,65.75,0.48,J18371,35,2400,F1T0463QKPQ000001X,J18371,7,3,91,273,0,0,160,4594708,1020979
16-01-2021 20:00,0.899833333,1392.932,0.204,-0.0185,37.01666667,37,30.00366667,30,2.176333333,342.6821667,499.4283333,704.4041667,84.4105,104.6515,136.297,2.52E+18,4080.976,1313.510167,1329.927833,1340.033167,1340,1288.608,1298.598833,1289.314667,1321.3385,1230.272667,1502.863,1553.093333,1101.44,1396.9845,1440.025167,585.5371667,3175.099833,3157.136,539.1588333,117.9336667,6332.294333,830.9146667,71.22642857,1.980714286,0.063357143,9.295,2.375,13.36857143,0.26,0.122714286,2.492567857,21.57142857,,68.49,0.48,J18371,38,2900,F1T0463QKPQ000001X,J18371,7,3,91,273,0,0,160,4594708,1020979
16-01-2021 21:00,0.908305085,1392.497627,0.211864407,-0.017966102,37.00813559,37,30.0140678,30,2.175762712,339.5242373,495.2681356,699.8889831,81.9740678,102.0984746,133.4084746,2.52E+18,4080.952881,1313.59322,1330.067119,1339.917458,1340,1288.74678,1298.841186,1289.149661,1321.820169,1230.515254,1499.127627,1552.217627,1101.44,1396.993729,1434.510847,591.9450847,3175.497627,3154.84661,534.7508475,115.7935593,6330.432881,827.8650847,71.22642857,1.980714286,0.063357143,9.295,2.375,13.36857143,0.26,0.122714286,2.492567857,21.57142857,,71.23,0.48,J18371,38,2800,F1T0463QKPQ000001X,J18371,7,3,91,273,0,0,160,4594708,1020979
16-01-2021 22:00,0.911,1392.231333,0.208,-0.018666667,37.005,37,30.0295,30,2.175666667,337.4,493.5878333,697.9218333,79.9065,99.73616667,130.6848333,2.52E+18,4081.093833,1314.1595,1330.0005,1340.070667,1340,1288.3595,1296.704833,1290.365333,1321.513833,1230.391833,1501.4935,1552.842,1101.44,1396.666333,1435.8985,594.4258333,3172.225,3159.812667,533.3518333,113.0173333,6332.006833,826.4581667,71.22642857,1.980714286,0.063357143,9.295,2.375,13.36857143,0.26,0.122714286,2.492567857,21.57142857,,73.97,0.48,J18371,41,2400,F1T0463QKPQ000001X,J18371,7,3,91,273,0,0,160,4594708,1020979
16-01-2021 23:00,0.916666667,1392.049667,0.205666667,-0.015,37.01033333,37,29.9995,30,2.1755,336.5941667,492.1221667,696.2433333,79.23383333,98.926,129.5791667,2.52E+18,4081.133667,1313.999333,1330.081667,1340.0885,1340,1288.464333,1296.762333,1289.958333,1320.855333,1230.3725,1503.194167,1552.2315,1101.44,1396.107,1437.4405,595.1126667,3171.642333,3156.5545,530.9121667,111.6273333,6328.333333,826.1401667,71.22642857,1.980714286,0.063357143,9.295,2.375,13.36857143,0.26,0.122714286,2.492567857,21.57142857,,73.97,0.48,J18371,43,2900,F1T0463QKPQ000001X,J18371,7,3,91,273,0,0,160,4594708,1020979
17-01-2021 00:00,0.937,1392.003,0.213333333,-0.0195,37.0165,37,29.99016667,30,2.175833333,338.8753333,496.2581667,701.0333333,79.1055,99.01716667,129.8088333,2.52E+18,4081.159833,1312.888333,1329.956,1340.049667,1340,1288.450833,1297.153833,1288.92,1320.274833,1230.192833,1505.028833,1552.129667,1101.44,1395.495,1441.145167,594.7908333,3167.037667,3161.384333,534.8321667,111.605,6328.561,829.7746667,71.19,2.109473684,0.054715789,8.956315789,2.282631579,13.15789474,0.324736842,0.128789474,2.483615789,22.05263158,,73.97,0.48,J18371,39,2800,F1T0463QKPQ000001X,J18371,7,3,91,273,0,0,160,4594708,1020979
17-01-2021 02:00,0.932833333,1392.356167,0.209833333,-0.015,37.0065,37,30.02933333,30,2.178,338.4553333,497.0676667,701.8166667,78.829,98.78916667,129.814,2.52E+18,4081.341167,1312.774167,1329.966833,1339.892667,1340,1288.609333,1297.952667,1287.450833,1319.955667,1229.846333,1502.623167,1551.622667,1101.44,1395.018333,1439.937167,577.0385,3166.705833,3164.318667,536.6665,111.714,6331.075167,831.332,71.19,2.109473684,0.054715789,8.956315789,2.282631579,13.15789474,0.324736842,0.128789474,2.483615789,22.05263158,,71.23,0.48,J18371,44,2400,F1T0463QKPQ000001X,J18371,7,3,91,273,0,0,160,4594708,1020979
17-01-2021 03:00,0.9225,1391.862667,0.153,-0.033166667,36.9955,37,30.014,30,2.177,337.1593333,494.3645,697.8711667,78.88016667,98.39966667,128.6398333,2.52E+18,4081.329333,1312.756333,1333.5005,1346.6965,1347,1288.633833,1298.265833,1286.958167,1319.862,1229.576667,1504.193667,1551.227833,1101.44,1394.624833,1438.141,583.2295,3168.999333,3157.784667,532.8808333,110.7338333,6326.7695,829.37,71.19,2.109473684,0.054715789,8.956315789,2.282631579,13.15789474,0.324736842,0.128789474,2.483615789,22.05263158,,65.75,0.48,J18371,45,3100,F1T0463QKPQ000001X,J18371,7,3,91,273,0,0,160,4594708,1020979
17-01-2021 04:00,0.922666667,1390.927833,0.153,-0.030666667,37.006,37,30.0115,30,2.176666667,340.2075,497.9503333,701.4931667,80.938,100.285,130.2811667,2.52E+18,4081.296333,1314.243667,1334.927667,1350.090833,1350,1289.246167,1299.324333,1287.122333,1320.521667,1229.233667,1506.305,1551.399167,1101.44,1392.065,1440.290667,585.1231667,3167.927833,3160.902833,536.2151667,111.9113333,6328.658833,831.9618333,71.19,2.109473684,0.054715789,8.956315789,2.282631579,13.15789474,0.324736842,0.128789474,2.483615789,22.05263158,,65.75,0.48,J18371,58,2900,F1T0463QKPQ000001X,J18371,7,3,91,273,0,0,160,4594708,1020979
17-01-2021 05:00,0.912666667,1391.616667,0.154166667,-0.010833333,36.9915,37,30.00233333,30,2.175166667,344.5518333,502.9283333,706.5485,84.11166667,103.111,132.8948333,2.52E+18,4081.444333,1315.7315,1335.042333,1349.997167,1350,1290.266,1300.649167,1288.026667,1321.3395,1228.758167,1509.365167,1552.648333,1101.44,1390.447333,1441.816167,584.9881667,3167.5725,3160.9065,540.4713333,114.4783333,6328.5535,837.4353333,71.19,2.109473684,0.054715789,8.956315789,2.282631579,13.15789474,0.324736842,0.128789474,2.483615789,22.05263158,,65.75,0.48,J18371,49,3000,F1T0463QKPQ000001X,J18371,7,3,91,273,0,0,160,4594708,1020979
17-01-2021 06:00,0.915666667,1391.4455,0.160666667,-0.012333333,36.953,37,29.96633333,30,2.174,348.3513333,508.057,711.9948333,86.4945,105.6935,135.7998333,2.52E+18,4081.393333,1319.622833,1341.944167,1353.4735,1353.583333,1291.272667,1302.0935,1289.393333,1322.911667,1228.531333,1509.882333,1553.9775,1101.44,1389.533167,1442.6845,584.9998333,3166.673167,3163.363833,545.8238333,117.3223333,6330.070333,841.6185,71.19,2.109473684,0.054715789,8.956315789,2.282631579,13.15789474,0.324736842,0.128789474,2.483615789,22.05263158,,65.75,0.48,J18371,38,2800,F1T0463QKPQ000001X,J18371,7,3,91,273,0,0,160,4594708,1020979
17-01-2021 07:00,0.906666667,1391.7615,0.254333333,-0.0165,37.0025,37,29.9975,30,2.174666667,350.9075,512.0425,716.5106667,88.20583333,107.4336667,137.9721667,2.52E+18,4081.397,1326.303167,1344.944333,1355.016667,1355,1291.407833,1301.770667,1291.751667,1323.214333,1228.573167,1511.421333,1554.812833,1101.44,1390.3345,1445.2605,584.0605,3165.0225,3165.462,550.3395,119.4383333,6330.402333,845.2055,71.19,2.109473684,0.054715789,8.956315789,2.282631579,13.15789474,0.324736842,0.128789474,2.483615789,22.05263158,,65.75,0.48,J18371,40,2500,F1T0463QKPQ000001X,J18371,7,3,91,273,0,0,160,4594708,1020979
17-01-2021 08:00,0.883666667,1392.148167,0.228333333,-0.013333333,37.004,37,29.978,30,2.175,348.4958333,507.6481667,709.9398333,90.3385,109.2206667,139.3145,2.52E+18,4081.427167,1328.611833,1341.850333,1351.752333,1351.583333,1291.937667,1302.439833,1293.1695,1323.680833,1228.805167,1505.994167,1555.883,1101.44,1391.233667,1438.5275,584.9538333,3172.916167,3156.280833,546.6876667,120.9866667,6329.172833,840.296,71.19,2.109473684,0.054715789,8.956315789,2.282631579,13.15789474,0.324736842,0.128789474,2.483615789,22.05263158,,65.75,0.48,J18371,36,2100,F1T0463QKPQ000001X,J18371,7,3,91,273,0,0,160,4594708,1020979
17-01-2021 10:00,0.849333333,1392.562333,0.2225,-0.017333333,36.99116667,37,30.015,30,2.174666667,345.5958333,501.9865,700.2866667,92.21116667,111.3038333,141.3981667,2.52E+18,4081.322667,1326.205833,1335.606833,1345.475333,1345.416667,1291.7645,1302.906833,1294.163167,1324.5585,1229.5155,1505.983333,1557.3965,1101.44,1392.7,1433.924,584.6768333,3185.656167,3145.146,538.3423333,123.4685,6330.642833,834.2478333,71.19,2.109473684,0.054715789,8.956315789,2.282631579,13.15789474,0.324736842,0.128789474,2.483615789,22.05263158,,65.75,0.48,J18371,34,3200,F1T0463QKPQ000001X,J18371,7,3,91,273,0,0,160,4594708,1020979
17-01-2021 11:00,0.851333333,1392.568833,0.236666667,-0.018166667,36.9745,37,30.01216667,30,2.175333333,348.5356667,505.9796667,704.46,93.01116667,112.184,142.511,2.52E+18,4081.3105,1325.857,1334.965833,1344.979167,1345,1292.010333,1303.959667,1293.594333,1325.2235,1229.829167,1509.522833,1556.7375,1101.44,1393.364333,1439.1295,588.6833333,3183.6705,3148.1435,541.4948333,124.2076667,6331.651333,837.84,71.19,2.109473684,0.054715789,8.956315789,2.282631579,13.15789474,0.324736842,0.128789474,2.483615789,22.05263158,,65.75,0.48,J18371,39,3100,F1T0463QKPQ000001X,J18371,7,3,91,273,0,0,160,4594708,1020979
17-01-2021 12:00,0.8465,1392.659,0.228166667,-0.018333333,36.99466667,37,30.02566667,30,2.1745,349.5068333,508.186,707.17,91.12033333,110.5566667,141.4016667,2.52E+18,4081.266,1325.883,1335.0005,1344.969333,1345,1292.249167,1304.845333,1292.965,1325.5775,1230.129833,1512.341,1556.648833,1101.44,1393.560167,1442.507,591.8945,3179.237667,3151.3925,543.5135,123.554,6330.583667,841.2693333,71.19,2.109473684,0.054715789,8.956315789,2.282631579,13.15789474,0.324736842,0.128789474,2.483615789,22.05263158,,41.1,0.48,J18371,37,3200,F1T0463QKPQ000001X,J18371,7,3,91,273,0,0,160,4594708,1020979
17-01-2021 13:00,0.855833333,1392.730833,0.217833333,-0.0175,36.98216667,37,30.02833333,30,2.175833333,347.7828333,507.4965,707.5956667,88.40483333,107.8386667,138.774,2.52E+18,4081.239333,1325.721167,1335.109667,1345.096667,1345,1292.986833,1305.645333,1292.499,1326.130833,1230.479833,1512.479833,1556.941833,1101.44,1393.8255,1443.443333,590.1303333,3175.162833,3154.4735,544.0273333,121.229,6329.551667,841.5396667,71.19,2.109473684,0.054715789,8.956315789,2.282631579,13.15789474,0.324736842,0.128789474,2.483615789,22.05263158,,64.37,0.57,J18371,32,2800,F1T0463QKPQ000001X,J18371,7,3,91,273,0,0,160,4594708,1020979
17-01-2021 14:00,0.872333333,1392.2825,0.223166667,-0.017166667,36.99233333,37,30.0305,30,2.175833333,346.0123333,506.0603333,706.6901667,84.98633333,104.1663333,134.8101667,2.52E+18,4081.353167,1325.040333,1335.0045,1344.991167,1345,1293.874333,1306.467333,1292.506167,1327.023833,1230.781167,1512.623833,1557.0255,1101.44,1393.915,1444.201667,589.6778333,3169.433833,3163.976833,542.7803333,117.417,6333.434667,842.0023333,71.19,2.109473684,0.054715789,8.956315789,2.282631579,13.15789474,0.324736842,0.128789474,2.483615789,22.05263158,,73.56,0.57,J18371,34,2800,F1T0463QKPQ000001X,J18371,7,3,91,273,0,0,160,4594708,1020979
17-01-2021 15:00,0.879,1392.823833,0.212333333,-0.017833333,36.997,37,30.0195,30,2.176166667,347.5405,507.9148333,708.9921667,84.58533333,103.6368333,134.0838333,2.52E+18,4081.449333,1325.505667,1335.064167,1344.946,1345,1294.515667,1306.944833,1292.653833,1327.7185,1230.945,1515.019667,1557.474833,1101.44,1394.183,1446.927833,586.6251667,3164.361333,3163.8805,544.0908333,115.9218333,6328.3065,844.0291667,71.19,2.109473684,0.054715789,8.956315789,2.282631579,13.15789474,0.324736842,0.128789474,2.483615789,22.05263158,,78.16,0.58,J18371,33,3000,F1T0463QKPQ000001X,J18371,7,3,91,273,0,0,160,4594708,1020979
17-01-2021 16:00,0.899833333,1392.831833,0.207166667,-0.0115,36.9925,37,29.995,30,2.1775,346.0743333,506.2573333,706.6431667,84.44316667,103.6323333,134.203,2.52E+18,4081.566,1324.5005,1334.972,1345.135,1345,1294.712667,1307.551667,1292.933833,1328.539167,1231.291833,1513.295167,1558.334333,1101.44,1394.611333,1445.545,574.9643333,3167.205333,3163.0285,543.5496667,116.1735,6330.119667,841.208,71.19,2.109473684,0.054715789,8.956315789,2.282631579,13.15789474,0.324736842,0.128789474,2.483615789,22.05263158,,75.86,0.58,J18371,32,2900,F1T0463QKPQ000001X,J18371,7,3,91,273,0,0,160,4594708,1020979
17-01-2021 18:00,0.880666667,1392.363833,0.216666667,-0.016,37.00816667,37,29.99,30,2.1775,341.872,501.6933333,702.8286667,80.34416667,99.58183333,130.0775,2.52E+18,4081.742333,1325.456667,1335.016167,1345.046333,1345,1295.5975,1308.249167,1293.066,1329.1795,1231.744667,1511.720667,1558.512667,1101.44,1395.493667,1442.929167,580.4491667,3165.733833,3164.025333,539.5231667,112.7138333,6329.732333,838.4625,71.19,2.109473684,0.054715789,8.956315789,2.282631579,13.15789474,0.324736842,0.128789474,2.483615789,22.05263158,,78.16,0.58,J18371,40,3300,F1T0463QKPQ000001X,J18371,7,3,91,273,0,0,160,4594708,1020979
17-01-2021 19:00,0.878666667,1392.673167,0.228666667,-0.011666667,37.00933333,37,30.00283333,30,2.175833333,341.625,500.7643333,701.9503333,78.966,97.99433333,128.1638333,2.52E+18,4081.813333,1324.802333,1334.975,1344.881667,1345,1296.101333,1308.567167,1293.0585,1329.5505,1231.9035,1513.136167,1558.237833,1101.44,1395.5875,1443.305667,586.9533333,3162.1645,3167.689833,537.7561667,110.4405,6329.807333,838.4118333,71.19,2.109473684,0.054715789,8.956315789,2.282631579,13.15789474,0.324736842,0.128789474,2.483615789,22.05263158,,78.16,0.58,J18371,37,2800,F1T0463QKPQ000001X,J18371,7,3,91,273,0,0,160,4594708,1020979
17-01-2021 20:00,0.876666667,1392.751833,0.207,-0.0225,37.00416667,37,30.0115,30,2.176666667,341.3478333,500.4396667,701.517,79.3165,98.37333333,128.4171667,2.52E+18,4081.7795,1324.090333,1335.131833,1345.158833,1345,1296.449833,1308.6355,1293.191,1329.882333,1231.9085,1511.851,1557.699167,1101.44,1395.167,1442.745,585.9755,3163.246833,3168.249667,538.1766667,110.6536667,6331.5085,837.3671667,71.19,2.109473684,0.054715789,8.956315789,2.282631579,13.15789474,0.324736842,0.128789474,2.483615789,22.05263158,,78.16,0.58,J18371,31,2700,F1T0463QKPQ000001X,J18371,7,3,91,273,0,0,160,4594708,1020979
17-01-2021 21:00,0.883333333,1392.7115,0.203166667,-0.0165,36.99716667,37,29.97,30,2.177,341.5935,501.3285,703.1495,77.67483333,96.7535,126.8575,2.52E+18,4081.654167,1325.585667,1334.955,1344.985167,1345,1296.402667,1308.743,1293.157,1329.954667,1231.869667,1513.993333,1557.001667,1101.44,1395.1705,1445.6165,590.4666667,3158.849833,3170.900333,538.6745,109.1891667,6329.5985,839.5896667,71.19,2.109473684,0.054715789,8.956315789,2.282631579,13.15789474,0.324736842,0.128789474,2.483615789,22.05263158,,78.16,0.58,J18371,29,2300,F1T0463QKPQ000001X,J18371,7,3,91,273,0,0,160,4594708,1020979
17-01-2021 22:00,0.889166667,1392.183,0.201333333,-0.018166667,36.99533333,37,30.02033333,30,2.1775,340.5423333,500.7768333,702.8571667,76.45116667,95.62766667,125.8525,2.52E+18,4081.5425,1325.346333,1335.0355,1345.036667,1345,1296.652667,1309.274167,1293.166,1330.293167,1231.767,1513.481833,1557.426333,1101.44,1395.171833,1446,589.2581667,3157.731,3172.219333,538.814,108.0156667,6329.912667,838.7443333,71.19,2.109473684,0.054715789,8.956315789,2.282631579,13.15789474,0.324736842,0.128789474,2.483615789,22.05263158,,78.16,0.58,J18371,29,2700,F1T0463QKPQ000001X,J18371,7,3,91,273,0,0,160,4594708,1020979
17-01-2021 23:00,0.904166667,1391.902167,0.2145,-0.015166667,37.00033333,37,30.0015,30,2.177666667,339.282,499.0578333,701.1821667,74.87316667,94.17633333,124.308,2.52E+18,4081.5485,1324.573,1335.006333,1345.0275,1345,1296.665667,1309.278,1293.054667,1330.252,1231.589667,1513.4235,1557.158667,1101.44,1394.675833,1446.889333,590.1053333,3155.9485,3172.255,536.5965,106.5333333,6328.0575,837.8685,71.19,2.109473684,0.054715789,8.956315789,2.282631579,13.15789474,0.324736842,0.128789474,2.483615789,22.05263158,,78.16,0.58,J18371,32,2700,F1T0463QKPQ000001X,J18371,7,3,91,273,0,0,160,4594708,1020979
18-01-2021 00:00,0.9095,1392.6175,0.214,-0.014833333,36.99666667,37,29.99083333,30,2.178,338.7488333,498.4805,700.542,74.282,93.42483333,123.3258333,2.52E+18,4081.5495,1324.328667,1335.006167,1345.045167,1345,1296.117833,1309.231333,1293.047833,1330.338,1231.5655,1512.985,1556.587667,1101.44,1394.57,1445.677167,590.624,3154.163667,3176.819167,535.7221667,105.332,6331.262167,838.2661667,71.1425,2.21125,0.0607875,8.778125,2.1675,12.985,0.45375,0.1219375,2.487203125,20.71875,,78.16,0.58,J18371,32,2800,F1T0463QKPQ000001X,J18371,7,3,91,273,0,0,160,4594708,1020979
18-01-2021 02:00,0.910166667,1392.653667,0.206833333,-0.022166667,36.98516667,37,29.97466667,30,2.177666667,338.5635,498.4771667,700.552,75.23333333,94.23216667,123.9845,2.52E+18,4081.642333,1323.557,1335.003,1345.042,1345,1295.354667,1310.292667,1292.746333,1330.245833,1231.0095,1512.437333,1556.3005,1101.44,1394.583833,1445.65,586.8198333,3155.314667,3174.323,536.2343333,105.8383333,6329.677,837.8596667,71.1425,2.21125,0.0607875,8.778125,2.1675,12.985,0.45375,0.1219375,2.487203125,20.71875,,78.16,0.58,J18371,38,2600,F1T0463QKPQ000001X,J18371,7,3,91,273,0,0,160,4594708,1020979
18-01-2021 03:00,0.918333333,1392.476167,0.168,-0.011166667,36.97866667,37,30.00533333,30,2.177333333,338.845,498.4868333,700.2235,76.70466667,95.70083333,125.4948333,2.52E+18,4081.6415,1322.985333,1335.072333,1345.058,1345,1295.261667,1310.380833,1292.5815,1330.067,1230.800333,1511.965,1556.231833,1101.44,1395.053833,1445.735,585.2885,3158.205833,3170.869,536.2741667,107.1175,6329.007833,837.9468333,71.1425,2.21125,0.0607875,8.778125,2.1675,12.985,0.45375,0.1219375,2.487203125,20.71875,,80.46,0.58,J18371,39,2300,F1T0463QKPQ000001X,J18371,7,3,91,273,0,0,160,4594708,1020979
18-01-2021 04:00,0.918833333,1391.882167,0.161833333,-0.016833333,37.00483333,37,29.99916667,30,2.176833333,341.1825,500.0913333,701.4118333,78.79183333,97.52916667,127.1008333,2.52E+18,4081.578833,1322.992333,1334.919833,1345.022167,1345,1294.881167,1310.220667,1292.584167,1329.924833,1230.863,1510.686,1555.719,1101.44,1395.1405,1444.8415,585.0221667,3160.027,3170.619333,537.2056667,108.692,6330.809,839.0673333,71.1425,2.21125,0.0607875,8.778125,2.1675,12.985,0.45375,0.1219375,2.487203125,20.71875,,80.46,0.58,J18371,36,2700,F1T0463QKPQ000001X,J18371,7,3,91,273,0,0,160,4594708,1020979
18-01-2021 05:00,0.9075,1391.649667,0.158333333,-0.021333333,37.00033333,37,29.98716667,30,2.1755,347.93,508.5521667,710.3588333,83.41083333,102.1921667,131.9353333,2.52E+18,4081.482833,1323.702667,1335.001,1344.952667,1345,1294.127833,1309.125333,1293.681667,1330.136833,1230.9245,1512.003,1555.831167,1101.44,1395.189,1445.0355,578.903,3161.236667,3168.458,545.1755,112.8686667,6329.6655,846.209,71.1425,2.21125,0.0607875,8.778125,2.1675,12.985,0.45375,0.1219375,2.487203125,20.71875,,80.46,0.58,J18371,32,2200,F1T0463QKPQ000001X,J18371,7,3,91,273,0,0,160,4594708,1020979
18-01-2021 06:00,0.891166667,1392.099833,0.164,-0.030833333,36.99583333,37,30.005,30,2.175333333,348.729,509.3345,710.5488333,84.81183333,103.5805,133.4576667,2.52E+18,4081.576833,1324.180167,1334.926833,1345.050833,1345,1293.733833,1306.742333,1295.579667,1329.527167,1230.975167,1512.675167,1557.3375,1101.44,1395.275333,1444.252167,585.8433333,3164.010167,3165.643333,546.7021667,115.0906667,6329.457167,846.5396667,71.1425,2.21125,0.0607875,8.778125,2.1675,12.985,0.45375,0.1219375,2.487203125,20.71875,,80.46,0.58,J18371,37,2200,F1T0463QKPQ000001X,J18371,7,3,91,273,0,0,160,4594708,1020979
18-01-2021 07:00,0.868333333,1392.7145,0.218,-0.0135,36.99216667,37,30.00383333,30,2.175833333,347.6595,507.2135,706.9435,86.432,105.124,134.7701667,2.52E+18,4081.587833,1324.406833,1335.005167,1344.9985,1345,1294.155,1306.797833,1295.949,1328.646833,1231.116167,1511.988333,1558.554167,1101.44,1395.94,1441.179,584.7933333,3168.771833,3161.736167,544.1395,116.7126667,6330.545333,844.085,71.1425,2.21125,0.0607875,8.778125,2.1675,12.985,0.45375,0.1219375,2.487203125,20.71875,,80.46,0.58,J18371,36,2400,F1T0463QKPQ000001X,J18371,7,3,91,273,0,0,160,4594708,1020979
18-01-2021 08:00,0.850833333,1392.630167,0.2065,-0.0245,36.99716667,37,29.993,30,2.1755,347.3875,507.0218333,705.5928333,87.6845,106.4571667,136.1091667,2.52E+18,4081.554833,1324.595,1334.995833,1345.045167,1345,1294.149167,1307.490833,1295.587167,1328.724,1231.325333,1509.7885,1559.034167,1101.44,1396.494833,1437.398833,587.626,3173.038667,3159.38,543.8491667,118.1676667,6332.4815,842.8325,71.1425,2.21125,0.0607875,8.778125,2.1675,12.985,0.45375,0.1219375,2.487203125,20.71875,,78.16,0.58,J18371,32,1900,F1T0463QKPQ000001X,J18371,7,3,91,273,0,0,160,4594708,1020979
18-01-2021 10:00,0.839666667,1392.918667,0.2125,-0.0185,36.99066667,37,29.99466667,30,2.174333333,354.4081667,515.5031667,714.6806667,89.84833333,108.8795,138.9098333,2.52E+18,4081.4305,1325.1235,1335.032333,1345.039333,1345,1294.243,1308.274667,1294.424667,1328.632833,1231.789333,1517.941667,1558.957833,1101.44,1396.912167,1445.997667,588.062,3167.084833,3161.742667,549.8538333,120.3681667,6328.792,850.6035,71.1425,2.21125,0.0607875,8.778125,2.1675,12.985,0.45375,0.1219375,2.487203125,20.71875,,80.46,0.58,J18371,36,3400,F1T0463QKPQ000001X,J18371,7,3,91,273,0,0,160,4594708,1020979
18-01-2021 11:00,0.821333333,1393.1775,0.214166667,-0.0205,37,37,29.99966667,30,2.177166667,347.1403333,506.7436667,704.2485,88.65066667,107.441,137.1088333,2.52E+18,4081.503667,1325.930667,1334.998,1345.032333,1345,1294.766833,1309.167833,1294.310833,1328.910333,1232.172333,1506.123167,1560.399833,1101.44,1397.607333,1431.194,587.4725,3176.8565,3153.606833,544.031,120.0578333,6330.412667,841.3458333,71.1425,2.21125,0.0607875,8.778125,2.1675,12.985,0.45375,0.1219375,2.487203125,20.71875,,80.46,0.58,J18371,36,2900,F1T0463QKPQ000001X,J18371,7,3,91,273,0,0,160,4594708,1020979
18-01-2021 12:00,0.820166667,1393.428833,0.207666667,-0.006333333,36.99833333,37,29.98966667,30,2.175833333,346.3736667,504.2523333,701.067,87.44566667,106.2498333,135.6321667,2.52E+18,4081.497333,1326.581333,1334.994333,1345.045667,1345,1294.970333,1309.68,1294.034,1329.183167,1232.514833,1509.300667,1559.072,1101.44,1397.957833,1433.694667,591.6276667,3176.315333,3152.319833,538.6706667,118.15,6328.780333,839.9013333,71.1425,2.21125,0.0607875,8.778125,2.1675,12.985,0.45375,0.1219375,2.487203125,20.71875,,82.76,0.58,J18371,30,2800,F1T0463QKPQ000001X,J18371,7,3,91,273,0,0,160,4594708,1020979
18-01-2021 13:00,0.8335,1392.951667,0.2205,-0.023333333,37.0035,37,30.02416667,30,2.175166667,348.0558333,508.588,707.1031667,86.12883333,105.1936667,135.0343333,2.52E+18,4081.374667,1326.883,1335.025667,1344.999167,1345,1294.616833,1309.819833,1293.670833,1329.116833,1232.646167,1511.429833,1558.353167,1101.44,1397.939333,1438.853167,588.6428333,3171.282833,3157.909,544.1645,117.5316667,6329.287667,843.8758333,71.1425,2.21125,0.0607875,8.778125,2.1675,12.985,0.45375,0.1219375,2.487203125,20.71875,,82.76,0.58,J18371,28,2700,F1T0463QKPQ000001X,J18371,7,3,91,273,0,0,160,4594708,1020979
18-01-2021 14:00,0.855666667,1392.522667,0.212166667,-0.005833333,37.00416667,37,30.01366667,30,2.174333333,351.1746667,513.8145,713.7515,84.3155,103.4223333,133.4405,2.52E+18,4081.474,1326.537,1334.966333,1345.030667,1345,1294.650833,1310.042,1293.557,1329.138833,1232.743333,1516.641,1557.957333,1101.44,1397.8165,1443.8435,587.248,3160.817667,3168.767333,548.7778333,115.751,6329.784167,850.6125,71.1425,2.21125,0.0607875,8.778125,2.1675,12.985,0.45375,0.1219375,2.487203125,20.71875,,82.76,0.58,J18371,27,2500,F1T0463QKPQ000001X,J18371,7,3,91,273,0,0,160,4594708,1020979
18-01-2021 15:00,0.862166667,1392.262333,0.2065,-0.019166667,37.00933333,37,30.00716667,30,2.176333333,351.0978333,515.5838333,716.6161667,81.80216667,100.917,131.0255,2.52E+18,4081.424833,1325.767333,1335.029,1345.041333,1345,1295.325333,1310.303333,1293.34,1328.807667,1232.878333,1516.368833,1558.049167,1101.44,1397.679667,1445.584833,581.6801667,3154.502667,3175.652167,552.3545,113.589,6330.113,852.84,71.1425,2.21125,0.0607875,8.778125,2.1675,12.985,0.45375,0.1219375,2.487203125,20.71875,,82.76,0.58,J18371,27,2400,F1T0463QKPQ000001X,J18371,7,3,91,273,0,0,160,4594708,1020979
18-01-2021 16:00,0.856666667,1392.6895,0.207833333,-0.020666667,36.9995,37,30.00433333,30,2.175,350.7316667,515.2263333,716.0596667,81.46883333,100.0656667,129.5491667,2.52E+18,4081.546,1325.2235,1335.009833,1345.017,1345,1295.906833,1309.970167,1293.475,1328.5945,1232.8625,1515.7145,1558.178167,1101.44,1397.923333,1444.454833,577.8356667,3152.342,3177.981333,552.0188333,111.8701667,6330.4905,852.648,71.1425,2.21125,0.0607875,8.778125,2.1675,12.985,0.45375,0.1219375,2.487203125,20.71875,,80.46,0.58,J18371,27,2500,F1T0463QKPQ000001X,J18371,7,3,91,273,0,0,160,4594708,1020979
