Repository: RitwikKhandelwal/Piramal-Kosamba

File: 2. Efficiency/45tpd/1. Flat Files/Amber_B6.csv (part 3 of 14)
6 HP Set Value,B6 LP Process value,B6 LP Set Value,Header Gas Pressure Process value,Recuprator Left Bottom temp Process value,Recuprator Left Middle temp Process value,Recuprator Left top temp Process value,Recuprator Right Bottom temp Process value,Recuprator Right Middle temp Process value,Recuprator Right top temp Process value,Row Key,Total cold air flow  Process value,B6 Front Bottom Process value,B6 Rear Bottom Process value,B6 Rear Top temp Process value,B6 Rear Top temp Set Value,Melter Bottom 1 temp Process value,Melter Bottom 2 temp Process value,Melter Bottom 3 temp Process value,Melter Bottom 4 temp Process value,Melter Bottom 5 temp Process value,Melter Crown 1 temp Process value,Melter Crown 2 temp Process value,Riser temp( not available) Process value,Thraot Sleeper Process value,west gas channel right side Process value,Total gas flow Process value,Total hot air left Process value,Total hot air right Process value,Total hot air left temp Process value,Total hot air right temp Process value,Total hot air Process value,Thermocouple stack ( Chimney) left Process value,chem_comp_SiO2,chem_comp_Al2O3,chem_comp_Fe2O3,chem_comp_CaO,chem_comp_MgO,chem_comp_Na2O,chem_comp_K2O,chem_comp_SO3,physical_test_density_gm_cc,physical_test_seed_count_result,Unnamed: 72,DPR Eff,ActDrw(Ton),JobNumber,DefectCountSum,SampleSizeSum,FGCode,Number,NumberOfSection,NumberOfGob,GobCutPerMinute,ISMachineActualSpeed,GobWeightLow,GobWeightHigh,GlassDraw,PackedQunatity,ProductionOrderNumber
06-06-2021 19:00,0.445166667,1390.957667,0.180333333,-0.033666667,37.50633333,37.5,30.00133333,30,2.1615,363.1396667,520.0086667,694.0063333,62.23816667,69.2415,81.82233333,2.52E+18,4079.799167,1325.4885,1332.666,1339.999167,1340,942.476,899.898,1081.676,1091.238333,943.898,1501.542667,1597.5635,1101.44,859.8286667,843.1776667,577.8045,3327.134667,2521.571833,545.9565,76.267,5848.682167,874.2923333,70.45333333,2.385,0.262666667,6.756666667,3.275,10.41333333,2.746666667,0.08,2.49025,20.66666667,,82.62,0.72,J20980,28,2200,A1V0865QKPQ000001X,J20980,7,2,68,136,0,0,142.86,1300342,1023852
06-06-2021 21:00,0.4495,1390.757167,0.159833333,-0.059666667,37.49533333,37.5,29.99616667,30,2.162333333,361.0418333,517.1131667,691.5338333,60.5945,67.97283333,80.77283333,2.52E+18,4079.9475,1325.775,1332.4315,1339.9885,1340,944.9955,901.6601667,1081.555667,1092.173,941.8828333,1501.016,1597.292333,1101.44,861.3351667,843.027,570.4675,3327.603333,2524.126833,542.9518333,75.38266667,5851.754833,873.2425,70.45333333,2.385,0.262666667,6.756666667,3.275,10.41333333,2.746666667,0.08,2.49025,20.66666667,,85.68,0.72,J20980,22,1800,A1V0865QKPQ000001X,J20980,7,2,68,136,0,0,142.86,1300342,1023852
06-06-2021 22:00,0.4535,1390.691167,0.175166667,-0.044,37.4855,37.5,30.00316667,30,2.162666667,359.4208333,515.7633333,690.6406667,57.79333333,64.97533333,77.59433333,2.52E+18,4080.035833,1325.262667,1332.276167,1340.027333,1340,946.5656667,902.6431667,1081.283833,1093.132,941.1786667,1499.449167,1596.730667,1101.44,861.8973333,843.3525,571.2018333,3322.976667,2529.639,542.1826667,72.818,5852.529667,872.8196667,70.45333333,2.385,0.262666667,6.756666667,3.275,10.41333333,2.746666667,0.08,2.49025,20.66666667,,85.68,0.72,J20980,29,2200,A1V0865QKPQ000001X,J20980,7,2,68,136,0,0,142.86,1300342,1023852
07-06-2021 00:00,0.464333333,1391.676333,0.1635,-0.1765,37.50466667,37.5,29.99766667,30,2.163333333,360.6998333,516.3195,691.4275,56.509,63.46716667,75.76816667,2.52E+18,4080.145167,1324.394833,1331.563667,1339.934167,1340,949.9473333,904.523,1080.7975,1094.876833,940.4995,1504.4155,1598.998,1101.44,862.6523333,843.1196667,567.6543333,3318.574167,2530.375167,542.5758333,70.49333333,5848.922333,873.9271667,,,,,,,,,,,,81.09,0.72,J20980,28,2000,A1V0865QKPQ000001X,J20980,7,2,68,136,0,0,142.86,1300342,1023852
07-06-2021 02:00,0.473166667,1390.449333,0.1755,-0.031833333,37.49666667,37.5,30.00016667,30,2.160666667,362.2963333,518.299,692.8796667,58.18583333,64.7585,76.628,2.52E+18,4080.2355,1323.6065,1331.799,1339.994833,1340,952.7206667,906.4718333,1081.574833,1095.526167,940.1298333,1502.213333,1597.660667,1101.44,863.8915,843.8505,582.6168333,3318.904667,2529.075,543.4213333,70.9295,5848.1765,874.7046667,,,,,,,,,,,,81.09,0.72,J20980,32,2200,A1V0865QKPQ000001X,J20980,7,2,68,136,0,0,142.86,1300342,1023852
07-06-2021 03:00,0.462166667,1389.5665,0.1975,-0.097833333,37.521,37.5,29.99816667,30,2.160833333,365.2426667,522.9071667,697.1526667,60.92933333,67.173,78.92316667,2.52E+18,4080.264833,1325.185667,1332.624333,1339.985833,1340,953.5761667,906.7201667,1082.044333,1096.2265,939.884,1502.290833,1598.5605,1101.44,864.9541667,843.5348333,577.728,3319.5785,2531.6665,548.1941667,72.89916667,5851.203167,877.1355,,,,,,,,,,,,82.62,0.72,J20980,28,1800,A1V0865QKPQ000001X,J20980,7,2,68,136,0,0,142.86,1300342,1023852
07-06-2021 05:00,0.439166667,1388.140167,0.222166667,-0.100833333,37.49466667,37.5,29.99933333,30,2.161,368.6308333,525.3985,698.0385,65.97733333,72.76133333,84.963,2.52E+18,4080.077,1325.372,1333.023,1339.9675,1340,954.2523333,906.2963333,1082.269,1095.661667,939.1266667,1506.263667,1599.800667,1101.44,866.5203333,844.909,576.171,3326.320167,2522.998667,549.7026667,78.66,5849.482,877.907,,,,,,,,,,,,81.09,0.72,J20980,29,2300,A1V0865QKPQ000001X,J20980,7,2,68,136,0,0,142.86,1300342,1023852
07-06-2021 06:00,0.4335,1387.731333,0.230833333,-0.035,37.5005,37.5,29.9865,30,2.1605,367.9946667,523.3335,694.519,67.00283333,73.83533333,86.199,2.52E+18,4080.0735,1324.561333,1332.5545,1340.046833,1340,954.4766667,905.7335,1081.9115,1095.215,938.5721667,1505.413333,1599.397167,1101.44,867.0005,845.9115,574.8928333,3331.889833,2515.368,547.1386667,80.138,5847.246333,875.7613333,,,,,,,,,,,,81.09,0.72,J20980,24,1800,A1V0865QKPQ000001X,J20980,7,2,68,136,0,0,142.86,1300342,1023852
07-06-2021 08:00,0.405166667,1387.197833,0.193833333,-0.026833333,37.47716667,37.5,29.9945,30,2.160666667,370.0285,525.3488333,695.479,69.1945,76.36116667,89.0795,2.52E+18,4080.029333,1323.112,1330.964667,1339.998667,1340,954.9686667,904.7001667,1081.648167,1094.682833,937.7026667,1505.839333,1600.079333,1101.44,867.711,848.0995,573.7403333,3334.9935,2515.414333,548.4665,82.92866667,5850.415,877.0658333,,,,,,,,,,,,76.5,0.72,J20980,29,2400,A1V0865QKPQ000001X,J20980,7,2,68,136,0,0,142.86,1300342,1023852
07-06-2021 10:00,0.386166667,1391.794167,0.196,-0.0555,37.48466667,37.5,29.9995,30,2.161166667,369.2508333,523.8546667,692.8238333,70.542,77.90716667,90.8235,2.52E+18,4080.049667,1321.870333,1330.397,1339.997667,1340,956.8088333,905.1131667,1081.671833,1094.984333,937.2478333,1501.6265,1599.096333,1101.44,868.139,848.8155,573.3496667,3339.8725,2510.959,547.0998333,84.62316667,5850.743333,874.6128333,,,,,,,,,,,,82.62,0.72,J20980,28,1400,A1V0865QKPQ000001X,J20980,7,2,68,136,0,0,142.86,1300342,1023852
07-06-2021 11:00,0.3795,1399.169333,0.181666667,0.002,37.491,37.5,30.0105,30,2.161666667,368.8963333,522.975,691.3885,69.635,76.99733333,89.9265,2.52E+18,4079.990667,1322.998833,1330.720167,1340.003167,1340,957.492,905.8168333,1081.939167,1095.6915,937.2313333,1506.174667,1599.408,1101.44,868.6733333,848.6458333,574.4706667,3338.913667,2510.989667,545.4221667,84.24983333,5849.9925,874.3883333,,,,,,,,,,,,82.62,0.72,J20980,26,1300,A1V0865QKPQ000001X,J20980,7,2,68,136,0,0,142.86,1300342,1023852
07-06-2021 12:00,0.382666667,1399.227167,0.189833333,0.053333333,37.50966667,37.5,30.00883333,30,2.160666667,368.7081667,522.9291667,691.4486667,68.78366667,76.16766667,89.06666667,2.52E+18,4080.048167,1322.4855,1330.8625,1340.009333,1340,958.1955,906.619,1081.926167,1095.813333,937.2485,1508.953833,1601.058167,1101.44,869.1338333,849.5006667,574.2203333,3337.9855,2511.609167,545.6741667,83.37433333,5849.515833,875.0098333,,,,,,,,,,,,82.62,0.72,J20980,30,1300,A1V0865QKPQ000001X,J20980,7,2,68,136,0,0,142.86,1300342,1023852
07-06-2021 14:00,0.394833333,1400.281667,0.188166667,0.0075,37.48883333,37.5,29.988,30,2.1625,365.9366667,521.0966667,690.0516667,65.04016667,72.40816667,85.32633333,2.52E+18,4080.027,1323.482833,1331.018667,1339.919667,1340,955.2315,907.646,1082.284167,1096.913667,937.1281667,1504.047833,1598.649167,1101.44,870.7663333,849.4971667,576.3473333,3335.367833,2517.883667,543.6858333,80.02766667,5853.190333,874.204,,,,,,,,,,,,82.62,0.72,J20980,26,1200,A1V0865QKPQ000001X,J20980,7,2,68,136,0,0,142.86,1300342,1023852
07-06-2021 16:00,0.401666667,1394.863167,0.163166667,-0.043666667,37.46116667,37.5,29.97383333,30,2.162166667,369.8183333,527.624,698.4893333,64.17416667,71.20716667,83.93616667,2.52E+18,4080.0355,1322.439,1331.11,1340.091167,1340,947.6001667,906.1493333,1082.366,1097.639833,936.8201667,1507.847833,1600.490333,1101.44,871.977,850.6516667,570.2331667,3325.991333,2522.673167,550.8438333,78.0365,5848.619,880.521,,,,,,,,,,,,79.56,0.72,J20980,30,1300,A1V0865QKPQ000001X,J20980,7,2,68,136,0,0,142.86,1300342,1023852
07-06-2021 18:00,0.402,1395.497667,0.158,-0.0175,37.487,37.5,29.9875,30,2.161666667,371.255,529.9731667,701.7898333,63.156,70.117,82.70616667,2.52E+18,4080.207667,1325.028833,1331.707667,1340.007333,1340,944.1881667,903.1008333,1082.661833,1098.645833,936.8885,1506.708667,1599.450167,1101.44,873.337,849.2171667,572.1456667,3321.367,2528.667333,553.6731667,77.15966667,5849.596333,883.311,,,,,,,,,,,,80.89,0.71,J20980,28,2000,A1V0865QKPQ000001X,J20980,7,2,68,136,0,0,142.86,1300342,1023852
07-06-2021 19:00,0.399166667,1395.439167,0.1605,0.287833333,37.4845,37.5,30.00216667,30,2.1605,368.5348333,525.7955,697.098,62.72483333,69.644,82.126,2.52E+18,4080.125667,1325.322,1332.501667,1339.9415,1340,944.9796667,900.6266667,1082.901167,1098.713167,936.951,1502.567333,1597.479,1101.44,873.882,849.0556667,571.1313333,3324.217167,2525.321,549.9348333,76.58566667,5849.298667,879.5911667,,,,,,,,,,,,84,0.71,J20980,30,2300,A1V0865QKPQ000001X,J20980,7,2,68,136,0,0,142.86,1300342,1023852
07-06-2021 21:00,0.412833333,1393.718167,0.152,-0.017833333,37.51083333,37.5,29.99266667,30,2.160833333,372.5033333,532.9516667,705.9708333,60.00283333,67.37583333,80.20316667,2.52E+18,4080.123333,1325.662167,1332.832667,1340.045,1340,948.1963333,894.4356667,1083.185833,1098.659667,937.1138333,1511.199333,1598.962333,1101.44,875.0466667,852.5631667,575.8505,3314.164167,2536.393,557.3565,75.07516667,5850.3105,886.8771667,,,,,,,,,,,,84,0.71,J20980,26,1900,A1V0865QKPQ000001X,J20980,7,2,68,136,0,0,142.86,1300342,1023852
07-06-2021 22:00,0.412833333,1393.622833,0.158166667,0.0055,37.52383333,37.5,29.99916667,30,2.160333333,371.852,533.2221667,704.8575,58.84733333,65.86183333,78.31416667,2.52E+18,4080.244333,1325.522,1333.461667,1339.974333,1340,950.799,890.747,1083.1235,1097.8925,937.2743333,1508.375833,1597.7535,1101.44,875.5285,853.1533333,574.296,3310.211833,2538.287167,556.3208333,73.04416667,5848.625,887.2125,,,,,,,,,,,,71.56,0.71,J20980,26,2100,A1V0865QKPQ000001X,J20980,7,2,68,136,0,0,142.86,1300342,1023852
08-06-2021 00:00,0.424333333,1393.747333,0.151333333,-0.0205,37.54433333,37.5,29.99883333,30,2.160833333,370.9558333,532.6288333,704.13,58.19666667,65.03483333,77.40066667,2.52E+18,4080.208333,1326.201333,1333.940833,1340.012167,1340,955.8603333,883.9975,1082.553,1096.369833,937.5365,1508.458833,1596.744667,1101.44,876.5483333,853.3651667,583.8771667,3310.489333,2538.408333,555.6731667,72.138,5848.93,886.1731667,71.59666667,1.773333333,0.069,9.35,2.371666667,13.67666667,0.243333333,0.154666667,2.501316667,21.66666667,,80.89,0.71,J20980,28,2100,A1V0865QKPQ000001X,J20980,7,2,68,136,0,0,142.86,1300342,1023852
08-06-2021 04:00,0.396333333,1393.981833,0.196166667,-0.000166667,37.4965,37.5,30.00683333,30,2.160333333,375.3348333,535.8621667,706.8411667,64.06766667,70.55333333,82.30166667,2.52E+18,4080.151,1326.697167,1333.325,1339.9975,1340,965.5193333,878.9018333,1081.761333,1090.267167,938.3798333,1506.021833,1594.695333,1101.44,879.0068333,854.6178333,588.2858333,3314.787833,2534.721333,558.2933333,76.39433333,5849.551833,885.971,71.59666667,1.773333333,0.069,9.35,2.371666667,13.67666667,0.243333333,0.154666667,2.501316667,21.66666667,,85.56,0.71,J21167,42,1400,A1V4931QJQQ020006X,J21167,7,2,70,140,0,0,66.39,407337,1024057
08-06-2021 06:00,0.364833333,1393.081833,0.208666667,-0.070333333,37.514,37.5,30.0175,30,2.160333333,373.9676667,532.72,703.1971667,67.2055,73.7175,85.522,2.52E+18,4080.0175,1321.737333,1330.681667,1340.054,1340,969.398,879.7236667,1082.181,1088.354,938.9195,1506.170333,1598.184167,1101.44,879.6808333,854.2015,560.9635,3319.936667,2529.3965,555.8931667,79.51916667,5849.302,882.9661667,71.59666667,1.773333333,0.069,9.35,2.371666667,13.67666667,0.243333333,0.154666667,2.501316667,21.66666667,,85.56,0.71,J21167,32,1100,A1V4931QJQQ020006X,J21167,7,2,70,140,0,0,66.39,407337,1024057
08-06-2021 08:00,0.351833333,1392.17,0.171333333,-0.097166667,37.508,37.5,29.9815,30,2.16,374.1881667,533.0491667,702.6221667,68.945,75.80733333,88.0465,2.52E+18,4080.012,1321.377333,1330.883167,1339.9815,1340,972.036,882.5753333,1082.933167,1089.311667,939.464,1504.3335,1597.5575,1101.44,881.146,857.1613333,576.224,3325.230167,2521.767667,555.8765,82.196,5846.955333,882.8383333,71.59666667,1.773333333,0.069,9.35,2.371666667,13.67666667,0.243333333,0.154666667,2.501316667,21.66666667,,84,0.71,J21167,34,1700,A1V4931QJQQ020006X,J21167,7,2,70,140,0,0,66.39,407337,1024057
08-06-2021 10:00,0.336333333,1390.898333,0.186833333,0.066666667,37.50533333,37.5,29.99966667,30,2.160666667,374.1166667,531.8033333,702.1265,70.94016667,77.763,90.02216667,2.52E+18,4079.900333,1321.788167,1331.425,1340.047667,1340,975.633,886.0598333,1083.321333,1090.61,939.545,1511.002333,1599.020167,1101.44,882.5735,852.1755,576.6893333,3329.6115,2523.045,556.126,83.96716667,5852.637833,882.0338333,71.59666667,1.773333333,0.069,9.35,2.371666667,13.67666667,0.243333333,0.154666667,2.501316667,21.66666667,,51.85,0.67,J21167,44,1700,A1V4931QJQQ020006X,J21167,7,2,70,140,0,0,66.39,407337,1024057
08-06-2021 11:00,0.335666667,1389.958667,0.175833333,0.031166667,37.48666667,37.5,29.98783333,30,2.160666667,370.332,525.6811667,694.9255,71.31183333,78.25366667,90.53333333,2.52E+18,4079.872,1321.555,1330.913,1339.956833,1340,977.3828333,887.7795,1083.078167,1090.598333,939.6215,1503.3325,1595.919667,1101.44,883.1155,848.6353333,572.1795,3336.602333,2511.361,550.09,84.63816667,5847.936667,876.706,71.59666667,1.773333333,0.069,9.35,2.371666667,13.67666667,0.243333333,0.154666667,2.501316667,21.66666667,,64.81,0.67,J21167,36,1700,A1V4931QJQQ020006X,J21167,7,2,70,140,0,0,66.39,407337,1024057
08-06-2021 12:00,0.344166667,1389.344,0.195666667,0.024666667,37.4955,37.5,30.00883333,30,2.1605,370.6186667,526.5878333,696.3043333,69.8155,77.07883333,89.66866667,2.52E+18,4079.884167,1320.963167,1329.981833,1340.011167,1340,978.711,889.66,1082.5185,1090.400167,939.754,1499.927667,1594.816167,1101.44,883.5636667,848.2803333,577.4125,3335.101,2514.4725,550.2595,84.129,5849.510167,877.9951667,71.59666667,1.773333333,0.069,9.35,2.371666667,13.67666667,0.243333333,0.154666667,2.501316667,21.66666667,,71.3,0.67,J21167,32,1500,A1V4931QJQQ020006X,J21167,7,2,70,140,0,0,66.39,407337,1024057
08-06-2021 14:00,0.352333333,1391.821833,0.2015,0.086,37.494,37.5,30.00616667,30,2.160666667,372.9856667,531.4003333,703.5376667,67.36383333,74.73066667,87.4275,2.52E+18,4079.953333,1320.528,1329.5425,1340.0515,1340,980.9453333,891.8665,1081.929333,1091.203333,940.0528333,1508.425167,1598.247,1101.44,885.1471667,856.1881667,572.5841667,3326.8505,2525.068,556.6518333,82.17333333,5851.676333,884.3446667,71.59666667,1.773333333,0.069,9.35,2.371666667,13.67666667,0.243333333,0.154666667,2.501316667,21.66666667,,84.26,0.67,J21167,38,1700,A1V4931QJQQ020006X,J21167,7,2,70,140,0,0,66.39,407337,1024057
08-06-2021 16:00,0.367333333,1394.658167,0.174166667,0.025666667,37.5,37.5,30.00166667,30,2.161,369.5336667,526.4,698.7206667,64.98433333,71.68766667,83.8115,2.52E+18,4079.984833,1320.141167,1330.365667,1339.9845,1340,984.0166667,892.48,1082.133833,1090.451667,940.4686667,1502.662333,1595.476167,1101.44,886.883,862.6881667,573.5645,3325.859833,2524.919,552.6551667,78.41416667,5850.653833,881.7793333,71.59666667,1.773333333,0.069,9.35,2.371666667,13.67666667,0.243333333,0.154666667,2.501316667,21.66666667,,81.02,0.67,J21167,28,1300,A1V4931QJQQ020006X,J21167,7,2,70,140,0,0,66.39,407337,1024057
08-06-2021 18:00,0.359833333,1394.832833,0.1725,-0.006666667,37.51466667,37.5,30.00183333,30,2.161333333,365.1268333,520.6628333,692.876,64.48616667,71.18933333,83.19416667,2.52E+18,4079.979833,1321.175667,1330.746,1340.016833,1340,987.2125,892.3445,1082.413167,1090.4905,940.8221667,1508.874167,1597.792333,1101.44,888.3995,860.5126667,569.9291667,3329.118833,2520.4255,547.5268333,77.90716667,5849.2945,875.9751667,71.59666667,1.773333333,0.069,9.35,2.371666667,13.67666667,0.243333333,0.154666667,2.501316667,21.66666667,,81.02,0.67,J21167,32,2200,A1V4931QJQQ020006X,J21167,7,2,70,140,0,0,66.39,407337,1024057
08-06-2021 19:00,0.357666667,1395.292833,0.163833333,0.003833333,37.48366667,37.5,30.005,30,2.161666667,363.9005,519.0185,691.191,64.17116667,70.846,82.758,2.52E+18,4080.000667,1321.655333,1331.099333,1339.925833,1340,988.8146667,891.7131667,1082.519333,1090.8665,941.0156667,1506.522167,1596.571667,1101.44,889.1033333,857.5645,569.2745,3329.575833,2517.668667,545.9221667,77.43616667,5847.384167,873.7098333,71.59666667,1.773333333,0.069,9.35,2.371666667,13.67666667,0.243333333,0.154666667,2.501316667,21.66666667,,81.02,0.67,J21167,28,2100,A1V4931QJQQ020006X,J21167,7,2,70,140,0,0,66.39,407337,1024057
08-06-2021 21:00,0.356166667,1394.683667,0.172833333,0.030666667,37.50383333,37.5,30.003,30,2.162,362.9495,518.9966667,691.1025,63.14633333,69.78433333,81.64133333,2.52E+18,4079.98,1320.889167,1331.316167,1340.085333,1340,990.3686667,889.3706667,1083.384833,1091.749167,941.1093333,1507.5475,1597.709833,1101.44,890.9743333,849.9153333,573.044,3328.217167,2522.1945,545.0396667,76.338,5850.3285,874.7335,71.59666667,1.773333333,0.069,9.35,2.371666667,13.67666667,0.243333333,0.154666667,2.501316667,21.66666667,,81.02,0.67,J21167,29,2100,A1V4931QJQQ020006X,J21167,7,2,70,140,0,0,66.39,407337,1024057
08-06-2021 22:00,0.356,1394.134667,0.177166667,-0.003166667,37.50333333,37.5,30.0035,30,2.161166667,362.469,519.058,691.4265,62.66966667,69.3315,81.28866667,2.52E+18,4079.963167,1320.556167,1331.222167,1339.973833,1340,990.224,887.5943333,1083.929333,1092.139167,940.9955,1507.065833,1597.563667,1101.44,892.2053333,848.7766667,572.6035,3325.516833,2523.748667,545.6153333,75.89133333,5849.316833,874.502,71.59666667,1.773333333,0.069,9.35,2.371666667,13.67666667,0.243333333,0.154666667,2.501316667,21.66666667,,81.02,0.67,J21167,26,2200,A1V4931QJQQ020006X,J21167,7,2,70,140,0,0,66.39,407337,1024057
09-06-2021 00:00,0.355166667,1394.1255,0.160166667,0.055,37.48466667,37.5,29.9915,30,2.161,357.7598333,512.0313333,684.0021667,62.32033333,69.08916667,81.52616667,2.52E+18,4080.003833,1321.332833,1330.505667,1339.954333,1340,990.0395,883.4568333,1084.493,1092.212667,940.6631667,1502.8315,1595.7685,1101.44,894.1386667,849.5946667,580.1333333,3331.624667,2519.378333,539.3411667,75.84516667,5850.9425,868.1058333,70.72666667,2.35,0.126666667,8.46,2.088333333,12.70666667,0.586666667,0.1055,2.4876,23.83333333,,81.02,0.67,J21167,32,2000,A1V4931QJQQ020006X,J21167,7,2,70,140,0,0,66.39,407337,1024057
09-06-2021 02:00,0.345666667,1394.244,0.160666667,0.011166667,37.49533333,37.5,29.98333333,30,2.161166667,354.8383333,506.1628333,677.3455,62.08166667,68.28033333,79.94366667,2.52E+18,4079.971333,1320.933,1329.741333,1340.1105,1340,990.4173333,879.3255,1083.431167,1093.814,940.4108333,1499.0605,1593.093333,1101.44,895.3708333,847.231,586.064,3333.5335,2516.755,533.7618333,74.43966667,5850.350667,863.1236667,70.72666667,2.35,0.126666667,8.46,2.088333333,12.70666667,0.586666667,0.1055,2.4876,23.83333333,,81.02,0.67,J21167,18,1100,A1V4931QJQQ020006X,J21167,7,2,70,140,0,0,66.39,407337,1024057
09-06-2021 03:00,0.35,1394.3,0.171833333,0.0135,37.488,37.5,29.98616667,30,2.160666667,355.7886667,506.9281667,677.6963333,63.1245,69.27816667,80.95616667,2.52E+18,4079.928333,1321.642333,1329.879833,1339.9245,1340,990.0958333,877.2868333,1082.9875,1094.4765,940.4191667,1496.771833,1591.469833,1101.44,896.0611667,847.3985,594.3476667,3334.0505,2515.3045,533.7376667,75.1595,5849.410333,865.0528333,70.72666667,2.35,0.126666667,8.46,2.088333333,12.70666667,0.586666667,0.1055,2.4876,23.83333333,,81.02,0.67,J21167,18,1500,A1V4931QJQQ020006X,J21167,7,2,70,140,0,0,66.39,407337,1024057
09-06-2021 04:00,0.228166667,1394.743333,0.145333333,-0.064,37.4915,37.5,30.00133333,30,2.160166667,358.309,511.2111667,682.1278333,64.73916667,70.99016667,82.69633333,2.52E+18,4079.890167,1323.6905,1331.5075,1340.084,1340,989.8013333,875.6335,1082.8185,1095.047,940.604,1493.838,1590.656,1101.44,897.1313333,846.5035,601.1765,3332.7015,2518.8305,537.802,76.70833333,5851.457,868.8243333,70.72666667,2.35,0.126666667,8.46,2.088333333,12.70666667,0.586666667,0.1055,2.4876,23.83333333,,81.02,0.67,J21167,23,1200,A1V4931QJQQ020006X,J21167,7,2,70,140,0,0,66.39,407337,1024057
09-06-2021 05:00,0.392166667,1394.669833,0.128666667,0.121,37.47433333,37.5,29.99216667,30,2.160166667,361.6458333,515.9973333,687.5268333,65.55483333,71.67183333,83.30983333,2.52E+18,4079.779667,1324.171833,1331.472167,1339.970833,1340,989.4988333,874.3506667,1082.927667,1095.9585,940.614,1505.661,1595.063,1101.44,897.9,851.5478333,605.7253333,3328.151167,2522.425333,542.4128333,77.40816667,5850.4455,874.2926667,70.72666667,2.35,0.126666667,8.46,2.088333333,12.70666667,0.586666667,0.1055,2.4876,23.83333333,,81.02,0.67,J21167,19,900,A1V4931QJQQ020006X,J21167,7,2,70,140,0,0,66.39,407337,1024057
09-06-2021 06:00,0.402833333,1392.880667,0.128833333,0.02,37.48466667,37.5,29.99983333,30,2.160666667,361.6556667,515.7746667,687.0383333,67.05666667,73.25716667,84.92866667,2.52E+18,4079.863833,1324.668,1331.456,1339.959167,1340,989.3951667,873.392,1083.242333,1096.565,940.937,1504.368833,1596.049667,1101.44,898.8196667,853.5418333,596.7853333,3331.113167,2520.475,542.9738333,78.80666667,5851.641,873.6491667,70.72666667,2.35,0.126666667,8.46,2.088333333,12.70666667,0.586666667,0.1055,2.4876,23.83333333,,74.54,0.67,J21167,20,1400,A1V4931QJQQ020006X,J21167,7,2,70,140,0,0,66.39,407337,1024057
09-06-2021 07:00,0.3985,1391.278667,0.200166667,0.038833333,37.49083333,37.5,30.0015,30,2.160833333,360.286,513.903,684.2161667,67.80583333,74.181,85.99983333,2.52E+18,4079.856,1324.765833,1331.901,1340.020167,1340,989.1191667,872.6083333,1083.280833,1097.096833,940.9435,1501.089833,1594.0035,1101.44,899.6618333,850.1693333,592.7641667,3334.867,2515.957833,540.6898333,80.04633333,5850.7865,871.0455,70.72666667,2.35,0.126666667,8.46,2.088333333,12.70666667,0.586666667,0.1055,2.4876,23.83333333,,79.72,0.67,J21167,20,1300,A1V4931QJQQ020006X,J21167,7,2,70,140,0,0,66.39,407337,1024057
09-06-2021 08:00,0.378333333,1389.1665,0.189666667,-0.049666667,37.4835,37.5,30.00633333,30,2.160333333,361.3618333,514.7716667,684.5558333,68.94233333,75.2965,87.236,2.52E+18,4079.812667,1324.976667,1331.958833,1340.040667,1340,987.9671667,872.1881667,1083.0955,1097.709667,940.7125,1494.944833,1591.7535,1101.44,900.5376667,845.3581667,598.1568333,3334.259333,2512.0765,540.6126667,81.075,5846.218333,871.0366667,70.72666667,2.35,0.126666667,8.46,2.088333333,12.70666667,0.586666667,0.1055,2.4876,23.83333333,,74.54,0.67,J21167,30,1800,A1V4931QJQQ020006X,J21167,7,2,70,140,0,0,66.39,407337,1024057
09-06-2021 10:00,0.388666667,1387.559333,0.192,0.077,37.49333333,37.5,30.006,30,2.161833333,364.3845,518.2485,686.8666667,72.03733333,78.762,91.34633333,2.52E+18,4079.618667,1322.067333,1329.946167,1339.9025,1340,983.7068333,872.4113333,1081.955,1096.8955,940.0936667,1509.047167,1597.3065,1101.44,901.5306667,854.705,591.7366667,3339.943833,2507.989833,544.0361667,84.58783333,5847.827167,872.702,70.72666667,2.35,0.126666667,8.46,2.088333333,12.70666667,0.586666667,0.1055,2.4876,23.83333333,,75.83,0.67,J21167,46,2000,A1V4931QJQQ020006X,J21167,7,2,70,140,0,0,66.39,407337,1024057
09-06-2021 11:00,0.376666667,1386.720167,0.1725,0.099333333,37.49816667,37.5,30.01166667,30,2.160333333,362.1683333,514.8746667,682.9705,71.63183333,79.23466667,92.70233333,2.52E+18,4079.704167,1321.167167,1329.537667,1340.036167,1340,982.0661667,872.654,1081.483667,1096.400333,939.6698333,1500.7055,1592.752667,1101.44,902.0415,853.4645,598.5953333,3347.537167,2504.869833,540.0078333,86.21683333,5852.3615,870.9253333,70.72666667,2.35,0.126666667,8.46,2.088333333,12.70666667,0.586666667,0.1055,2.4876,23.83333333,,75.83,0.67,J21167,30,1300,A1V4931QJQQ020006X,J21167,7,2,70,140,0,0,66.39,407337,1024057
09-06-2021 12:00,0.3795,1386.586833,0.2005,0.083666667,37.50066667,37.5,30.0055,30,2.161,362.7373333,516.4835,686.0351667,70.66716667,78.35666667,91.9705,2.52E+18,4079.7445,1321.564333,1329.280167,1339.990167,1340,980.1481667,873.1548333,1081.354333,1096.76,939.4163333,1511.986333,1597.203667,1101.44,902.4761667,853.956,596.3875,3345.0025,2503.084667,542.2575,85.643,5848.100167,873.6038333,70.72666667,2.35,0.126666667,8.46,2.088333333,12.70666667,0.586666667,0.1055,2.4876,23.83333333,,75.83,0.67,J21167,30,1400,A1V4931QJQQ020006X,J21167,7,2,70,140,0,0,66.39,407337,1024057
09-06-2021 14:00,0.4165,1388.632333,0.1955,0.083833333,37.48583333,37.5,30.00616667,30,2.162666667,359.5815,511.0301667,681.5518333,66.41066667,74.07733333,87.47133333,2.52E+18,4079.788333,1322.9175,1330.3605,1339.971,1340,973.5313333,875.4471667,1081.303333,1097.4495,939.0601667,1506.828333,1596.061833,1101.44,902.533,853.8978333,599.8351667,3343.378333,2507.1515,537.3141667,81.86883333,5850.535333,871.5931667,70.72666667,2.35,0.126666667,8.46,2.088333333,12.70666667,0.586666667,0.1055,2.4876,23.83333333,,79.72,0.67,J21167,34,1500,A1V4931QJQQ020006X,J21167,7,2,70,140,0,0,66.39,407337,1024057
09-06-2021 16:00,0.410833333,1390.594833,0.131333333,0.019333333,37.4855,37.5,30.0045,30,2.163166667,359.4708333,513.7221667,685.8398333,65.40183333,72.61416667,85.35516667,2.52E+18,4079.757333,1322.723667,1329.842833,1339.930333,1340,970.6878333,878.7788333,1082.340833,1098.405,938.935,1499.180667,1592.267833,1101.44,902.7895,853.6143333,609.3675,3331.791667,2520.008,541.3855,79.56183333,5851.685167,876.5386667,70.72666667,2.35,0.126666667,8.46,2.088333333,12.70666667,0.586666667,0.1055,2.4876,23.83333333,,79.72,0.67,J21167,34,1400,A1V4931QJQQ020006X,J21167,7,2,70,140,0,0,66.39,407337,1024057
09-06-2021 18:00,0.426833333,1391.229833,0.1095,-0.041333333,37.53166667,37.5,29.992,30,2.164333333,354.4621667,508.4363333,679.9513333,62.76816667,70.09316667,82.45633333,2.52E+18,4079.767833,1320.890167,1328.510333,1339.950167,1340,972.3855,882.3146667,1083.147333,1097.706,939.0648333,1507.1545,1594.429833,1101.44,903.4441667,852.4941667,600.3281667,3330.413833,2519.770333,536.0808333,77.35866667,5850.219667,872.0656667,70.72666667,2.35,0.126666667,8.46,2.088333333,12.70666667,0.586666667,0.1055,2.4876,23.83333333,,79.72,0.67,J21167,37,1700,A1V4931QJQQ020006X,J21167,7,2,70,140,0,0,66.39,407337,1024057
09-06-2021 19:00,0.426,1391.921667,0.137333333,-0.146833333,37.51266667,37.5,30.03233333,30,2.164333333,353.4258333,508.0903333,679.25,63.17216667,70.166,82.44216667,2.52E+18,4079.807833,1320.8055,1329.205833,1339.991333,1340,973.8143333,883.6158333,1083.299333,1096.614667,939.0538333,1496.074333,1589.8635,1101.44,903.8791667,851.6548333,598.8781667,3329.275667,2521.179167,536.2428333,76.702,5850.508167,870.9686667,70.72666667,2.35,0.126666667,8.46,2.088333333,12.70666667,0.586666667,0.1055,2.4876,23.83333333,,81.02,0.67,J21167,28,1800,A1V4931QJQQ020006X,J21167,7,2,70,140,0,0,66.39,407337,1024057
09-06-2021 21:00,0.423166667,1392.017167,0.1155,-0.029166667,37.50383333,37.5,30.0055,30,2.164166667,352.3853333,506.0926667,677.4063333,63.36633333,70.47433333,82.99266667,2.52E+18,4079.697167,1320.073833,1328.822333,1339.993167,1340,972.922,885.134,1083.288833,1096.424667,938.519,1499.044333,1590.0875,1101.44,904.7935,850.4126667,602.8076667,3331.716167,2520.076,534.1565,77.04883333,5851.643333,871.4405,70.72666667,2.35,0.126666667,8.46,2.088333333,12.70666667,0.586666667,0.1055,2.4876,23.83333333,,81.02,0.67,J21167,28,2000,A1V4931QJQQ020006X,J21167,7,2,70,140,0,0,66.39,407337,1024057
09-06-2021 22:00,0.421166667,1392.086333,0.121666667,0.093333333,37.50433333,37.5,30.00316667,30,2.163833333,351.272,505.7305,678.0613333,60.30883333,67.8905,80.74533333,2.52E+18,4079.685667,1319.398833,1329.020333,1339.932167,1340,971.5616667,885.0091667,1082.868667,1096.282,938.4518333,1505.136667,1593.504833,1101.44,904.9931667,850.3145,604.572,3329.032833,2522.4465,534.4286667,75.625,5851.296333,873.0175,70.72666667,2.35,0.126666667,8.46,2.088333333,12.70666667,0.586666667,0.1055,2.4876,23.83333333,,81.02,0.67,J21167,31,1800,A1V4931QJQQ020006X,J21167,7,2,70,140,0,0,66.39,407337,1024057
10-06-2021 00:00,0.435666667,1391.335333,0.121833333,-0.0025,37.52316667,37.5,30.01866667,30,2.164333333,350.5275,506.4001667,678.9693333,57.78833333,64.6735,76.9195,2.52E+18,4079.8085,1320.703167,1329.863167,1340.062333,1340,967.1185,883.6246667,1083.0005,1096.311333,938.2451667,1504.083333,1593.2465,1101.44,905.6358333,848.7003333,605.0603333,3322.482667,2528.680333,534.6343333,71.39766667,5851.349833,873.539,70.86166667,2.345,0.073333333,8.603333333,2.106666667,12.775,0.593333333,0.105166667,2.486933333,23.5,,77.78,0.67,J21167,36,2100,A1V4931QJQQ020006X,J21167,7,2,70,140,0,0,66.39,407337,1024057
10-06-2021 02:00,0.437,1391.3475,0.133833333,-0.050833333,37.50316667,37.5,29.99183333,30,2.165166667,350.8573333,507.106,680.0846667,58.23033333,65.17666667,77.48716667,2.52E+18,4079.851833,1321.463333,1329.240833,1340.046333,1340,963.7068333,881.5033333,1082.828167,1097.126333,938.097,1507.743167,1594.3505,1101.44,906.2875,848.0188333,608.3813333,3322.659667,2526.136167,535.6551667,71.8345,5848.854667,874.9121667,70.86166667,2.345,0.073333333,8.603333333,2.106666667,12.775,0.593333333,0.105166667,2.486933333,23.5,,79.72,0.67,J21167,32,1200,A1V4931QJQQ020006X,J21167,7,2,70,140,0,0,66.39,407337,1024057
10-06-2021 03:00,0.4475,1390.629833,0.149166667,-0.0645,37.47066667,37.5,29.98716667,30,2.1645,350.1441667,506.1525,678.2991667,60.31616667,67.02166667,79.19833333,2.52E+18,4079.8665,1322.701667,1329.2715,1340.003,1340,962.6915,880.5316667,1083.018333,1097.204833,937.7998333,1502.299833,1592.932833,1101.44,906.5261667,848.1013333,605.6073333,3326.689,2525.229667,534.746,73.04083333,5851.977333,872.7665,70.86166667,2.345,0.073333333,8.603333333,2.106666667,12.775,0.593333333,0.105166667,2.486933333,23.5,,70.16,0.67,J21167,34,1400,A1V4931QJQQ020006X,J21167,7,2,70,140,0,0,66.39,407337,1024057
10-06-2021 05:00,0.430666667,1390.176667,0.153333333,-0.030666667,37.50983333,37.5,29.9875,30,2.164166667,351.6381667,507.4756667,677.9006667,63.77633333,71.13183333,83.88216667,2.52E+18,4079.830167,1321.455333,1328.733,1339.920833,1340,961.3571667,879.1558333,1083.5915,1097.612,937.4986667,1502.9095,1592.339667,1101.44,907.1391667,849.5988333,604.5601667,3335.192333,2515.196333,534.2065,77.90683333,5850.2205,872.4865,70.86166667,2.345,0.073333333,8.603333333,2.106666667,12.775,0.593333333,0.105166667,2.486933333,23.5,,71.75,0.67,J21167,32,1200,A1V4931QJQQ020006X,J21167,7,2,70,140,0,0,66.39,407337,1024057
10-06-2021 06:00,0.4275,1389.917833,0.145833333,-0.042833333,37.50683333,37.5,29.97933333,30,2.164333333,351.7763333,507.4251667,678.123,64.1055,70.98733333,83.37516667,2.52E+18,4079.809,1320.564833,1328.351667,1339.981333,1340,960.8443333,878.7143333,1083.914667,1098.268333,937.3908333,1501.071667,1591.077667,1101.44,907.7026667,850.2435,602.7695,3333.036333,2515.729167,534.5986667,77.42683333,5848.115167,873.287,70.86166667,2.345,0.073333333,8.603333333,2.106666667,12.775,0.593333333,0.105166667,2.486933333,23.5,,79.72,0.67,J21167,30,1200,A1V4931QJQQ020006X,J21167,7,2,70,140,0,0,66.39,407337,1024057
10-06-2021 08:00,0.389666667,1389.589,0.192833333,-0.073166667,37.48566667,37.5,29.97216667,30,2.1635,356.0445,512.3096667,683.3078333,68.56266667,75.5785,87.97,2.52E+18,4079.8435,1321.205333,1328.341333,1340.093,1340,962.226,879.0905,1084.7335,1098.8445,937.1806667,1506.71,1594.914333,1101.44,907.9115,853.259,605.6385,3336.8215,2511.971333,538.6495,81.445,5848.762,877.7705,70.86166667,2.345,0.073333333,8.603333333,2.106666667,12.775,0.593333333,0.105166667,2.486933333,23.5,,79.72,0.67,J21167,36,1300,A1V4931QJQQ020006X,J21167,7,2,70,140,0,0,66.39,407337,1024057
10-06-2021 10:00,0.358166667,1389.121,0.198,-0.028666667,37.51166667,37.5,29.99,30,2.163833333,364.6045,510.7496667,685.06,68.03933333,75.13883333,87.389,2.52E+18,4079.736167,1322.442833,1329.571333,1340.0745,1340,963.484,879.9491667,1085.453,1100.0645,937.2168333,1509.194833,1595.763833,1101.44,907.9585,854.5756667,605.6045,3336.631,2515.800333,539.8358333,81.688,5852.3635,878.5428333,70.86166667,2.345,0.073333333,8.603333333,2.106666667,12.775,0.593333333,0.105166667,2.486933333,23.5,,79.72,0.67,J21167,30,1900,A1V4931QJQQ020006X,J21167,7,2,70,140,0,0,66.39,407337,1024057
10-06-2021 11:00,0.364333333,1389.108333,0.1965,0.02,37.501,37.5,29.992,30,2.164166667,362.7608333,505.735,679.177,67.40383333,74.285,86.22183333,2.52E+18,4079.7975,1322.058333,1328.790833,1339.999833,1340,962.989,880.595,1085.7105,1100.720167,937.3173333,1503.2345,1592.885,1101.44,908.1991667,853.9791667,599.4241667,3340.383667,2508.197833,535.3553333,80.90533333,5848.524,873.8348333,70.86166667,2.345,0.073333333,8.603333333,2.106666667,12.775,0.593333333,0.105166667,2.486933333,23.5,,79.72,0.67,J21167,32,2100,A1V4931QJQQ020006X,J21167,7,2,70,140,0,0,66.39,407337,1024057
10-06-2021 13:00,0.341833333,1389.658167,0.18,0.039166667,37.51,37.5,29.993,30,2.163166667,369.4543333,512.2343333,687.4643333,66.81683333,73.583,85.4665,2.52E+18,4079.805,1322.496667,1329.463833,1339.946667,1340,960.2078333,882.2296667,1085.627833,1100.347,937.5201667,1511.748833,1596.204,1101.44,909.313,853.4305,601.7725,3331.798833,2516.1835,540.2616667,79.638,5847.970667,881.0291667,70.86166667,2.345,0.073333333,8.603333333,2.106666667,12.775,0.593333333,0.105166667,2.486933333,23.5,,81.02,0.67,J21167,30,2400,A1V4931QJQQ020006X,J21167,7,2,70,140,0,0,66.39,407337,1024057
10-06-2021 14:00,0.347288136,1390.428136,0.21220339,-0.160338983,37.51491525,37.5,30.00254237,30,2.164576271,370.5718644,518.6552542,696.9133898,66.58915254,73.62169492,85.87389831,2.52E+18,4079.803729,1321.610169,1328.910339,1340.07,1340,959.6071186,883.45,1085.5,1100.124576,937.6435593,1511.31661,1596.690339,1101.44,910.019661,854.7981356,577.0362712,3326.154915,2526.372542,549.3544068,80.11220339,5852.464068,886.7094915,70.86166667,2.345,0.073333333,8.603333333,2.106666667,12.775,0.593333333,0.105166667,2.486933333,23.5,,81.02,0.67,J21167,36,2500,A1V4931QJQQ020006X,J21167,7,2,70,140,0,0,66.39,407337,1024057
10-06-2021 16:00,0.3805,1392.792333,0.12,-0.111833333,37.51366667,37.5,29.99533333,30,2.161333333,368.011,518.3041667,697.4198333,63.00083333,69.572,81.16783333,2.52E+18,4079.798,1322.1545,1330.694833,1340.0385,1340,957.5503333,885.369,1085.134667,1099.708667,937.7965,1502.119667,1588.986333,1101.44,911.3448333,855.0116667,601.4233333,3317.009,2534.188667,547.5721667,76.0155,5850.991833,888.4315,70.86166667,2.345,0.073333333,8.603333333,2.106666667,12.775,0.593333333,0.105166667,2.486933333,23.5,,81.02,0.67,J21167,28,1800,A1V4931QJQQ020006X,J21167,7,2,70,140,0,0,66.39,407337,1024057
10-06-2021 18:00,0.383,1393.428167,0.134,0.069833333,37.499,37.5,29.98866667,30,2.164666667,360.0081667,506.9516667,683.841,62.5295,68.74733333,79.868,2.52E+18,4079.853333,1320.717333,1329.593667,1339.979667,1340,954.0641667,886.4856667,1084.228,1100.642167,938.1395,1510.180167,1596.5795,1101.44,911.6318333,846.2585,574.815,3325.179167,2523.333167,538.9548333,74.85133333,5848.662167,878.0555,70.86166667,2.345,0.073333333,8.603333333,2.106666667,12.775,0.593333333,0.105166667,2.486933333,23.5,,81.02,0.67,J21167,29,1700,A1V4931QJQQ020006X,J21167,7,2,70,140,0,0,66.39,407337,1024057
10-06-2021 19:00,0.385166667,1394.81,0.122833333,0.007666667,37.49733333,37.5,29.99166667,30,2.164166667,359.9051667,506.2896667,683.1526667,62.677,68.85833333,79.94683333,2.52E+18,4079.778167,1321.151167,1329.657833,1340.025333,1340,954.1901667,886.2471667,1084.135167,1101.056167,938.4013333,1509.1635,1596.754333,1101.44,911.4146667,846.7195,574.6655,3325.643167,2525.607167,537.9936667,74.7275,5851.230667,876.9531667,70.86166667,2.345,0.073333333,8.603333333,2.106666667,12.775,0.593333333,0.105166667,2.486933333,23.5,,81.02,0.67,J21167,32,1700,A1V4931QJQQ020006X,J21167,7,2,70,140,0,0,66.39,407337,1024057
10-06-2021 21:00,0.375,1395.723,0.118166667,0.318833333,37.49966667,37.5,30.006,30,2.164,361.3195,508.1885,686.5223333,61.21983333,67.6345,78.9125,2.52E+18,4079.800333,1322.737833,1330.513333,1340.029667,1340,953.7146667,884.5668333,1084.559667,1102.027167,938.801,1506.489667,1594.936333,1101.44,911.9331667,845.4195,574.352,3323.2435,2529.352667,540.1593333,73.821,5852.639167,878.4515,70.86166667,2.345,0.073333333,8.603333333,2.106666667,12.775,0.593333333,0.105166667,2.486933333,23.5,,81.02,0.67,J21167,31,2200,A1V4931QJQQ020006X,J21167,7,2,70,140,0,0,66.39,407337,1024057
10-06-2021 22:00,0.386833333,1394.982833,0.126333333,0.003166667,37.501,37.5,29.997,30,2.163166667,360.5701667,507.5016667,686.927,58.61016667,65.44433333,77.04716667,2.52E+18,4079.778333,1323.1515,1330.834,1339.961667,1340,952.6285,883.4818333,1084.797667,1102.421,938.8181667,1508.864,1596.852667,1101.44,911.8685,844.6381667,574.6335,3320.081833,2530.5145,539.9248333,72.5045,5850.590833,879.1371667,70.86166667,2.345,0.073333333,8.603333333,2.106666667,12.775,0.593333333,0.105166667,2.486933333,23.5,,81.02,0.67,J21167,30,2100,A1V4931QJQQ020006X,J21167,7,2,70,140,0,0,66.39,407337,1024057
11-06-2021 03:00,0.411333333,1390.041333,0.156333333,-0.0275,37.52416667,37.5,30.00033333,30,2.163833333,356.6076667,500.6746667,679.4463333,59.6145,65.34416667,75.9075,2.52E+18,4079.967,1334.302667,1340.518833,1477.864667,1477.333333,951.3236667,877.7268333,1086.097833,1101.551833,937.5553333,1509.0605,1594.975,1101.44,911.0148333,845.1436667,568.7561667,3324.235667,2525.472833,532.4845,70.4285,5849.795667,872.8771667,71.07,1.69,0.113333333,10.06,2.726666667,13.85666667,0.166666667,0.105333333,2.5106,25.33333333,,81.02,0.67,J21230,57,2100,A1T4502QGQQ000001X,J21230,8,2,82,163.93,0,0,36.89,567534,1024117
11-06-2021 04:00,0.394833333,1389.705333,0.231,-0.141833333,37.46133333,37.5,29.996,30,2.164666667,359.4211667,503.091,681.8506667,62.60483333,68.15683333,78.5235,2.52E+18,4079.947,1334.6745,1338.331667,1475.012333,1475,950.2903333,877.4805,1086.403333,1102.282167,937.2621667,1508.756,1596.075,1101.44,910.5885,844.1835,558.8191667,3325.364167,2525.438667,534.9931667,72.93716667,5850.784833,874.8121667,71.07,1.69,0.113333333,10.06,2.726666667,13.85666667,0.166666667,0.105333333,2.5106,25.33333333,,81.02,0.67,J21230,56,2100,A1T4502QGQQ000001X,J21230,8,2,82,163.93,0,0,36.89,567534,1024117
11-06-2021 05:00,0.415666667,1391.575667,0.203166667,-0.093166667,37.49716667,37.5,30.01116667,30,2.164666667,356.456,499.0438333,677.7808333,61.03433333,67.34316667,78.211,2.52E+18,4079.846667,1333.833,1336.129,1474.9785,1475,948.9306667,877.5495,1086.0055,1101.950833,936.8191667,1505.818833,1593.651833,1101.44,909.8733333,844.5568333,554.5995,3328.012333,2523.679167,532.2681667,73.2005,5851.571667,871.0578333,71.07,1.69,0.113333333,10.06,2.726666667,13.85666667,0.166666667,0.105333333,2.5106,25.33333333,,81.02,0.67,J21230,46,1900,A1T4502QGQQ000001X,J21230,8,2,82,163.93,0,0,36.89,567534,1024117
11-06-2021 07:00,0.3985,1386.633833,0.188666667,-0.086333333,37.512,37.5,29.99833333,30,2.164166667,356.1858333,497.976,675.9546667,62.88116667,69.396,80.6845,2.52E+18,4079.858167,1335.407833,1337.6685,1480.013833,1480,945.1556667,877.8581667,1085.7535,1101.391667,935.6661667,1506.842667,1593.568667,1101.44,908.9963333,844.2975,565.6101667,3333.322167,2514.768833,530.2315,75.30016667,5848.194333,868.8248333,71.07,1.69,0.113333333,10.06,2.726666667,13.85666667,0.166666667,0.105333333,2.5106,25.33333333,,0,0.67,J21230,54,2300,A1T4502QGQQ000001X,J21230,8,2,82,163.93,0,0,36.89,567534,1024117
11-06-2021 08:00,0.383833333,1383.493167,0.190333333,-0.045166667,37.48833333,37.5,29.99416667,30,2.162333333,356.5683333,497.1535,674.1313333,65.59216667,71.34183333,82.029,2.52E+18,4079.861333,1334.196833,1338.450167,1480.003667,1480,943.7643333,877.9503333,1085.845833,1101.340167,935.0411667,1502.9545,1590.869667,1101.44,908.6928333,843.283,575.0281667,3336.825833,2511.908333,529.9396667,76.212,5848.8265,866.8425,71.07,1.69,0.113333333,10.06,2.726666667,13.85666667,0.166666667,0.105333333,2.5106,25.33333333,,0,0.46,J21230,42,2000,A1T4502QGQQ000001X,J21230,8,2,82,163.93,0,0,36.89,567534,1024117
11-06-2021 10:00,0.331,1381.095167,0.2045,-0.003166667,37.46466667,37.5,30.01216667,30,2.163,361.8196667,505.2193333,683.2423333,68.66116667,75.612,87.45716667,2.52E+18,4079.762,1340.692,1338.9265,1480.043833,1480,939.8168333,879.6546667,1086.1795,1100.611,933.6496667,1516.973167,1598.3925,1101.44,907.7455,844.0041667,569.0171667,3338.969667,2512.915833,536.9925,81.65133333,5851.847333,873.5206667,71.07,1.69,0.113333333,10.06,2.726666667,13.85666667,0.166666667,0.105333333,2.5106,25.33333333,,28.14,0.46,J21230,42,2300,A1T4502QGQQ000001X,J21230,8,2,82,163.93,0,0,36.89,567534,1024117
