Repository: RitwikKhandelwal/Piramal-Kosamba

File: 2. Efficiency/45tpd/1. Flat Files/Flint_B5.csv (part 3 of 43)
e,B5 HP Set Value,B5 LP Process value,B5 LP Set Value,Header Gas Pressure Process value,Recuprator Left Bottom temp Process value,Recuprator Left Middle temp Process value,Recuprator Left top temp Process value,Recuprator Right Bottom temp Process value,Recuprator Right Middle temp Process value,Recuprator Right top temp Process value,Row Key,Total cold air flow  Process value,B5 Front Bottom temp Process value,B5 front Top temp Process value,B5 Rear Top temp Process value,B5 Rear Top temp Set Value,Melter Bottom 1 temp Process value,Melter Bottom 2 temp Process value,Melter Bottom 3 temp Process value,Melter Bottom 4 temp Process value,Melter Bottom 5 temp Process value,Melter Crown 1 temp Process value,Melter Crown 2 temp Process value,Riser temp( not available) Process value,Thraot Sleeper Process value,west gas channel right side Process value,Total gas flow Process value,Total hot air left Process value,Total hot air right Process value,Total hot air left temp Process value,Total hot air right temp Process value,Total hot air Process value,Thermocouple stack ( Chimney) left Process value,chem_comp_SiO2,chem_comp_Al2O3,chem_comp_Fe2O3,chem_comp_CaO,chem_comp_MgO,chem_comp_Na2O,chem_comp_K2O,chem_comp_SO3,physical_test_density_gm_cc,physical_test_seed_count_result,,DPR Eff,ActDrw(Ton),JobNumber,DefectCountSum,SampleSizeSum,FGCode,Number,NumberOfSection,NumberOfGob,GobCutPerMinute,ISMachineActualSpeed,GobWeightLow,GobWeightHigh,GlassDraw,PackedQunatity,ProductionOrderNumber
18-01-2021 18:00,0.853166667,1392.359333,0.216,-0.0085,37.00716667,37,29.99883333,30,2.177,346.2886667,509.7031667,709.2223333,78.2885,96.70533333,126.1656667,2.52E+18,4081.537,1325.560833,1334.984167,1344.9995,1345,1296.652,1309.922,1293.633167,1329.173667,1233.391167,1514.196,1558.718333,1101.44,1398.383167,1442.815667,579.5148333,3152.578333,3176.530667,546.3065,108.74,6329.063667,848.0008333,71.1425,2.21125,0.0607875,8.778125,2.1675,12.985,0.45375,0.1219375,2.487203125,20.71875,,82.76,0.58,J18371,35,2300,F1T0463QKPQ000001X,J18371,7,3,91,273,0,0,160,4594708,1020979
18-01-2021 19:00,0.8475,1392.3665,0.201333333,-0.018,36.98566667,37,29.975,30,2.175833333,344.0423333,506.7271667,705.725,77.32266667,95.57783333,124.5756667,2.52E+18,4081.583667,1325.126,1335.0495,1345.033167,1345,1296.353833,1310.339833,1293.8535,1329.676833,1233.723333,1511.022333,1558.575,1101.44,1398.413167,1440.118833,584.962,3154.448667,3177.4675,543.105,107.2443333,6331.873167,845.2456667,71.1425,2.21125,0.0607875,8.778125,2.1675,12.985,0.45375,0.1219375,2.487203125,20.71875,,82.76,0.58,J18371,35,2400,F1T0463QKPQ000001X,J18371,7,3,91,273,0,0,160,4594708,1020979
18-01-2021 20:00,0.837666667,1392.899333,0.2065,-0.0105,37.0025,37,30.0275,30,2.176833333,343.4353333,505.2548333,703.624,76.88816667,95.05733333,123.7363333,2.52E+18,4081.3455,1325.130667,1335.070167,1345.002167,1345,1295.181667,1310.265833,1293.894833,1329.119833,1233.6525,1512.325833,1557.812167,1101.44,1398.2675,1439.783,586.9003333,3155.004333,3176.422667,540.9145,106.417,6331.296333,844.0711667,71.1425,2.21125,0.0607875,8.778125,2.1675,12.985,0.45375,0.1219375,2.487203125,20.71875,,82.76,0.58,J18371,29,2300,F1T0463QKPQ000001X,J18371,7,3,91,273,0,0,160,4594708,1020979
18-01-2021 21:00,0.8525,1393.619333,0.195666667,-0.0215,36.99033333,37,30.028,30,2.175666667,342.9815,505.3323333,703.7863333,76.56283333,94.85466667,123.806,2.52E+18,4081.154833,1325.924833,1335.035,1345.060667,1345,1294.728167,1311.239,1293.9275,1329.367333,1233.425167,1512.694,1557.617667,1101.44,1398.003667,1440.325833,587.619,3154.384333,3175.982667,540.8123333,106.2855,6330.442,843.8891667,71.1425,2.21125,0.0607875,8.778125,2.1675,12.985,0.45375,0.1219375,2.487203125,20.71875,,82.76,0.58,J18371,29,2200,F1T0463QKPQ000001X,J18371,7,3,91,273,0,0,160,4594708,1020979
18-01-2021 22:00,0.8515,1393.3835,0.192,-0.008666667,36.97066667,37,29.98583333,30,2.175666667,341.726,503.9938333,702.6291667,75.315,93.6175,122.5295,2.52E+18,4081.061667,1325.6305,1334.935667,1345.034667,1345,1295.278833,1311.8945,1293.987333,1329.658333,1233.274333,1511.563,1557.6595,1101.44,1397.867167,1438.803,589.1396667,3153.902833,3175.434667,539.9541667,105.1233333,6329.351833,843.025,71.1425,2.21125,0.0607875,8.778125,2.1675,12.985,0.45375,0.1219375,2.487203125,20.71875,,82.76,0.58,J18371,30,2000,F1T0463QKPQ000001X,J18371,7,3,91,273,0,0,160,4594708,1020979
18-01-2021 23:00,0.85,1393.144167,0.214666667,-0.022833333,36.9765,37,29.994,30,2.175833333,341.3795,503.4555,702.203,74.44766667,92.6645,121.5718333,2.52E+18,4081.003167,1324.852667,1334.995,1345.009167,1345,1295.09,1312.004667,1293.536667,1329.7365,1233.171167,1511.3335,1557.248167,1101.44,1397.418,1438.909667,591.3985,3152.465667,3178.150833,539.4356667,104.0365,6330.695833,842.5926667,71.1425,2.21125,0.0607875,8.778125,2.1675,12.985,0.45375,0.1219375,2.487203125,20.71875,,82.76,0.58,J18371,24,1700,F1T0463QKPQ000001X,J18371,7,3,91,273,0,0,160,4594708,1020979
19-01-2021 00:00,0.861166667,1393.436833,0.202166667,-0.016,36.99116667,37,30.01383333,30,2.176166667,342.2401667,504.5935,703.452,74.2965,92.63716667,121.5251667,2.52E+18,4080.954833,1324.274833,1335.016,1344.998667,1345,1294.997667,1311.7295,1293.157833,1329.375667,1232.977167,1512.536,1556.581833,1101.44,1397.496833,1440.695667,592.1426667,3149.7945,3179.768,540.24,103.7398333,6329.976667,842.9078333,71.0175,2.446875,0.0615,8.165625,1.969375,12.658125,0.57875,0.125125,2.488096875,22.5,,80.46,0.58,J18371,25,1800,F1T0463QKPQ000001X,J18371,7,3,91,273,0,0,160,4594708,1020979
19-01-2021 02:00,1.035,1394.141833,0.206,-0.016166667,37.004,37,30.02733333,30,2.1765,344.3281667,507.5203333,706.5266667,74.55083333,93.4325,122.5916667,2.52E+18,4081.043333,1323.820667,1334.947333,1345.037167,1345,1295.981833,1311.355667,1292.657667,1329.3645,1232.682,1514.4195,1555.993667,1101.44,1397.118667,1443.5825,592.3778333,3148.882,3178.6005,542.7703333,104.693,6327.463333,844.5705,71.0175,2.446875,0.0615,8.165625,1.969375,12.658125,0.57875,0.125125,2.488096875,22.5,,82.76,0.58,J18371,33,1900,F1T0463QKPQ000001X,J18371,7,3,91,273,0,0,160,4594708,1020979
19-01-2021 03:00,0.9735,1393.1395,0.153333333,-0.134333333,37.01966667,37,29.9875,30,2.175833333,346.8551667,512.2728333,712.6811667,74.41916667,92.77516667,121.3928333,2.52E+18,4081.3755,1323.5455,1334.638,1345.027667,1345,1296.801333,1311.6655,1292.795167,1329.319167,1232.7,1512.821667,1555.661167,1101.44,1396.944833,1440.153667,591.5515,3143.401667,3188.228,547.2786667,104.4136667,6331.474667,851.7318333,71.0175,2.446875,0.0615,8.165625,1.969375,12.658125,0.57875,0.125125,2.488096875,22.5,,82.76,0.58,J18371,27,1900,F1T0463QKPQ000001X,J18371,7,3,91,273,0,0,160,4594708,1020979
19-01-2021 04:00,0.925333333,1392.583,0.154166667,-0.029666667,37.008,37,30.002,30,2.176,350.1666667,518.3365,720.6608333,74.057,90.84083333,116.972,2.52E+18,4081.554667,1324.151167,1329.873333,1345.032833,1345,1296.710167,1311.113167,1293.043,1329.280833,1232.827833,1512.943167,1556.219833,1101.44,1396.868833,1436.750667,587.393,3135.087,3192.903333,555.3228333,100.9661667,6327.798,858.417,71.0175,2.446875,0.0615,8.165625,1.969375,12.658125,0.57875,0.125125,2.488096875,22.5,,82.76,0.58,J18371,32,2000,F1T0463QKPQ000001X,J18371,7,3,91,273,0,0,160,4594708,1020979
19-01-2021 05:00,0.943,1391.895833,0.166833333,-0.009833333,37.01183333,37,29.99916667,30,2.175833333,350.3526667,517.4893333,718.5018333,76.26083333,93.30166667,119.7153333,2.52E+18,4081.522333,1324.886167,1329.969333,1344.997833,1345,1296.122667,1311.0275,1293.425667,1329.164833,1232.767333,1512.903333,1556.794833,1101.44,1396.817833,1436.687167,584.0438333,3140.777833,3188.004333,554.3941667,102.7993333,6328.7375,857.6138333,71.0175,2.446875,0.0615,8.165625,1.969375,12.658125,0.57875,0.125125,2.488096875,22.5,,82.76,0.58,J18371,34,2400,F1T0463QKPQ000001X,J18371,7,3,91,273,0,0,160,4594708,1020979
19-01-2021 06:00,0.928166667,1392.093167,0.163,-0.024833333,37.01616667,37,30.01966667,30,2.176,350.576,517.071,717.3121667,78.25166667,95.15033333,121.2978333,2.52E+18,4081.5345,1324.171167,1330.015667,1345.010667,1345,1295.798333,1311.139167,1293.789,1329.629667,1232.8605,1512.743833,1558.353,1101.44,1396.8415,1434.705,576.6261667,3145.573,3184.652833,553.6111667,104.5175,6330.1075,856.351,71.0175,2.446875,0.0615,8.165625,1.969375,12.658125,0.57875,0.125125,2.488096875,22.5,,82.76,0.58,J18371,23,1500,F1T0463QKPQ000001X,J18371,7,3,91,273,0,0,160,4594708,1020979
19-01-2021 07:00,0.910833333,1392.465333,0.217833333,-0.027333333,37.00733333,37,29.995,30,2.1755,350.9523333,517.0293333,716.3945,80.9385,97.89883333,124.0161667,2.52E+18,4081.511833,1324.3395,1329.977667,1344.991167,1345,1296.406833,1311.079167,1293.814333,1329.528,1232.942333,1511.6305,1559.595,1101.44,1397.1735,1432.5585,568.9476667,3151.279833,3181.276167,553.1398333,107.0953333,6332.590667,855.6835,71.0175,2.446875,0.0615,8.165625,1.969375,12.658125,0.57875,0.125125,2.488096875,22.5,,82.76,0.58,J18371,23,1600,F1T0463QKPQ000001X,J18371,7,3,91,273,0,0,160,4594708,1020979
19-01-2021 08:00,0.891833333,1392.561667,0.214,-0.0385,37.00883333,37,29.99216667,30,2.176666667,348.7898333,513.2888333,711.0098333,82.997,100.1046667,126.1788333,2.52E+18,4081.565,1324.466833,1330.0105,1344.9895,1345,1296.8085,1310.548833,1293.778333,1329.387,1232.99,1506.468,1559.797,1101.44,1397.441167,1424.393333,583.865,3159.733333,3169.395167,549.3793333,109.3765,6329.030833,851.174,71.0175,2.446875,0.0615,8.165625,1.969375,12.658125,0.57875,0.125125,2.488096875,22.5,,82.76,0.58,J18371,27,1900,F1T0463QKPQ000001X,J18371,7,3,91,273,0,0,160,4594708,1020979
19-01-2021 10:00,0.877,1393.035333,0.226166667,-0.023833333,36.98083333,37,29.96983333,30,2.175666667,348.8578333,512.687,709.4646667,84.5385,101.8845,128.1568333,2.52E+18,4081.3875,1324.5025,1329.994167,1345.008833,1345,1295.975167,1310.209833,1294.076667,1328.946,1233.338833,1506.0915,1558.891667,1101.44,1397.483,1422.916667,594.8101667,3164.454,3163.996333,547.568,111.4471667,6328.292167,849.469,71.0175,2.446875,0.0615,8.165625,1.969375,12.658125,0.57875,0.125125,2.488096875,22.5,,84.09,0.59,J18371,31,2700,F1T0463QKPQ000001X,J18371,7,3,91,273,0,0,160,4594708,1020979
19-01-2021 11:00,0.883333333,1392.8865,0.2255,-0.027666667,37.02533333,37,29.99833333,30,2.174166667,349.1465,514.1033333,711.6643333,83.45016667,101.2368333,128.0536667,2.52E+18,4081.3985,1324.522167,1329.999833,1345.010167,1345,1295.5425,1310.519167,1293.988833,1328.694167,1233.3825,1508.7065,1558.408167,1101.44,1397.404,1426.657167,594.8008333,3162.624167,3169.351167,549.1145,111.5938333,6331.935667,851.5385,71.0175,2.446875,0.0615,8.165625,1.969375,12.658125,0.57875,0.125125,2.488096875,22.5,,84.09,0.59,J18371,29,2500,F1T0463QKPQ000001X,J18371,7,3,91,273,0,0,160,4594708,1020979
19-01-2021 12:00,0.886166667,1392.782167,0.2005,-0.0045,36.9905,37,29.9965,30,2.175666667,348.8005,514.1515,712.4091667,82.02,99.8255,126.6865,2.52E+18,4081.349167,1324.437,1330.0475,1345.011833,1345,1295.604,1310.5425,1293.472,1328.548,1233.440167,1507.711167,1558.337,1101.44,1397.336667,1427.3245,594.0776667,3159.691,3168.214333,549.6098333,110.3063333,6328.372,851.7553333,71.0175,2.446875,0.0615,8.165625,1.969375,12.658125,0.57875,0.125125,2.488096875,22.5,,84.09,0.59,J18371,28,2400,F1T0463QKPQ000001X,J18371,7,3,91,273,0,0,160,4594708,1020979
19-01-2021 13:00,0.911333333,1392.657667,0.2035,-0.0205,37.01083333,37,30.01,30,2.175333333,347.2068333,512.4621667,711.0375,80.08866667,97.99783333,124.9945,2.52E+18,4081.4005,1324.163167,1330.005833,1345.054167,1345,1295.148667,1310.781167,1293.1875,1328.420333,1233.378667,1508.196167,1557.8365,1101.44,1397.385167,1428.29,593.2981667,3159.235333,3172.834667,547.9816667,108.6753333,6331.989167,850.7385,71.0175,2.446875,0.0615,8.165625,1.969375,12.658125,0.57875,0.125125,2.488096875,22.5,,84.09,0.59,J18371,27,2400,F1T0463QKPQ000001X,J18371,7,3,91,273,0,0,160,4594708,1020979
19-01-2021 14:00,0.928333333,1392.628333,0.214166667,-0.006666667,36.999,37,30.00433333,30,2.175666667,349.3858333,515.9055,716.945,78.84683333,96.88633333,124.0581667,2.52E+18,4081.451667,1324.101167,1330.014,1345.033167,1345,1294.180667,1311.411167,1293.426667,1328.628667,1233.308667,1512.007,1557.575833,1101.44,1397.023167,1433.197333,590.9235,3150.963,3178.112333,552.1878333,107.4186667,6329.049,853.3618333,71.0175,2.446875,0.0615,8.165625,1.969375,12.658125,0.57875,0.125125,2.488096875,22.5,,84.09,0.59,J18371,28,2400,F1T0463QKPQ000001X,J18371,7,3,91,273,0,0,160,4594708,1020979
19-01-2021 15:00,0.938166667,1392.519167,0.231833333,-0.019833333,37.006,37,29.99383333,30,2.177,344.1913333,509.5786667,711.4623333,75.75983333,93.9275,121.204,2.52E+18,4081.5125,1324.1735,1330.012,1345.024333,1345,1294.098,1311.407667,1293.434667,1328.5935,1233.349,1507.811833,1557.496167,1101.44,1396.698167,1428.805333,592.1306667,3152.749167,3178.280667,548.965,105.1606667,6331.0245,847.331,71.0175,2.446875,0.0615,8.165625,1.969375,12.658125,0.57875,0.125125,2.488096875,22.5,,84.09,0.58,J18371,31,2600,F1T0463QKPQ000001X,J18371,7,3,91,273,0,0,160,4594708,1020979
19-01-2021 16:00,0.946666667,1392.436833,0.209666667,-0.020166667,36.98983333,37,29.9995,30,2.175,345.8313333,511.7605,714.6148333,73.64833333,91.59266667,118.6498333,2.52E+18,4081.5035,1323.929667,1330.076167,1345.013833,1345,1293.653833,1311.171833,1293.393333,1328.3765,1233.217833,1513.928333,1556.460833,1101.44,1396.332833,1435.816,597.136,3143.6245,3188.02,549.3406667,102.0771667,6331.649167,851.2401667,71.0175,2.446875,0.0615,8.165625,1.969375,12.658125,0.57875,0.125125,2.488096875,22.5,,81.82,0.58,J18371,29,2400,F1T0463QKPQ000001X,J18371,7,3,91,273,0,0,160,4594708,1020979
19-01-2021 18:00,0.940166667,1392.496167,0.198666667,-0.023833333,36.99766667,37,29.9895,30,2.176833333,344.2391667,511.1173333,713.7433333,72.81083333,90.79383333,118.0241667,2.52E+18,4081.1745,1323.139167,1329.914667,1345.0115,1345,1294.5755,1311.496667,1293.2695,1328.712167,1233.040333,1511.436833,1557.487167,1101.44,1395.846,1435.336667,569.6711667,3143.478333,3186.75,550.7711667,101.2598333,6330.325,849.9625,71.0175,2.446875,0.0615,8.165625,1.969375,12.658125,0.57875,0.125125,2.488096875,22.5,,84.09,0.58,J18371,38,2900,F1T0463QKPQ000001X,J18371,7,3,91,273,0,0,160,4594708,1020979
19-01-2021 19:00,0.929666667,1392.511833,0.194333333,-0.009,36.9775,37,29.998,30,2.176333333,342.9753333,508.798,710.6263333,72.11133333,89.993,116.9585,2.52E+18,4081.119833,1322.893667,1330.017,1344.995333,1345,1294.955167,1311.625667,1293.388833,1328.9165,1233.0225,1512.509833,1557.432,1101.44,1395.829833,1435.724,571.6681667,3144.5255,3186.264833,547.4875,100.3443333,6330.7375,848.2555,71.0175,2.446875,0.0615,8.165625,1.969375,12.658125,0.57875,0.125125,2.488096875,22.5,,84.09,0.58,J18371,34,2300,F1T0463QKPQ000001X,J18371,7,3,91,273,0,0,160,4594708,1020979
19-01-2021 20:00,0.9365,1392.834167,0.192,-0.021666667,36.99116667,37,30.00683333,30,2.1765,343.5008333,509.4015,711.5118333,71.76266667,89.6545,116.6175,2.52E+18,4081.158833,1323.034667,1330.069167,1345.017833,1345,1295.179167,1311.713833,1293.1745,1329.091333,1232.975833,1512.735667,1556.774167,1101.44,1396.085833,1437.208333,574.6516667,3141.902833,3187.9775,547.5828333,99.7775,6330.040667,848.7225,71.0175,2.446875,0.0615,8.165625,1.969375,12.658125,0.57875,0.125125,2.488096875,22.5,,84.09,0.58,J18371,29,2100,F1T0463QKPQ000001X,J18371,7,3,91,273,0,0,160,4594708,1020979
19-01-2021 21:00,0.935666667,1393.267,0.197333333,-0.0215,36.998,37,29.97666667,30,2.176166667,343.0685,509.1743333,711.4145,71.28933333,89.33433333,116.4601667,2.52E+18,4081.145333,1323.3575,1329.976833,1345.0225,1345,1295.029167,1311.4155,1293.606,1329.188,1233.064333,1507.703333,1556.7065,1101.44,1396.319167,1432.122333,572.8696667,3142.673833,3188.386167,548.2346667,99.64366667,6331.041,848.0796667,71.0175,2.446875,0.0615,8.165625,1.969375,12.658125,0.57875,0.125125,2.488096875,22.5,,84.09,0.58,J18371,32,2200,F1T0463QKPQ000001X,J18371,7,3,91,273,0,0,160,4594708,1020979
19-01-2021 22:00,0.940169492,1393.004068,0.217118644,-0.022711864,37.00186441,37,29.97949153,30,2.176610169,342.4894915,508.1428814,709.9291525,70.11559322,87.95694915,114.9632203,2.52E+18,4081.111356,1323.685932,1330.027288,1345.066949,1345,1294.442034,1307.967797,1295.50322,1328.933051,1232.873898,1509.235593,1556.295254,1101.44,1396.198983,1433.145763,574.670678,3141.088475,3188.342373,546.2744068,98.17,6329.238136,848.0837288,71.0175,2.446875,0.0615,8.165625,1.969375,12.658125,0.57875,0.125125,2.488096875,22.5,,84.09,0.58,J18371,29,2400,F1T0463QKPQ000001X,J18371,7,3,91,273,0,0,160,4594708,1020979
19-01-2021 23:00,0.946166667,1392.999167,0.208333333,-0.017333333,36.99,37,30.00416667,30,2.1765,343.309,509.8811667,711.7986667,69.95516667,87.9105,115.0508333,2.52E+18,4081.100167,1323.863,1329.9685,1345.008167,1345,1294.603833,1305.631167,1296.438667,1328.0235,1232.477,1509.496667,1556.453,1101.44,1395.840667,1434.874167,575.176,3138.861667,3190.4455,548.42,98.08766667,6329.159833,849.5716667,71.0175,2.446875,0.0615,8.165625,1.969375,12.658125,0.57875,0.125125,2.488096875,22.5,,84.09,0.58,J18371,27,2100,F1T0463QKPQ000001X,J18371,7,3,91,273,0,0,160,4594708,1020979
20-01-2021 00:00,0.953166667,1393.014,0.209166667,-0.013166667,36.99633333,37,29.99716667,30,2.176333333,342.4315,508.984,710.9448333,69.466,87.48233333,114.6886667,2.52E+18,4081.198,1323.639,1330.064167,1345.0385,1345,1294.508833,1304.448833,1296.965667,1327.262667,1232.344833,1508.381333,1555.982667,1101.44,1395.922667,1434.265333,574.597,3139.061333,3190.876333,547.887,97.71666667,6330.359667,848.8898333,71.15533333,2.237,0.062466667,8.633666667,2.143333333,12.974,0.48,0.120633333,2.486303333,23.93333333,,81.82,0.58,J18371,33,2300,F1T0463QKPQ000001X,J18371,7,3,91,273,0,0,160,4594708,1020979
20-01-2021 02:00,0.954666667,1392.531667,0.198833333,-0.020333333,36.98333333,37,30.00933333,30,2.177,339.2811667,504.0841667,704.8498333,69.18733333,87.0165,113.8155,2.52E+18,4081.212333,1323.169,1330.0015,1345.027833,1345,1293.862,1303.338333,1297.311667,1326.332,1232.046667,1506.626167,1556.185667,1101.44,1395.913,1430.375667,584.5165,3142.7015,3187.507667,542.4528333,96.858,6330.349333,843.846,71.15533333,2.237,0.062466667,8.633666667,2.143333333,12.974,0.48,0.120633333,2.486303333,23.93333333,,84.09,0.58,J18371,37,2500,F1T0463QKPQ000001X,J18371,7,3,91,273,0,0,160,4594708,1020979
20-01-2021 03:00,0.972333333,1392.2125,0.161666667,-0.020666667,36.97183333,37,29.995,30,2.176,343.8773333,510.697,712.5518333,70.6395,88.62416667,115.7476667,2.52E+18,4081.275833,1323.294833,1329.988167,1345.0525,1345,1294.533167,1302.191333,1297.570667,1325.885667,1232.082833,1509.513833,1555.765167,1101.44,1395.680833,1435.811833,587.1248333,3138.149,3192.957667,548.696,98.10283333,6330.991,849.4623333,71.15533333,2.237,0.062466667,8.633666667,2.143333333,12.974,0.48,0.120633333,2.486303333,23.93333333,,84.09,0.58,J18371,34,2400,F1T0463QKPQ000001X,J18371,7,3,91,273,0,0,160,4594708,1020979
20-01-2021 04:00,0.970666667,1391.998333,0.159666667,-0.035333333,36.982,37,30.01333333,30,2.175166667,345.3876667,511.9423333,713.2958333,72.6505,90.78566667,118.1905,2.52E+18,4081.310667,1323.510333,1329.9575,1345.014667,1345,1295.175,1302.887167,1297.942667,1325.475667,1232.096,1510.038833,1554.89,1101.44,1395.975333,1436.701,585.2935,3142.241667,3187.392,550.0061667,100.4343333,6329.510667,849.6111667,71.15533333,2.237,0.062466667,8.633666667,2.143333333,12.974,0.48,0.120633333,2.486303333,23.93333333,,84.09,0.58,J18371,35,2400,F1T0463QKPQ000001X,J18371,7,3,91,273,0,0,160,4594708,1020979
20-01-2021 05:00,0.960833333,1391.259833,0.158,-0.0175,36.98316667,37,29.9855,30,2.176,345.1605,511.3185,711.9138333,73.68666667,91.61,118.6986667,2.52E+18,4081.4875,1322.543167,1329.930833,1344.975167,1345,1295.423,1303.964833,1298.506,1325.539167,1232.2695,1507.368833,1555.9165,1101.44,1395.798,1432.0155,582.9831667,3145.4805,3184.275833,549.6995,101.4195,6329.8155,848.9758333,71.15533333,2.237,0.062466667,8.633666667,2.143333333,12.974,0.48,0.120633333,2.486303333,23.93333333,,84.09,0.58,J18371,28,2200,F1T0463QKPQ000001X,J18371,7,3,91,273,0,0,160,4594708,1020979
20-01-2021 06:00,0.9535,1391.772,0.1665,-0.013166667,36.993,37,30.00716667,30,2.175333333,346.453,512.6263333,712.2808333,75.68783333,93.427,120.2835,2.52E+18,4081.5635,1322.453667,1324.989667,1345.018833,1345,1296.100667,1303.103667,1299.302667,1325.567667,1232.240167,1506.392167,1556.8,1101.44,1395.823333,1429.739333,586.2841667,3146.277167,3184.2505,550.3381667,102.8718333,6330.554833,849.7481667,71.15533333,2.237,0.062466667,8.633666667,2.143333333,12.974,0.48,0.120633333,2.486303333,23.93333333,,84.09,0.58,J18371,38,2500,F1T0463QKPQ000001X,J18371,7,3,91,273,0,0,160,4594708,1020979
20-01-2021 07:00,0.937333333,1392.298667,0.227833333,-0.0125,37.00733333,37,30.00983333,30,2.1745,347.7206667,513.8008333,713.1095,78.094,95.5645,122.3015,2.52E+18,4081.582,1322.235667,1324.944333,1345.036833,1345,1296.343167,1301.830333,1299.517667,1324.468,1232.256,1506.4105,1557.199833,1101.44,1396.031833,1428.6815,587.5331667,3149.838,3179.4855,551.151,104.8418333,6329.377333,850.5301667,71.15533333,2.237,0.062466667,8.633666667,2.143333333,12.974,0.48,0.120633333,2.486303333,23.93333333,,79.55,0.58,J18371,41,2700,F1T0463QKPQ000001X,J18371,7,3,91,273,0,0,160,4594708,1020979
20-01-2021 08:00,0.931,1392.657,0.221333333,-0.014,36.96933333,37,29.97866667,30,2.1755,347.441,512.6533333,711.4676667,79.84766667,97.388,124.0588333,2.52E+18,4081.5525,1322.212167,1325.021333,1342.2045,1342.083333,1295.8495,1301.006167,1299.196667,1323.518667,1232.315333,1506.0665,1556.9495,1101.44,1396.2525,1427.306667,582.4653333,3153.207833,3174.733667,550.2063333,106.6435,6327.964333,849.0208333,71.15533333,2.237,0.062466667,8.633666667,2.143333333,12.974,0.48,0.120633333,2.486303333,23.93333333,,77.27,0.58,J18371,24,1800,F1T0463QKPQ000001X,J18371,7,3,91,273,0,0,160,4594708,1020979
20-01-2021 10:00,0.924666667,1392.937667,0.217166667,-0.022166667,37.0195,37,29.99733333,30,2.174333333,350.1005,515.6723333,713.2491667,82.19683333,100.0151667,126.9121667,2.52E+18,4081.457667,1322.895833,1324.9335,1340.012833,1340,1295.21,1304.1025,1298.381667,1324.135,1232.342333,1512.090333,1556.9925,1101.44,1396.501,1432.910167,587.6288333,3157.959833,3176.974833,551.4828333,109.4813333,6335.0035,851.418,71.15533333,2.237,0.062466667,8.633666667,2.143333333,12.974,0.48,0.120633333,2.486303333,23.93333333,,79.55,0.58,J18371,35,3000,F1T0463QKPQ000001X,J18371,7,3,91,273,0,0,160,4594708,1020979
20-01-2021 11:00,0.9265,1392.8015,0.2125,-0.019833333,36.96,37,29.9885,30,2.174666667,350.5945,517.1643333,715.6261667,81.664,99.8415,127.227,2.52E+18,4081.4685,1321.802667,1324.995667,1340.016833,1340,1295.09,1305.898,1297.495333,1324.717167,1232.402167,1511.949167,1556.848167,1101.44,1396.477667,1433.960333,585.1585,3154.8785,3177.272333,553.9001667,110.0936667,6332.231667,852.7156667,71.15533333,2.237,0.062466667,8.633666667,2.143333333,12.974,0.48,0.120633333,2.486303333,23.93333333,,79.55,0.58,J18371,31,2600,F1T0463QKPQ000001X,J18371,7,3,91,273,0,0,160,4594708,1020979
20-01-2021 12:00,0.926,1392.847833,0.209833333,-0.019833333,37.01816667,37,29.99616667,30,2.176166667,351.1888333,517.4518333,714.9915,82.5165,100.5815,127.7496667,2.52E+18,4081.437667,1321.4455,1325.067833,1340.039167,1340,1295.395667,1306.7365,1296.873833,1325.539167,1232.338667,1507.387167,1556.804667,1101.44,1396.532,1429.9155,579.9768333,3157.066833,3173.597333,553.815,110.4018333,6330.136,852.1736667,71.15533333,2.237,0.062466667,8.633666667,2.143333333,12.974,0.48,0.120633333,2.486303333,23.93333333,,79.55,0.58,J18371,28,2500,F1T0463QKPQ000001X,J18371,7,3,91,273,0,0,160,4594708,1020979
20-01-2021 13:00,0.936666667,1392.844333,0.209666667,-0.010166667,37.00966667,37,30.00383333,30,2.175666667,348.5348333,514.4996667,711.3771667,80.09883333,98.20233333,125.3085,2.52E+18,4081.409,1321.159,1324.964333,1340.007833,1340,1295.4075,1304.472667,1297.787167,1325.1005,1232.411,1505.175333,1557.563,1101.44,1396.529167,1426.634833,580.1415,3157.528333,3173.141667,550.8263333,108.7715,6330.638,850.1553333,71.15533333,2.237,0.062466667,8.633666667,2.143333333,12.974,0.48,0.120633333,2.486303333,23.93333333,,79.55,0.58,J18371,28,2600,F1T0463QKPQ000001X,J18371,7,3,91,273,0,0,160,4594708,1020979
20-01-2021 14:00,0.9395,1392.9895,0.214333333,-0.016166667,37.0075,37,29.9915,30,2.176,347.1036667,512.5976667,709.4841667,78.20816667,96.159,122.9713333,2.52E+18,4081.150333,1321.492,1325.0465,1340.036167,1340,1295.503333,1303.462333,1298.1535,1324.223,1232.438333,1506.053167,1556.4905,1101.44,1396.384333,1428.062667,579.4518333,3154.957,3174.684,548.7296667,106.4088333,6329.751833,848.4156667,71.15533333,2.237,0.062466667,8.633666667,2.143333333,12.974,0.48,0.120633333,2.486303333,23.93333333,,79.55,0.58,J18371,27,2400,F1T0463QKPQ000001X,J18371,7,3,91,273,0,0,160,4594708,1020979
20-01-2021 15:00,0.958166667,1392.915,0.212833333,-0.018833333,36.99316667,37,29.998,30,2.175,348.2851667,514.8798333,712.5661667,76.36383333,94.41566667,121.3968333,2.52E+18,4081.145667,1322.1185,1324.973833,1340.029667,1340,1294.437333,1303.562167,1298.120833,1324.16,1232.414667,1508.8925,1556.207333,1101.44,1396.088167,1431.325167,581.9131667,3148.360333,3180.997333,550.6995,104.659,6329.390833,851.033,71.15533333,2.237,0.062466667,8.633666667,2.143333333,12.974,0.48,0.120633333,2.486303333,23.93333333,,79.55,0.58,J18371,27,2300,F1T0463QKPQ000001X,J18371,7,3,91,273,0,0,160,4594708,1020979
20-01-2021 16:00,0.968333333,1392.7755,0.188833333,-0.016333333,36.985,37,30.0045,30,2.175833333,347.7733333,514.8566667,713.01,75.4585,93.44416667,120.321,2.52E+18,4081.046167,1322.539333,1325.072,1340.045833,1340,1294.732,1302.017833,1298.343,1323.7535,1232.334167,1509.339167,1556.232167,1101.44,1395.904667,1432.094333,579.5776667,3145.723333,3185.379667,551.2886667,103.403,6330.987167,851.4365,71.15533333,2.237,0.062466667,8.633666667,2.143333333,12.974,0.48,0.120633333,2.486303333,23.93333333,,79.55,0.58,J18371,29,2300,F1T0463QKPQ000001X,J18371,7,3,91,273,0,0,160,4594708,1020979
20-01-2021 18:00,0.963833333,1392.464,0.186166667,-0.0205,37.00366667,37,29.98533333,30,2.176333333,345.601,512.716,710.656,73.098,91.04183333,117.9485,2.52E+18,4081.028667,1322.058167,1325.017333,1340.059167,1340,1295.987333,1301.546833,1298.605167,1322.477833,1232.309333,1507.950333,1556.355833,1101.44,1396.126167,1430.453667,580.2398333,3143.465167,3188.740833,549.9785,101.0943333,6332.2175,850.5463333,71.15533333,2.237,0.062466667,8.633666667,2.143333333,12.974,0.48,0.120633333,2.486303333,23.93333333,,79.55,0.58,J18371,26,2300,F1T0463QKPQ000001X,J18371,7,3,91,273,0,0,160,4594708,1020979
20-01-2021 19:00,0.952666667,1392.3865,0.203833333,-0.020333333,37.00466667,37,29.998,30,2.1765,342.1061667,507.9946667,705.1625,72.16716667,90.04283333,116.7466667,2.52E+18,4081.0005,1322.024333,1325.0505,1340.062,1340,1296.242333,1301.17,1298.876833,1322.2995,1232.398167,1506.237833,1555.921333,1101.44,1396.220667,1426.664833,579.7095,3147.050667,3183.157667,545.3523333,99.97883333,6330.128833,845.967,71.15533333,2.237,0.062466667,8.633666667,2.143333333,12.974,0.48,0.120633333,2.486303333,23.93333333,,79.55,0.58,J18371,27,2500,F1T0463QKPQ000001X,J18371,7,3,91,273,0,0,160,4594708,1020979
20-01-2021 20:00,0.9535,1392.209833,0.203666667,-0.014,37.003,37,29.99716667,30,2.176166667,341.1085,506.393,703.0975,71.6585,89.45783333,115.9476667,2.52E+18,4081.092333,1321.3495,1324.992667,1340.064167,1340,1296.0695,1302.934333,1298.672,1322.758,1232.355833,1507.5305,1554.837333,1101.44,1395.9035,1428.606667,579.8916667,3147.5315,3181.221167,542.9043333,99.10666667,6328.629833,844.4638333,71.15533333,2.237,0.062466667,8.633666667,2.143333333,12.974,0.48,0.120633333,2.486303333,23.93333333,,79.55,0.58,J18371,24,2100,F1T0463QKPQ000001X,J18371,7,3,91,273,0,0,160,4594708,1020979
20-01-2021 21:00,0.962833333,1392.183333,0.205333333,-0.016833333,36.98683333,37,29.98183333,30,2.177166667,340.9858333,506.2408333,703.3455,71.76,89.66183333,116.243,2.52E+18,4081.1435,1320.575833,1324.942,1340.028333,1340,1295.932833,1304.797833,1297.721167,1323.624333,1232.080167,1508.415333,1554.193833,1101.44,1395.403167,1429.593833,585.8208333,3147.020167,3183.8025,542.7955,99.1795,6330.881167,843.884,71.15533333,2.237,0.062466667,8.633666667,2.143333333,12.974,0.48,0.120633333,2.486303333,23.93333333,,81.82,0.58,J18371,35,2600,F1T0463QKPQ000001X,J18371,7,3,91,273,0,0,160,4594708,1020979
20-01-2021 22:00,0.967,1392.116333,0.196833333,-0.014333333,37.02833333,37,29.98333333,30,2.175166667,341.8525,507.6655,705.5116667,71.677,89.74266667,116.4581667,2.52E+18,4081.158333,1319.883667,1325.057833,1340.0555,1340,1295.2295,1306.224667,1296.7525,1324.489833,1231.745833,1509.380667,1553.885167,1101.44,1394.574667,1433.448,590.277,3146.016333,3184.489,544.1591667,99.37583333,6330.432333,845.267,71.15533333,2.237,0.062466667,8.633666667,2.143333333,12.974,0.48,0.120633333,2.486303333,23.93333333,,81.82,0.58,J18371,33,3100,F1T0463QKPQ000001X,J18371,7,3,91,273,0,0,160,4594708,1020979
20-01-2021 23:00,0.964166667,1392.332,0.206,-0.017,37.01966667,37,30.0035,30,2.1745,343.4051667,510.7548333,710.3466667,70.526,88.69266667,115.6676667,2.52E+18,4081.138167,1320.185333,1324.989,1340.025167,1340,1294.631833,1305.2945,1295.979833,1325.900167,1231.713,1512.626167,1554.4895,1101.44,1394.148167,1436.939,592.9828333,3139.799167,3190.026667,547.9561667,98.70116667,6329.934333,849.0865,71.15533333,2.237,0.062466667,8.633666667,2.143333333,12.974,0.48,0.120633333,2.486303333,23.93333333,,81.82,0.58,J18371,31,2500,F1T0463QKPQ000001X,J18371,7,3,91,273,0,0,160,4594708,1020979
21-01-2021 00:00,0.976666667,1392.3665,0.206,-0.019666667,37.037,37,30.01533333,30,2.175833333,343.1663333,510.3236667,711.2063333,69.55016667,88.0915,115.3356667,2.52E+18,4081.282667,1319.647667,1325.029667,1339.998167,1340,1294.716,1305.281667,1295.0095,1326.23,1231.4345,1513.336833,1554.8535,1101.44,1393.797,1439.4475,592.4836667,3138.080833,3191.0895,548.5268333,98.12566667,6329.2775,848.5296667,71.034375,2.423125,0.0608125,8.115625,1.970625,12.69375,0.579375,0.12625,2.48821875,23.9375,,79.55,0.58,J18371,26,1800,F1T0463QKPQ000001X,J18371,7,3,91,273,0,0,160,4594708,1020979
21-01-2021 02:00,1.053333333,1392.932167,0.206833333,-0.013833333,36.97966667,37,29.99283333,30,2.1765,341.6673333,508.429,709.6625,68.8095,87.482,114.6308333,2.52E+18,4081.469333,1319.209167,1324.956167,1340.070667,1340,1294.640667,1307.676,1294.009667,1326.667833,1231.334,1511.130167,1554.967667,1101.44,1394.420667,1439.698833,581.8966667,3138.154,3192.073833,547.9453333,97.10666667,6330.078,846.3628333,71.034375,2.423125,0.0608125,8.115625,1.970625,12.69375,0.579375,0.12625,2.48821875,23.9375,,81.82,0.58,J18371,30,2000,F1T0463QKPQ000001X,J18371,7,3,91,273,0,0,160,4594708,1020979
21-01-2021 03:00,0.968833333,1392.748667,0.164166667,-0.017333333,36.98883333,37,29.9815,30,2.177333333,338.8791667,504.9168333,708.4405,68.1145,85.856,111.5478333,2.52E+18,4081.6295,1319.069167,1321.144833,1332.337333,1332,1294.376833,1307.908,1294.0345,1326.798833,1231.383833,1504.281667,1554.803333,1101.44,1394.443,1428.773667,579.647,3140.9595,3193.428333,545.5073333,95.66816667,6334.403333,845.4615,71.034375,2.423125,0.0608125,8.115625,1.970625,12.69375,0.579375,0.12625,2.48821875,23.9375,,81.82,0.58,J18371,25,2000,F1T0463QKPQ000001X,J18371,7,3,91,273,0,0,160,4594708,1020979
21-01-2021 04:00,0.964833333,1391.358833,0.147833333,-0.017833333,37.0105,37,30.00383333,30,2.1765,342.5421667,509.2706667,715.5833333,67.34,84.994,109.713,2.52E+18,4081.724333,1317.748,1319.989,1330.082667,1330,1293.559,1305.914833,1294.393333,1326.297833,1231.5035,1506.0295,1554.507667,1101.44,1394.098667,1427.917333,579.844,3128.007167,3200.985667,551.994,93.97033333,6329.0345,850.7401667,71.034375,2.423125,0.0608125,8.115625,1.970625,12.69375,0.579375,0.12625,2.48821875,23.9375,,81.82,0.58,J18371,24,1500,F1T0463QKPQ000001X,J18371,7,3,91,273,0,0,160,4594708,1020979
21-01-2021 05:00,0.9715,1391.393333,0.164,-0.0375,37.001,37,30.00133333,30,2.176833333,344.9041667,512.7848333,719.0175,69.35366667,86.7515,111.1825,2.52E+18,4081.846833,1316.426333,1319.971,1330.066833,1330,1293.461167,1303.501167,1295.818,1325.3265,1231.381,1506.026833,1555.1895,1101.44,1393.803667,1427.762833,578.2651667,3127.980833,3197.892667,556.842,94.87883333,6325.746167,853.2251667,71.034375,2.423125,0.0608125,8.115625,1.970625,12.69375,0.579375,0.12625,2.48821875,23.9375,,68.18,0.58,J18371,25,1700,F1T0463QKPQ000001X,J18371,7,3,91,273,0,0,160,4594708,1020979
21-01-2021 06:00,0.9125,1392.37,0.163833333,-0.019833333,36.991,37,30.00066667,30,2.174666667,339.1865,499.5993333,701.1496667,76.30233333,95.1885,122.958,2.52E+18,4081.840333,1315.8575,1319.928667,1330.052833,1330,1293.909667,1301.4385,1296.555667,1324.5545,1231.229333,1504.406333,1555.914,1101.44,1393.773667,1429.551833,586.7583333,3166.178,3160.956167,543.6453333,103.1556667,6327.210667,836.8013333,71.034375,2.423125,0.0608125,8.115625,1.970625,12.69375,0.579375,0.12625,2.48821875,23.9375,,77.27,0.58,J18371,21,1900,F1T0463QKPQ000001X,J18371,7,3,91,273,0,0,160,4594708,1020979
21-01-2021 07:00,0.898833333,1392.485167,0.235333333,-0.015833333,37.00866667,37,30.006,30,2.173333333,339.3525,498.9941667,699.6856667,79.475,99.0115,128.8626667,2.52E+18,4081.785667,1315.333667,1319.966,1330.002667,1330,1294.021833,1300.241333,1296.6775,1322.931833,1231.191833,1506.459,1556.457667,1101.44,1393.713167,1432.148833,587.1051667,3178.991333,3149.3085,540.514,109.9561667,6328.224,836.9908333,71.034375,2.423125,0.0608125,8.115625,1.970625,12.69375,0.579375,0.12625,2.48821875,23.9375,,79.55,0.58,J18371,26,1900,F1T0463QKPQ000001X,J18371,7,3,91,273,0,0,160,4594708,1020979
21-01-2021 08:00,0.879,1392.4875,0.226,-0.011166667,37.01533333,37,30.0045,30,2.174166667,341.194,501.7811667,702.466,80.76583333,100.0171667,129.7246667,2.52E+18,4081.754833,1316.1455,1320.033667,1330.043333,1330,1294.377333,1300.3425,1297.074667,1322.438833,1231.3785,1507.441333,1557.140333,1101.44,1393.590167,1432.586833,587.4625,3178.2515,3152.073,542.6436667,111.2863333,6330.464667,840.1513333,71.034375,2.423125,0.0608125,8.115625,1.970625,12.69375,0.579375,0.12625,2.48821875,23.9375,,75,0.58,J18371,20,1900,F1T0463QKPQ000001X,J18371,7,3,91,273,0,0,160,4594708,1020979
21-01-2021 10:00,0.862666667,1392.897167,0.236166667,-0.020666667,36.99283333,37,30.00083333,30,2.1745,341.7998333,502.5851667,702.8045,83.03616667,102.3115,132.0718333,2.52E+18,4081.660667,1317.924167,1320.005833,1330.026333,1330,1295.371167,1300.833,1297.5025,1321.97,1231.746833,1507.299,1557.407667,1101.44,1394.922833,1433.178833,587.8188333,3183.353167,3144.783833,543.1385,113.7401667,6328.275833,840.9246667,71.034375,2.423125,0.0608125,8.115625,1.970625,12.69375,0.579375,0.12625,2.48821875,23.9375,,79.55,0.58,J18371,27,2500,F1T0463QKPQ000001X,J18371,7,3,91,273,0,0,160,4594708,1020979
21-01-2021 11:00,0.862333333,1393.404333,0.243166667,-0.004166667,37.002,37,29.98983333,30,2.172833333,343.9951667,505.669,705.275,83.8825,103.1356667,132.95,2.52E+18,4081.611333,1319.173833,1320.022333,1330.04,1330,1295.186667,1300.243667,1298.0465,1322.3835,1231.69,1509.724833,1557.3635,1101.44,1395.814333,1435.2345,587.8181667,3182.2705,3148.879833,544.8791667,114.4986667,6330.9255,844.4666667,71.034375,2.423125,0.0608125,8.115625,1.970625,12.69375,0.579375,0.12625,2.48821875,23.9375,,79.55,0.58,J18371,28,2600,F1T0463QKPQ000001X,J18371,7,3,91,273,0,0,160,4594708,1020979
21-01-2021 12:00,0.863,1393.2975,0.234333333,-0.017833333,37.01183333,37,30.01,30,2.174833333,346.2653333,509.3426667,709.4156667,84.66016667,103.7923333,133.8091667,2.52E+18,4081.488167,1319.953,1319.993667,1330.061167,1330,1295.0665,1300.634833,1298.0165,1322.0565,1231.840833,1513.787667,1557.0295,1101.44,1395.976333,1440.597,587.902,3179.1385,3150.343,548.189,115.0053333,6329.479333,847.5251667,71.034375,2.423125,0.0608125,8.115625,1.970625,12.69375,0.579375,0.12625,2.48821875,23.9375,,81.82,0.58,J18371,31,2400,F1T0463QKPQ000001X,J18371,7,3,91,273,0,0,160,4594708,1020979
21-01-2021 13:00,0.892833333,1392.578833,0.229333333,-0.013166667,37.00283333,37,30.003,30,2.174,347.6376667,512.1435,713.2943333,84.25233333,103.9121667,134.7601667,2.52E+18,4081.511667,1321.065667,1320.051167,1330.056167,1330,1294.793833,1302.832333,1297.577333,1322.834,1231.988667,1517.041167,1557.150833,1101.44,1396.318,1444.155833,581.9115,3177.998833,3152.167667,551.3023333,116.0271667,6330.078667,850.617,71.034375,2.423125,0.0608125,8.115625,1.970625,12.69375,0.579375,0.12625,2.48821875,23.9375,,81.82,0.58,J18371,28,2500,F1T0463QKPQ000001X,J18371,7,3,91,273,0,0,160,4594708,1020979
21-01-2021 14:00,0.914333333,1392.506333,0.241166667,-0.019666667,36.99916667,37,29.99716667,30,2.175333333,342.3825,506.1641667,706.0973333,82.10216667,101.469,132.0341667,2.52E+18,4081.344,1319.705167,1319.989,1330.053167,1330,1295.115,1305.159667,1296.385167,1323.720167,1232.160167,1510.763667,1557.7055,1101.44,1396.420167,1437.715667,581.9818333,3180.922333,3146.419333,546.5041667,113.9245,6327.472833,844.7015,71.034375,2.423125,0.0608125,8.115625,1.970625,12.69375,0.579375,0.12625,2.48821875,23.9375,,81.82,0.58,J18371,27,2300,F1T0463QKPQ000001X,J18371,7,3,91,273,0,0,160,4594708,1020979
21-01-2021 15:00,0.9355,1391.313167,0.2085,-0.0055,37.001,37,30.00233333,30,2.177,336.1306667,497.6808333,695.9888333,78.95,98.06933333,128.182,2.52E+18,4081.190667,1318.819667,1320.013333,1330.0465,1330,1294.789333,1306.221,1295.628833,1324.441,1232.261333,1505.811167,1556.668333,1101.44,1396.393,1429.9765,582.5533333,3184.629667,3146.290333,537.0861667,110.4521667,6330.721667,837.7308333,71.034375,2.423125,0.0608125,8.115625,1.970625,12.69375,0.579375,0.12625,2.48821875,23.9375,,81.82,0.57,J18371,31,2900,F1T0463QKPQ000001X,J18371,7,3,91,273,0,0,160,4594708,1020979
21-01-2021 16:00,0.951833333,1392.059,0.205833333,-0.023666667,37,37,29.993,30,2.174333333,335.397,496.8218333,694.9256667,77.52516667,96.25816667,125.8481667,2.52E+18,4081.1055,1318.650333,1320.006167,1330.053833,1330,1293.4145,1307.106667,1295.097667,1324.853667,1232.269667,1507.323333,1555.676667,1101.44,1395.998667,1430.750667,589.8816667,3181.4635,3149.744833,534.8773333,107.8885,6330.997667,837.6426667,71.034375,2.423125,0.0608125,8.115625,1.970625,12.69375,0.579375,0.12625,2.48821875,23.9375,,79.55,0.57,J18371,29,2600,F1T0463QKPQ000001X,J18371,7,3,91,273,0,0,160,4594708,1020979
21-01-2021 18:00,0.980666667,1392.937833,0.193166667,-0.021166667,36.997,37,30.0005,30,2.175,343.5651667,510.2488333,711.8868333,77.4125,96.35333333,126.4165,2.52E+18,4081.120167,1317.632,1319.954167,1330.012167,1330,1290.354167,1309.2585,1294.130833,1325.574833,1231.979167,1517.659,1556.696667,1101.44,1395.024833,1445.075667,586.531,3166.061,3164.7275,548.9815,107.8018333,6330.709,850.0128333,71.034375,2.423125,0.0608125,8.115625,1.970625,12.69375,0.579375,0.12625,2.48821875,23.9375,,81.82,0.57,J18371,25,2200,F1T0463QKPQ000001X,J18371,7,3,91,273,0,0,160,4594708,1020979
21-01-2021 19:00,0.973166667,1392.958833,0.2165,-0.011833333,37.00616667,37,30.00883333,30,2.175166667,340.5818333,506.3001667,707.2518333,76.52733333,95.201,124.9761667,2.52E+18,4081.107167,1316.774,1319.994667,1330.0795,1330,1290.257167,1309.855333,1293.634333,1326.088333,1232.024333,1515.029667,1557.207,1101.44,1394.957333,1442.632667,585.5233333,3168.695833,3163.380667,545.9195,106.7346667,6332.017667,846.7026667,71.034375,2.423125,0.0608125,8.115625,1.970625,12.69375,0.579375,0.12625,2.48821875,23.9375,,81.82,0.57,J18371,26,2300,F1T0463QKPQ000001X,J18371,7,3,91,273,0,0,160,4594708,1020979
21-01-2021 20:00,0.963833333,1393.260333,0.201666667,-0.023833333,37.01133333,37,30.01533333,30,2.175666667,336.2476667,500.5175,701.2386667,75.37333333,93.85366667,123.3128333,2.52E+18,4081.195833,1316.299167,1320.010167,1330.008333,1330,1290.487667,1310.042167,1293.398833,1326.366667,1232.254167,1511.886,1557.622667,1101.44,1395.223667,1437.957,585.1925,3171.889167,3158.956333,540.4465,105.4065,6330.813,842.0461667,71.034375,2.423125,0.0608125,8.115625,1.970625,12.69375,0.579375,0.12625,2.48821875,23.9375,,81.82,0.57,J18371,26,1800,F1T0463QKPQ000001X,J18371,7,3,91,273,0,0,160,4594708,1020979
21-01-2021 21:00,0.985166667,1393.040167,0.204,-0.015,36.9855,37,29.99566667,30,2.176166667,335.4458333,499.3163333,700.6093333,74.04033333,92.494,121.5838333,2.52E+18,4081.194667,1316.816333,1319.994833,1330.044667,1330,1290.922333,1308.848,1292.982667,1326.4325,1232.250833,1512.311,1556.840333,1101.44,1395.49,1439.519,584.23,3169.776167,3162.789667,538.3571667,103.6448333,6332.541667,841.9518333,71.034375,2.423125,0.0608125,8.115625,1.970625,12.69375,0.579375,0.12625,2.48821875,23.9375,,81.82,0.57,J18371,24,2200,F1T0463QKPQ000001X,J18371,7,3,91,273,0,0,160,4594708,1020979
21-01-2021 22:00,1.017166667,1393.463,0.193166667,-0.014333333,37.00516667,37,30.00216667,30,2.176,339.3513333,505.459,708.5005,74.1705,92.8105,122.206,2.52E+18,4081.313333,1316.856833,1320.032833,1329.9895,1330,1291.501333,1307.992333,1292.4,1326.243667,1232.192667,1516.792333,1556.311667,1101.44,1395.9175,1446.608167,585.5523333,3163.640667,3166.4095,544.4078333,103.5368333,6330.095167,847.0956667,71.034375,2.423125,0.0608125,8.115625,1.970625,12.69375,0.579375,0.12625,2.48821875,23.9375,,81.82,0.57,J18371,23,2100,F1T0463QKPQ000001X,J18371,7,3,91,273,0,0,160,4594708,1020979
