Repository: RitwikKhandelwal/Piramal-Kosamba

File: 2. Efficiency/45tpd/1. Flat Files/Amber_B4.csv (part 4 of 21)
op temp Process value,Recuprator Right Bottom temp Process value,Recuprator Right Middle temp Process value,Recuprator Right top temp Process value,Row Key,Total cold air flow  Process value,B4 A front bottom temp Process value,B4 A Front Top temp Process value,B4 A Front Top temp Set Value,B4 B front bottom temp Process value,B4 B Front Top temp Process value,B4 B Front Top temp Set Value,B4 Middle bottom temp Process value,B4 Rear Bottom temp Process value,B4 Rear Top temp Process value,Melter Bottom 1 temp Process value,Melter Bottom 2 temp Process value,Melter Bottom 3 temp Process value,Melter Bottom 4 temp Process value,Melter Bottom 5 temp Process value,Melter Crown 1 temp Process value,Melter Crown 2 temp Process value,Riser temp( not available) Process value,Thraot Sleeper Process value,west gas channel right side Process value,Total gas flow Process value,Total hot air left Process value,Total hot air right Process value,Total hot air left temp Process value,Total hot air right temp Process value,Total hot air Process value,Thermocouple stack ( Chimney) left Process value,chem_comp_SiO2,chem_comp_Al2O3,chem_comp_Fe2O3,chem_comp_CaO,chem_comp_MgO,chem_comp_Na2O,chem_comp_K2O,chem_comp_SO3,physical_test_density_gm_cc,physical_test_seed_count_result,Unnamed: 72,DPR Eff,ActDrw(Ton),JobNumber,DefectCountSum,SampleSizeSum,FGCode,Number,NumberOfSection,NumberOfGob,GobCutPerMinute,ISMachineActualSpeed,GobWeightLow,GobWeightHigh,GlassDraw,PackedQunatity,ProductionOrderNumber
06-06-2021 18:00,0.435833333,1390.967167,0.1705,-0.0385,36.989,37,29.9735,30,30.007,30,2.1605,365.0921667,520.1441667,695.3258333,62.59333333,69.67333333,82.24133333,2.52E+18,4079.727833,1351.175167,1440.020333,1440,1344.198333,1429.986167,1430,1353.843167,1364.9845,1449.997167,941.6063333,899.6918333,1081.729167,1090.766167,945.3995,1504.277167,1598.134,1101.44,859.1768333,843.6541667,583.4806667,3326.551833,2522.821,545.8081667,76.6215,5849.267167,875.9055,70.45333333,2.385,0.262666667,6.756666667,3.275,10.41333333,2.746666667,0.08,2.49025,20.66666667,,85.86,0.54,J20981,19,1500,A1T0443QKPQ000002X,J20981,6,3,168,504,0,0,249.75,10275123,1023853
06-06-2021 19:00,0.445166667,1390.957667,0.180333333,-0.033666667,36.998,37,29.99166667,30,29.99366667,30,2.1615,363.1396667,520.0086667,694.0063333,62.23816667,69.2415,81.82233333,2.52E+18,4079.799167,1351.410167,1439.9595,1440,1344.716833,1429.992667,1430,1353.966833,1365.4485,1449.9195,942.476,899.898,1081.676,1091.238333,943.898,1501.542667,1597.5635,1101.44,859.8286667,843.1776667,577.8045,3327.134667,2521.571833,545.9565,76.267,5848.682167,874.2923333,70.45333333,2.385,0.262666667,6.756666667,3.275,10.41333333,2.746666667,0.08,2.49025,20.66666667,,85.86,0.54,J20981,25,2300,A1T0443QKPQ000002X,J20981,6,3,168,504,0,0,249.75,10275123,1023853
06-06-2021 20:00,0.448666667,1390.802333,0.188333333,-0.0255,37.00816667,37,30.01,30,29.991,30,2.161833333,362.738,519.0568333,693.1808333,61.76,68.87316667,81.53266667,2.52E+18,4079.886167,1351.4275,1440.031667,1440,1344.826,1429.986667,1430,1354.050667,1365.384167,1450.073167,943.6223333,900.5346667,1081.496667,1091.561,942.8118333,1503.485167,1598.329667,1101.44,860.6546667,842.985,574.7758333,3326.762333,2523.523167,544.5848333,75.98,5850.354333,874.259,70.45333333,2.385,0.262666667,6.756666667,3.275,10.41333333,2.746666667,0.08,2.49025,20.66666667,,85.86,0.54,J20981,25,2000,A1T0443QKPQ000002X,J20981,6,3,168,504,0,0,249.75,10275123,1023853
06-06-2021 21:00,0.4495,1390.757167,0.159833333,-0.059666667,37.00033333,37,29.9835,30,29.98966667,30,2.162333333,361.0418333,517.1131667,691.5338333,60.5945,67.97283333,80.77283333,2.52E+18,4079.9475,1352.3045,1439.985667,1440,1345.264333,1430.002333,1430,1354.0115,1365.7655,1449.953167,944.9955,901.6601667,1081.555667,1092.173,941.8828333,1501.016,1597.292333,1101.44,861.3351667,843.027,570.4675,3327.603333,2524.126833,542.9518333,75.38266667,5851.754833,873.2425,70.45333333,2.385,0.262666667,6.756666667,3.275,10.41333333,2.746666667,0.08,2.49025,20.66666667,,85.86,0.54,J20981,26,1900,A1T0443QKPQ000002X,J20981,6,3,168,504,0,0,249.75,10275123,1023853
06-06-2021 22:00,0.4535,1390.691167,0.175166667,-0.044,36.999,37,29.99183333,30,29.98983333,30,2.162666667,359.4208333,515.7633333,690.6406667,57.79333333,64.97533333,77.59433333,2.52E+18,4080.035833,1352.161667,1439.997833,1440,1345.335167,1430.011333,1430,1353.415833,1365.4465,1449.988833,946.5656667,902.6431667,1081.283833,1093.132,941.1786667,1499.449167,1596.730667,1101.44,861.8973333,843.3525,571.2018333,3322.976667,2529.639,542.1826667,72.818,5852.529667,872.8196667,70.45333333,2.385,0.262666667,6.756666667,3.275,10.41333333,2.746666667,0.08,2.49025,20.66666667,,85.86,0.54,J20981,22,1800,A1T0443QKPQ000002X,J20981,6,3,168,504,0,0,249.75,10275123,1023853
06-06-2021 23:00,0.457666667,1390.908667,0.160166667,-0.395333333,37.0085,37,29.99583333,30,30.04666667,30,2.162333333,359.6188333,514.8123333,689.5176667,57.03033333,63.98216667,76.25583333,2.52E+18,4080.140667,1352.5625,1439.992333,1440,1345.337333,1430.011667,1430,1352.936333,1364.890667,1450.076167,948.1303333,903.6105,1081.035,1094.350667,940.6913333,1504.035167,1598.164,1101.44,862.302,842.7626667,573.2873333,3321.51,2529.177833,540.6986667,71.20983333,5850.795167,872.9393333,70.45333333,2.385,0.262666667,6.756666667,3.275,10.41333333,2.746666667,0.08,2.49025,20.66666667,,85.86,0.54,J20981,25,2100,A1T0443QKPQ000002X,J20981,6,3,168,504,0,0,249.75,10275123,1023853
07-06-2021 00:00,0.464333333,1391.676333,0.1635,-0.1765,37.01033333,37,29.9865,30,30.00116667,30,2.163333333,360.6998333,516.3195,691.4275,56.509,63.46716667,75.76816667,2.52E+18,4080.145167,1352.950667,1439.985,1440,1345.180333,1429.990167,1430,1352.814667,1364.250667,1449.944667,949.9473333,904.523,1080.7975,1094.876833,940.4995,1504.4155,1598.998,1101.44,862.6523333,843.1196667,567.6543333,3318.574167,2530.375167,542.5758333,70.49333333,5848.922333,873.9271667,,,,,,,,,,,,82.42,0.54,J20981,26,2000,A1T0443QKPQ000002X,J20981,6,3,168,504,0,0,249.75,10275123,1023853
07-06-2021 02:00,0.473166667,1390.449333,0.1755,-0.031833333,36.99483333,37,30.01483333,30,30.0115,30,2.160666667,362.2963333,518.299,692.8796667,58.18583333,64.7585,76.628,2.52E+18,4080.2355,1354.109333,1440.036667,1440,1345.415333,1429.9775,1430,1354.237167,1365.455167,1449.952167,952.7206667,906.4718333,1081.574833,1095.526167,940.1298333,1502.213333,1597.660667,1101.44,863.8915,843.8505,582.6168333,3318.904667,2529.075,543.4213333,70.9295,5848.1765,874.7046667,,,,,,,,,,,,85.86,0.54,J20981,36,3200,A1T0443QKPQ000002X,J20981,6,3,168,504,0,0,249.75,10275123,1023853
07-06-2021 03:00,0.462166667,1389.5665,0.1975,-0.097833333,36.96933333,37,29.96533333,30,29.9885,30,2.160833333,365.2426667,522.9071667,697.1526667,60.92933333,67.173,78.92316667,2.52E+18,4080.264833,1352.0655,1439.981,1440,1346.226,1430.025833,1430,1354.461333,1366.234667,1450.116667,953.5761667,906.7201667,1082.044333,1096.2265,939.884,1502.290833,1598.5605,1101.44,864.9541667,843.5348333,577.728,3319.5785,2531.6665,548.1941667,72.89916667,5851.203167,877.1355,,,,,,,,,,,,85.86,0.54,J20981,31,2700,A1T0443QKPQ000002X,J20981,6,3,168,504,0,0,249.75,10275123,1023853
07-06-2021 04:00,0.45,1388.970667,0.202333333,-0.0125,36.99866667,37,29.9765,30,30.02666667,30,2.160833333,365.7586667,522.72,696.0195,63.68083333,70.17266667,82.20433333,2.52E+18,4080.101333,1351.185667,1440.029,1440,1347.282833,1430.011167,1430,1354.590833,1366.684,1449.972167,954.0468333,906.7155,1082.237333,1096.243167,939.5671667,1501.592667,1598.3025,1101.44,865.8363333,843.8051667,579.2171667,3324.028667,2527.0945,547.7473333,75.9015,5851.026833,876.4833333,,,,,,,,,,,,85.86,0.54,J20981,30,2400,A1T0443QKPQ000002X,J20981,6,3,168,504,0,0,249.75,10275123,1023853
07-06-2021 05:00,0.439166667,1388.140167,0.222166667,-0.100833333,36.9935,37,29.99233333,30,30.017,30,2.161,368.6308333,525.3985,698.0385,65.97733333,72.76133333,84.963,2.52E+18,4080.077,1352.225167,1439.991667,1440,1346.848333,1429.978333,1430,1354.827667,1366.4945,1449.936333,954.2523333,906.2963333,1082.269,1095.661667,939.1266667,1506.263667,1599.800667,1101.44,866.5203333,844.909,576.171,3326.320167,2522.998667,549.7026667,78.66,5849.482,877.907,,,,,,,,,,,,85.86,0.54,J20981,31,2600,A1T0443QKPQ000002X,J20981,6,3,168,504,0,0,249.75,10275123,1023853
07-06-2021 06:00,0.4335,1387.731333,0.230833333,-0.035,36.99633333,37,29.99966667,30,30.002,30,2.1605,367.9946667,523.3335,694.519,67.00283333,73.83533333,86.199,2.52E+18,4080.0735,1351.643333,1440.018667,1440,1345.511167,1430.0235,1430,1355.123833,1366.793833,1450.033667,954.4766667,905.7335,1081.9115,1095.215,938.5721667,1505.413333,1599.397167,1101.44,867.0005,845.9115,574.8928333,3331.889833,2515.368,547.1386667,80.138,5847.246333,875.7613333,,,,,,,,,,,,85.86,0.54,J20981,24,2300,A1T0443QKPQ000002X,J20981,6,3,168,504,0,0,249.75,10275123,1023853
07-06-2021 07:00,0.418833333,1387.884333,0.204666667,-0.0295,36.99966667,37,29.9755,30,30.01116667,30,2.161833333,369.2055,525.1013333,695.4345,68.355,75.25783333,87.69233333,2.52E+18,4080.057333,1350.9485,1439.9845,1440,1345.491833,1429.991667,1430,1354.699333,1366.182667,1450.052667,954.6718333,905.105,1081.707,1095.107167,938.0911667,1506.399667,1600.660833,1101.44,867.3755,846.5298333,574.5295,3332.676,2515.439833,548.287,81.57316667,5848.088833,877.0671667,,,,,,,,,,,,82.42,0.54,J20981,27,2600,A1T0443QKPQ000002X,J20981,6,3,168,504,0,0,249.75,10275123,1023853
07-06-2021 08:00,0.405166667,1387.197833,0.193833333,-0.026833333,36.97983333,37,29.991,30,29.99166667,30,2.160666667,370.0285,525.3488333,695.479,69.1945,76.36116667,89.0795,2.52E+18,4080.029333,1350.8055,1440.0295,1440,1344.5645,1429.992,1430,1353.482167,1364.944,1449.973667,954.9686667,904.7001667,1081.648167,1094.682833,937.7026667,1505.839333,1600.079333,1101.44,867.711,848.0995,573.7403333,3334.9935,2515.414333,548.4665,82.92866667,5850.415,877.0658333,,,,,,,,,,,,82.42,0.54,J20981,34,3000,A1T0443QKPQ000002X,J20981,6,3,168,504,0,0,249.75,10275123,1023853
07-06-2021 10:00,0.386166667,1391.794167,0.196,-0.0555,36.99466667,37,29.99666667,30,29.99166667,30,2.161166667,369.2508333,523.8546667,692.8238333,70.542,77.90716667,90.8235,2.52E+18,4080.049667,1351.787333,1440.014333,1440,1343.673167,1430.024167,1430,1353.0235,1364.600333,1449.988667,956.8088333,905.1131667,1081.671833,1094.984333,937.2478333,1501.6265,1599.096333,1101.44,868.139,848.8155,573.3496667,3339.8725,2510.959,547.0998333,84.62316667,5850.743333,874.6128333,,,,,,,,,,,,82.42,0.54,J20981,25,1800,A1T0443QKPQ000002X,J20981,6,3,168,504,0,0,249.75,10275123,1023853
07-06-2021 11:00,0.3795,1399.169333,0.181666667,0.002,36.99983333,37,29.9975,30,29.99483333,30,2.161666667,368.8963333,522.975,691.3885,69.635,76.99733333,89.9265,2.52E+18,4079.990667,1351.365833,1440.005167,1440,1345.595833,1430.023833,1430,1352.493833,1364.243833,1450.039167,957.492,905.8168333,1081.939167,1095.6915,937.2313333,1506.174667,1599.408,1101.44,868.6733333,848.6458333,574.4706667,3338.913667,2510.989667,545.4221667,84.24983333,5849.9925,874.3883333,,,,,,,,,,,,85.86,0.54,J20981,23,2200,A1T0443QKPQ000002X,J20981,6,3,168,504,0,0,249.75,10275123,1023853
07-06-2021 12:00,0.382666667,1399.227167,0.189833333,0.053333333,37.00033333,37,30.02966667,30,30.00483333,30,2.160666667,368.7081667,522.9291667,691.4486667,68.78366667,76.16766667,89.06666667,2.52E+18,4080.048167,1353.0855,1439.989333,1440,1345.1515,1429.988,1430,1353.070167,1364.3695,1449.951333,958.1955,906.619,1081.926167,1095.813333,937.2485,1508.953833,1601.058167,1101.44,869.1338333,849.5006667,574.2203333,3337.9855,2511.609167,545.6741667,83.37433333,5849.515833,875.0098333,,,,,,,,,,,,82.42,0.54,J20981,24,2200,A1T0443QKPQ000002X,J20981,6,3,168,504,0,0,249.75,10275123,1023853
07-06-2021 13:00,0.396166667,1400.271833,0.193,0.045666667,37.004,37,29.99683333,30,29.99566667,30,2.161333333,367.331,522.7378333,691.9701667,66.83366667,74.341,87.37033333,2.52E+18,4080.037333,1353.126167,1439.995833,1440,1345.581833,1429.9845,1430,1353.472167,1364.989167,1449.973833,957.7306667,907.2068333,1082.157167,1096.3505,937.1893333,1506.7425,1600.340167,1101.44,869.792,849.4016667,575.7016667,3336.318333,2512.1745,545.839,81.975,5848.461167,875.3158333,,,,,,,,,,,,85.86,0.54,J20981,28,2500,A1T0443QKPQ000002X,J20981,6,3,168,504,0,0,249.75,10275123,1023853
07-06-2021 14:00,0.394833333,1400.281667,0.188166667,0.0075,36.998,37,30.00583333,30,30.00633333,30,2.1625,365.9366667,521.0966667,690.0516667,65.04016667,72.40816667,85.32633333,2.52E+18,4080.027,1352.9185,1440.009667,1440,1347.0105,1430.019833,1430,1354.654667,1366.1835,1450.082167,955.2315,907.646,1082.284167,1096.913667,937.1281667,1504.047833,1598.649167,1101.44,870.7663333,849.4971667,576.3473333,3335.367833,2517.883667,543.6858333,80.02766667,5853.190333,874.204,,,,,,,,,,,,85.86,0.54,J20981,32,2500,A1T0443QKPQ000002X,J20981,6,3,168,504,0,0,249.75,10275123,1023853
07-06-2021 15:00,0.4,1396.7275,0.147166667,0.062333333,37.00516667,37,30.00216667,30,29.98516667,30,2.163166667,368.6221667,525.6253333,696.2101667,63.68366667,70.7465,83.47433333,2.52E+18,4080.041833,1353.500333,1439.9855,1440,1347.364,1429.974833,1430,1355.318333,1366.479833,1449.924333,951.2441667,907.1526667,1082.396167,1096.855167,936.9921667,1509.688667,1601.852,1101.44,871.479,849.6855,571.1201667,3327.529833,2520.885167,548.598,78.06283333,5848.6155,879.3218333,,,,,,,,,,,,85.86,0.54,J20981,28,2000,A1T0443QKPQ000002X,J20981,6,3,168,504,0,0,249.75,10275123,1023853
07-06-2021 16:00,0.401666667,1394.863167,0.163166667,-0.043666667,36.9995,37,30.004,30,30.02,30,2.162166667,369.8183333,527.624,698.4893333,64.17416667,71.20716667,83.93616667,2.52E+18,4080.0355,1353.234667,1440.015167,1440,1345.974,1430.010833,1430,1354.913167,1366.210167,1450.014833,947.6001667,906.1493333,1082.366,1097.639833,936.8201667,1507.847833,1600.490333,1101.44,871.977,850.6516667,570.2331667,3325.991333,2522.673167,550.8438333,78.0365,5848.619,880.521,,,,,,,,,,,,82.42,0.54,J20981,30,2500,A1T0443QKPQ000002X,J20981,6,3,168,504,0,0,249.75,10275123,1023853
07-06-2021 18:00,0.402,1395.497667,0.158,-0.0175,37.01133333,37,29.98733333,30,29.99716667,30,2.161666667,371.255,529.9731667,701.7898333,63.156,70.117,82.70616667,2.52E+18,4080.207667,1354.635333,1439.999,1440,1346.638333,1430.012667,1430,1355.552167,1366.1715,1449.9495,944.1881667,903.1008333,1082.661833,1098.645833,936.8885,1506.708667,1599.450167,1101.44,873.337,849.2171667,572.1456667,3321.367,2528.667333,553.6731667,77.15966667,5849.596333,883.311,,,,,,,,,,,,85.86,0.54,J20981,29,2000,A1T0443QKPQ000002X,J20981,6,3,168,504,0,0,249.75,10275123,1023853
07-06-2021 19:00,0.399166667,1395.439167,0.1605,0.287833333,36.995,37,29.96533333,30,29.98783333,30,2.1605,368.5348333,525.7955,697.098,62.72483333,69.644,82.126,2.52E+18,4080.125667,1354.899833,1439.971167,1440,1346.934,1429.985667,1430,1356.188167,1366.305333,1449.9455,944.9796667,900.6266667,1082.901167,1098.713167,936.951,1502.567333,1597.479,1101.44,873.882,849.0556667,571.1313333,3324.217167,2525.321,549.9348333,76.58566667,5849.298667,879.5911667,,,,,,,,,,,,85.86,0.54,J20981,23,2000,A1T0443QKPQ000002X,J20981,6,3,168,504,0,0,249.75,10275123,1023853
07-06-2021 20:00,0.407833333,1394.5735,0.148666667,-0.074333333,36.99933333,37,30.00116667,30,30.01233333,30,2.160166667,371.6583333,530.5031667,702.3565,62.21233333,69.22,81.827,2.52E+18,4080.119167,1354.183833,1440.013667,1440,1347.249667,1429.979167,1430,1356.5145,1367.290667,1450.029167,946.433,897.7271667,1083.181833,1099.009167,936.9711667,1502.929667,1594.6795,1101.44,874.5291667,851.4001667,582.8576667,3320.294167,2530.253167,553.1026667,76.1975,5850.471333,885.056,,,,,,,,,,,,85.86,0.54,J20981,25,2100,A1T0443QKPQ000002X,J20981,6,3,168,504,0,0,249.75,10275123,1023853
07-06-2021 21:00,0.412833333,1393.718167,0.152,-0.017833333,36.99,37,30.0025,30,29.98816667,30,2.160833333,372.5033333,532.9516667,705.9708333,60.00283333,67.37583333,80.20316667,2.52E+18,4080.123333,1354.316667,1439.981667,1440,1347.512,1430.024,1430,1356.933667,1367.724667,1449.950833,948.1963333,894.4356667,1083.185833,1098.659667,937.1138333,1511.199333,1598.962333,1101.44,875.0466667,852.5631667,575.8505,3314.164167,2536.393,557.3565,75.07516667,5850.3105,886.8771667,,,,,,,,,,,,85.86,0.54,J20981,22,1900,A1T0443QKPQ000002X,J20981,6,3,168,504,0,0,249.75,10275123,1023853
07-06-2021 22:00,0.412833333,1393.622833,0.158166667,0.0055,37.00966667,37,30.01566667,30,30.0105,30,2.160333333,371.852,533.2221667,704.8575,58.84733333,65.86183333,78.31416667,2.52E+18,4080.244333,1355.259333,1440.0315,1440,1346.578667,1429.9715,1430,1356.5465,1367.779,1450.058667,950.799,890.747,1083.1235,1097.8925,937.2743333,1508.375833,1597.7535,1101.44,875.5285,853.1533333,574.296,3310.211833,2538.287167,556.3208333,73.04416667,5848.625,887.2125,,,,,,,,,,,,85.86,0.54,J20981,22,1600,A1T0443QKPQ000002X,J20981,6,3,168,504,0,0,249.75,10275123,1023853
07-06-2021 23:00,0.422,1393.201667,0.163166667,0.0145,36.99183333,37,29.97566667,30,29.996,30,2.161333333,371.3435,533.6971667,705.1445,58.94766667,65.90783333,78.3375,2.52E+18,4080.260833,1354.955,1440.015,1440,1346.744833,1430.006667,1430,1356.662333,1368.0375,1449.9,953.2793333,887.0456667,1082.785167,1097.318167,937.2811667,1504.668667,1596.049833,1101.44,875.9635,852.7243333,576.53,3310.937833,2539.412333,557.194,72.84366667,5850.2525,886.5843333,,,,,,,,,,,,85.86,0.54,J20981,25,1900,A1T0443QKPQ000002X,J20981,6,3,168,504,0,0,249.75,10275123,1023853
08-06-2021 00:00,0.424333333,1393.747333,0.151333333,-0.0205,37.00083333,37,30.00983333,30,29.99766667,30,2.160833333,370.9558333,532.6288333,704.13,58.19666667,65.03483333,77.40066667,2.52E+18,4080.208333,1355.5675,1439.996167,1440,1347.2145,1430.013833,1430,1356.841667,1368.394667,1450.090667,955.8603333,883.9975,1082.553,1096.369833,937.5365,1508.458833,1596.744667,1101.44,876.5483333,853.3651667,583.8771667,3310.489333,2538.408333,555.6731667,72.138,5848.93,886.1731667,71.59666667,1.773333333,0.069,9.35,2.371666667,13.67666667,0.243333333,0.154666667,2.501316667,21.66666667,,82.42,0.54,J20981,26,1900,A1T0443QKPQ000002X,J20981,6,3,168,504,0,0,249.75,10275123,1023853
08-06-2021 02:00,0.423166667,1395.9075,0.161166667,-0.046,36.98666667,37,30.00216667,30,29.99583333,30,2.1605,371.8518333,533.6041667,705.188,60.11533333,66.88033333,79.13,2.52E+18,4080.314167,1354.860667,1440.027667,1440,1347.556667,1429.9895,1430,1357.335833,1368.701667,1449.946333,960.8105,880.1988333,1081.885833,1093.371167,937.6856667,1502.026333,1594.087833,1101.44,877.7598333,853.0673333,588.6231667,3311.361333,2539.493167,556.8961667,73.562,5850.864167,885.7758333,71.59666667,1.773333333,0.069,9.35,2.371666667,13.67666667,0.243333333,0.154666667,2.501316667,21.66666667,,85.86,0.54,J20981,35,2700,A1T0443QKPQ000002X,J20981,6,3,168,504,0,0,249.75,10275123,1023853
08-06-2021 03:00,0.415166667,1394.853833,0.1635,-0.0355,36.97,37,29.94666667,30,29.99716667,30,2.160333333,371.8333333,532.1825,703.015,61.889,68.22333333,79.91116667,2.52E+18,4080.206167,1353.766333,1439.968333,1440,1347.862333,1429.9825,1430,1356.697333,1368.774333,1450.0965,963.2166667,879.1858333,1081.837333,1091.943333,937.9703333,1500.8645,1593.6955,1101.44,878.4371667,851.4653333,585.4996667,3314.101,2535.356167,555.3355,74.25416667,5849.5295,883.5135,71.59666667,1.773333333,0.069,9.35,2.371666667,13.67666667,0.243333333,0.154666667,2.501316667,21.66666667,,85.86,0.54,J20981,32,2500,A1T0443QKPQ000002X,J20981,6,3,168,504,0,0,249.75,10275123,1023853
08-06-2021 04:00,0.396333333,1393.981833,0.196166667,-0.000166667,36.98733333,37,29.98983333,30,29.99183333,30,2.160333333,375.3348333,535.8621667,706.8411667,64.06766667,70.55333333,82.30166667,2.52E+18,4080.151,1353.854,1440.0185,1440,1348.097167,1429.993833,1430,1355.997167,1368.781,1450.025833,965.5193333,878.9018333,1081.761333,1090.267167,938.3798333,1506.021833,1594.695333,1101.44,879.0068333,854.6178333,588.2858333,3314.787833,2534.721333,558.2933333,76.39433333,5849.551833,885.971,71.59666667,1.773333333,0.069,9.35,2.371666667,13.67666667,0.243333333,0.154666667,2.501316667,21.66666667,,85.86,0.54,J20981,33,2700,A1T0443QKPQ000002X,J20981,6,3,168,504,0,0,249.75,10275123,1023853
08-06-2021 05:00,0.383166667,1393.277333,0.216666667,-0.074333333,37.00133333,37,30.01483333,30,30.01,30,2.160833333,375.5393333,535.2493333,706.3238333,65.70283333,72.00833333,83.607,2.52E+18,4080.089667,1354.255,1440.007,1440,1347.969833,1430.016,1430,1354.957833,1367.077333,1449.990667,967.4355,879.0346667,1081.769,1089.043167,938.5395,1511.582667,1599.545667,1101.44,879.2735,851.819,567.2053333,3315.841333,2533.855167,558.8133333,77.818,5849.644167,885.2295,71.59666667,1.773333333,0.069,9.35,2.371666667,13.67666667,0.243333333,0.154666667,2.501316667,21.66666667,,85.86,0.54,J20981,26,2500,A1T0443QKPQ000002X,J20981,6,3,168,504,0,0,249.75,10275123,1023853
08-06-2021 06:00,0.364833333,1393.081833,0.208666667,-0.070333333,37.0005,37,30.00966667,30,30.00433333,30,2.160333333,373.9676667,532.72,703.1971667,67.2055,73.7175,85.522,2.52E+18,4080.0175,1354.319333,1439.9885,1440,1347.680167,1430.020833,1430,1354.542667,1366.133,1450.009,969.398,879.7236667,1082.181,1088.354,938.9195,1506.170333,1598.184167,1101.44,879.6808333,854.2015,560.9635,3319.936667,2529.3965,555.8931667,79.51916667,5849.302,882.9661667,71.59666667,1.773333333,0.069,9.35,2.371666667,13.67666667,0.243333333,0.154666667,2.501316667,21.66666667,,82.42,0.54,J20981,25,2300,A1T0443QKPQ000002X,J20981,6,3,168,504,0,0,249.75,10275123,1023853
08-06-2021 07:00,0.359833333,1393.193667,0.186166667,0.033833333,37.00016667,37,30.0005,30,30.018,30,2.160833333,375.3521667,533.5558333,703.5528333,68.62966667,75.15883333,87.05,2.52E+18,4079.9855,1354.701667,1440.064667,1440,1348.137833,1430.012667,1430,1354.951667,1366.786667,1449.956667,970.8778333,880.9348333,1082.608833,1088.299667,939.2583333,1505.060167,1598.536,1101.44,880.3575,854.9403333,562.2178333,3321.794333,2528.038667,556.4476667,81.0055,5849.779667,882.9916667,71.59666667,1.773333333,0.069,9.35,2.371666667,13.67666667,0.243333333,0.154666667,2.501316667,21.66666667,,82.42,0.54,J20981,28,1900,A1T0443QKPQ000002X,J20981,6,3,168,504,0,0,249.75,10275123,1023853
08-06-2021 08:00,0.351833333,1392.17,0.171333333,-0.097166667,37,37,30.00233333,30,29.99566667,30,2.16,374.1881667,533.0491667,702.6221667,68.945,75.80733333,88.0465,2.52E+18,4080.012,1354.511167,1439.944333,1440,1348.962667,1429.981333,1430,1355.6015,1366.391167,1450.042167,972.036,882.5753333,1082.933167,1089.311667,939.464,1504.3335,1597.5575,1101.44,881.146,857.1613333,576.224,3325.230167,2521.767667,555.8765,82.196,5846.955333,882.8383333,71.59666667,1.773333333,0.069,9.35,2.371666667,13.67666667,0.243333333,0.154666667,2.501316667,21.66666667,,82.42,0.54,J20981,31,2400,A1T0443QKPQ000002X,J20981,6,3,168,504,0,0,249.75,10275123,1023853
08-06-2021 10:00,0.336333333,1390.898333,0.186833333,0.066666667,37.00466667,37,29.98216667,30,29.9975,30,2.160666667,374.1166667,531.8033333,702.1265,70.94016667,77.763,90.02216667,2.52E+18,4079.900333,1354.1535,1439.9795,1440,1348.002333,1429.998167,1430,1356.3095,1366.826667,1449.979167,975.633,886.0598333,1083.321333,1090.61,939.545,1511.002333,1599.020167,1101.44,882.5735,852.1755,576.6893333,3329.6115,2523.045,556.126,83.96716667,5852.637833,882.0338333,71.59666667,1.773333333,0.069,9.35,2.371666667,13.67666667,0.243333333,0.154666667,2.501316667,21.66666667,,85.86,0.54,J20981,28,2000,A1T0443QKPQ000002X,J20981,6,3,168,504,0,0,249.75,10275123,1023853
08-06-2021 11:00,0.335666667,1389.958667,0.175833333,0.031166667,36.99183333,37,30.0015,30,30.00883333,30,2.160666667,370.332,525.6811667,694.9255,71.31183333,78.25366667,90.53333333,2.52E+18,4079.872,1354.842167,1440.008667,1440,1349.862,1430.000833,1430,1355.949833,1366.625333,1450.014167,977.3828333,887.7795,1083.078167,1090.598333,939.6215,1503.3325,1595.919667,1101.44,883.1155,848.6353333,572.1795,3336.602333,2511.361,550.09,84.63816667,5847.936667,876.706,71.59666667,1.773333333,0.069,9.35,2.371666667,13.67666667,0.243333333,0.154666667,2.501316667,21.66666667,,85.86,0.54,J20981,27,1900,A1T0443QKPQ000002X,J20981,6,3,168,504,0,0,249.75,10275123,1023853
08-06-2021 12:00,0.344166667,1389.344,0.195666667,0.024666667,36.99666667,37,30.00416667,30,30.0065,30,2.1605,370.6186667,526.5878333,696.3043333,69.8155,77.07883333,89.66866667,2.52E+18,4079.884167,1355.535,1439.968667,1440,1349.8615,1429.987667,1430,1356.046667,1366.307,1449.883167,978.711,889.66,1082.5185,1090.400167,939.754,1499.927667,1594.816167,1101.44,883.5636667,848.2803333,577.4125,3335.101,2514.4725,550.2595,84.129,5849.510167,877.9951667,71.59666667,1.773333333,0.069,9.35,2.371666667,13.67666667,0.243333333,0.154666667,2.501316667,21.66666667,,85.86,0.54,J20981,27,2000,A1T0443QKPQ000002X,J20981,6,3,168,504,0,0,249.75,10275123,1023853
08-06-2021 13:00,0.3525,1390.045667,0.184166667,0.001666667,36.99816667,37,29.993,30,30.0005,30,2.160166667,373.5906667,531.207,701.9995,69.2055,76.38766667,88.97383333,2.52E+18,4079.920667,1356.171667,1440.040833,1440,1350.489333,1430.051833,1430,1355.890167,1366.319833,1450.177667,979.5598333,891.1886667,1082.172833,1091.154833,939.9036667,1504.793167,1595.901,1101.44,884.3765,850.0056667,582.0221667,3329.748667,2518.622333,554.715,83.26683333,5848.441333,882.847,71.59666667,1.773333333,0.069,9.35,2.371666667,13.67666667,0.243333333,0.154666667,2.501316667,21.66666667,,85.86,0.54,J20981,31,2400,A1T0443QKPQ000002X,J20981,6,3,168,504,0,0,249.75,10275123,1023853
08-06-2021 14:00,0.352333333,1391.821833,0.2015,0.086,36.998,37,30.01166667,30,29.99766667,30,2.160666667,372.9856667,531.4003333,703.5376667,67.36383333,74.73066667,87.4275,2.52E+18,4079.953333,1356.322167,1439.999,1440,1351.420667,1429.982,1430,1356.425,1366.515667,1449.954333,980.9453333,891.8665,1081.929333,1091.203333,940.0528333,1508.425167,1598.247,1101.44,885.1471667,856.1881667,572.5841667,3326.8505,2525.068,556.6518333,82.17333333,5851.676333,884.3446667,71.59666667,1.773333333,0.069,9.35,2.371666667,13.67666667,0.243333333,0.154666667,2.501316667,21.66666667,,85.86,0.54,J20981,26,1800,A1T0443QKPQ000002X,J20981,6,3,168,504,0,0,249.75,10275123,1023853
08-06-2021 15:00,0.361333333,1393.230667,0.163666667,0.021666667,36.9945,37,29.9785,30,29.997,30,2.161,370.1816667,527.455,699.5916667,65.39216667,72.41,84.7475,2.52E+18,4079.985,1356.7125,1440.025333,1440,1351.636833,1430.010833,1430,1356.534333,1367.093,1449.923667,982.5201667,892.2551667,1082.006667,1090.802833,940.3468333,1506.39,1597.545167,1101.44,885.9833333,860.6338333,571.4825,3326.603833,2524.450167,553.2081667,79.71583333,5851.176167,882.235,71.59666667,1.773333333,0.069,9.35,2.371666667,13.67666667,0.243333333,0.154666667,2.501316667,21.66666667,,82.42,0.54,J20981,29,2000,A1T0443QKPQ000002X,J20981,6,3,168,504,0,0,249.75,10275123,1023853
08-06-2021 16:00,0.367333333,1394.658167,0.174166667,0.025666667,36.99033333,37,29.9695,30,30.0035,30,2.161,369.5336667,526.4,698.7206667,64.98433333,71.68766667,83.8115,2.52E+18,4079.984833,1357.028833,1439.9775,1440,1352.2705,1429.987667,1430,1356.246,1366.466167,1450.023167,984.0166667,892.48,1082.133833,1090.451667,940.4686667,1502.662333,1595.476167,1101.44,886.883,862.6881667,573.5645,3325.859833,2524.919,552.6551667,78.41416667,5850.653833,881.7793333,71.59666667,1.773333333,0.069,9.35,2.371666667,13.67666667,0.243333333,0.154666667,2.501316667,21.66666667,,82.42,0.54,J20981,29,1700,A1T0443QKPQ000002X,J20981,6,3,168,504,0,0,249.75,10275123,1023853
08-06-2021 18:00,0.359833333,1394.832833,0.1725,-0.006666667,37.007,37,30.012,30,29.98616667,30,2.161333333,365.1268333,520.6628333,692.876,64.48616667,71.18933333,83.19416667,2.52E+18,4079.979833,1356.305,1440.006833,1440,1354.795667,1430.001333,1430,1356.978833,1366.7185,1450.016833,987.2125,892.3445,1082.413167,1090.4905,940.8221667,1508.874167,1597.792333,1101.44,888.3995,860.5126667,569.9291667,3329.118833,2520.4255,547.5268333,77.90716667,5849.2945,875.9751667,71.59666667,1.773333333,0.069,9.35,2.371666667,13.67666667,0.243333333,0.154666667,2.501316667,21.66666667,,82.42,0.54,J20981,34,1900,A1T0443QKPQ000002X,J20981,6,3,168,504,0,0,249.75,10275123,1023853
08-06-2021 19:00,0.357666667,1395.292833,0.163833333,0.003833333,36.9975,37,29.96716667,30,30.005,30,2.161666667,363.9005,519.0185,691.191,64.17116667,70.846,82.758,2.52E+18,4080.000667,1356.1455,1440.009667,1440,1355.748167,1429.9855,1430,1357.292,1366.7465,1450.052667,988.8146667,891.7131667,1082.519333,1090.8665,941.0156667,1506.522167,1596.571667,1101.44,889.1033333,857.5645,569.2745,3329.575833,2517.668667,545.9221667,77.43616667,5847.384167,873.7098333,71.59666667,1.773333333,0.069,9.35,2.371666667,13.67666667,0.243333333,0.154666667,2.501316667,21.66666667,,85.86,0.54,J20981,27,2000,A1T0443QKPQ000002X,J20981,6,3,168,504,0,0,249.75,10275123,1023853
08-06-2021 20:00,0.358333333,1395.332333,0.179333333,0.0625,36.99866667,37,29.98916667,30,29.98666667,30,2.161166667,361.9095,516.8843333,688.597,63.58566667,70.17116667,81.97433333,2.52E+18,4080.027167,1356.350333,1439.994333,1440,1356.0225,1429.9945,1430,1357.631833,1367.094333,1449.971,989.871,890.7036667,1082.882333,1091.311167,941.1148333,1505.0345,1595.670833,1101.44,889.883,853.9215,570.54,3330.0635,2516.943167,543.2,76.74433333,5846.990667,872.3836667,71.59666667,1.773333333,0.069,9.35,2.371666667,13.67666667,0.243333333,0.154666667,2.501316667,21.66666667,,85.86,0.54,J20981,22,1900,A1T0443QKPQ000002X,J20981,6,3,168,504,0,0,249.75,10275123,1023853
08-06-2021 21:00,0.356166667,1394.683667,0.172833333,0.030666667,36.99766667,37,30.03616667,30,29.9735,30,2.162,362.9495,518.9966667,691.1025,63.14633333,69.78433333,81.64133333,2.52E+18,4079.98,1356.350333,1440.026667,1440,1356.486833,1430.014,1430,1357.9255,1367.278,1450.005333,990.3686667,889.3706667,1083.384833,1091.749167,941.1093333,1507.5475,1597.709833,1101.44,890.9743333,849.9153333,573.044,3328.217167,2522.1945,545.0396667,76.338,5850.3285,874.7335,71.59666667,1.773333333,0.069,9.35,2.371666667,13.67666667,0.243333333,0.154666667,2.501316667,21.66666667,,85.86,0.54,J20981,21,1800,A1T0443QKPQ000002X,J20981,6,3,168,504,0,0,249.75,10275123,1023853
08-06-2021 22:00,0.356,1394.134667,0.177166667,-0.003166667,36.96233333,37,30.001,30,29.96166667,30,2.161166667,362.469,519.058,691.4265,62.66966667,69.3315,81.28866667,2.52E+18,4079.963167,1356.372833,1439.959833,1440,1356.273833,1429.985167,1430,1357.714,1367.071667,1450.014333,990.224,887.5943333,1083.929333,1092.139167,940.9955,1507.065833,1597.563667,1101.44,892.2053333,848.7766667,572.6035,3325.516833,2523.748667,545.6153333,75.89133333,5849.316833,874.502,71.59666667,1.773333333,0.069,9.35,2.371666667,13.67666667,0.243333333,0.154666667,2.501316667,21.66666667,,85.86,0.54,J20981,21,1700,A1T0443QKPQ000002X,J20981,6,3,168,504,0,0,249.75,10275123,1023853
08-06-2021 23:00,0.3635,1393.419667,0.167333333,0.0235,37.0285,37,29.9765,30,30.00783333,30,2.161166667,360.438,516.0665,687.9703333,62.719,69.39266667,81.72233333,2.52E+18,4079.9695,1355.27,1440.008,1440,1356.824333,1430.003167,1430,1357.3675,1367.627167,1449.97,990.1258333,885.5883333,1084.423167,1092.318667,940.8333333,1502.112833,1595.7755,1101.44,893.2203333,849.586,574.9556667,3328.2855,2520.431333,542.7605,75.92883333,5848.7015,871.589,71.59666667,1.773333333,0.069,9.35,2.371666667,13.67666667,0.243333333,0.154666667,2.501316667,21.66666667,,85.86,0.54,J20981,22,2000,A1T0443QKPQ000002X,J20981,6,3,168,504,0,0,249.75,10275123,1023853
09-06-2021 00:00,0.355166667,1394.1255,0.160166667,0.055,36.99116667,37,29.9735,30,29.9795,30,2.161,357.7598333,512.0313333,684.0021667,62.32033333,69.08916667,81.52616667,2.52E+18,4080.003833,1354.249667,1439.9555,1440,1356.967333,1430.030667,1430,1357.472167,1368.067,1449.965,990.0395,883.4568333,1084.493,1092.212667,940.6631667,1502.8315,1595.7685,1101.44,894.1386667,849.5946667,580.1333333,3331.624667,2519.378333,539.3411667,75.84516667,5850.9425,868.1058333,70.72666667,2.35,0.126666667,8.46,2.088333333,12.70666667,0.586666667,0.1055,2.4876,23.83333333,,82.42,0.54,J20981,28,2300,A1T0443QKPQ000002X,J20981,6,3,168,504,0,0,249.75,10275123,1023853
09-06-2021 02:00,0.345666667,1394.244,0.160666667,0.011166667,37.01816667,37,30.0275,30,30.00583333,30,2.161166667,354.8383333,506.1628333,677.3455,62.08166667,68.28033333,79.94366667,2.52E+18,4079.971333,1353.233333,1440.012667,1440,1355.605667,1430.000167,1430,1356.170667,1367.786833,1449.975333,990.4173333,879.3255,1083.431167,1093.814,940.4108333,1499.0605,1593.093333,1101.44,895.3708333,847.231,586.064,3333.5335,2516.755,533.7618333,74.43966667,5850.350667,863.1236667,70.72666667,2.35,0.126666667,8.46,2.088333333,12.70666667,0.586666667,0.1055,2.4876,23.83333333,,85.86,0.54,J20981,29,2400,A1T0443QKPQ000002X,J20981,6,3,168,504,0,0,249.75,10275123,1023853
09-06-2021 03:00,0.35,1394.3,0.171833333,0.0135,37.00833333,37,30.006,30,30.0095,30,2.160666667,355.7886667,506.9281667,677.6963333,63.1245,69.27816667,80.95616667,2.52E+18,4079.928333,1353.963,1439.986,1440,1354.624,1430.012,1430,1355.194833,1366.9775,1449.981167,990.0958333,877.2868333,1082.9875,1094.4765,940.4191667,1496.771833,1591.469833,1101.44,896.0611667,847.3985,594.3476667,3334.0505,2515.3045,533.7376667,75.1595,5849.410333,865.0528333,70.72666667,2.35,0.126666667,8.46,2.088333333,12.70666667,0.586666667,0.1055,2.4876,23.83333333,,85.86,0.54,J20981,33,2100,A1T0443QKPQ000002X,J20981,6,3,168,504,0,0,249.75,10275123,1023853
09-06-2021 04:00,0.228166667,1394.743333,0.145333333,-0.064,37.00066667,37,30.01166667,30,30.00533333,30,2.160166667,358.309,511.2111667,682.1278333,64.73916667,70.99016667,82.69633333,2.52E+18,4079.890167,1354.424167,1440.049833,1440,1354.7885,1430.003833,1430,1355.3125,1367.102,1450.045333,989.8013333,875.6335,1082.8185,1095.047,940.604,1493.838,1590.656,1101.44,897.1313333,846.5035,601.1765,3332.7015,2518.8305,537.802,76.70833333,5851.457,868.8243333,70.72666667,2.35,0.126666667,8.46,2.088333333,12.70666667,0.586666667,0.1055,2.4876,23.83333333,,85.86,0.54,J20981,28,2000,A1T0443QKPQ000002X,J20981,6,3,168,504,0,0,249.75,10275123,1023853
09-06-2021 05:00,0.392166667,1394.669833,0.128666667,0.121,36.9995,37,29.9995,30,30.00266667,30,2.160166667,361.6458333,515.9973333,687.5268333,65.55483333,71.67183333,83.30983333,2.52E+18,4079.779667,1354.994833,1440.016333,1440,1355.213167,1430.013,1430,1354.301,1365.810167,1449.979833,989.4988333,874.3506667,1082.927667,1095.9585,940.614,1505.661,1595.063,1101.44,897.9,851.5478333,605.7253333,3328.151167,2522.425333,542.4128333,77.40816667,5850.4455,874.2926667,70.72666667,2.35,0.126666667,8.46,2.088333333,12.70666667,0.586666667,0.1055,2.4876,23.83333333,,85.86,0.54,J20981,26,2200,A1T0443QKPQ000002X,J20981,6,3,168,504,0,0,249.75,10275123,1023853
09-06-2021 06:00,0.402833333,1392.880667,0.128833333,0.02,36.9925,37,29.97866667,30,30.00083333,30,2.160666667,361.6556667,515.7746667,687.0383333,67.05666667,73.25716667,84.92866667,2.52E+18,4079.863833,1354.781167,1439.9705,1440,1355.983333,1429.960833,1430,1354.738,1366.992333,1449.985833,989.3951667,873.392,1083.242333,1096.565,940.937,1504.368833,1596.049667,1101.44,898.8196667,853.5418333,596.7853333,3331.113167,2520.475,542.9738333,78.80666667,5851.641,873.6491667,70.72666667,2.35,0.126666667,8.46,2.088333333,12.70666667,0.586666667,0.1055,2.4876,23.83333333,,78.99,0.54,J20981,25,2200,A1T0443QKPQ000002X,J20981,6,3,168,504,0,0,249.75,10275123,1023853
09-06-2021 07:00,0.3985,1391.278667,0.200166667,0.038833333,36.98883333,37,29.97883333,30,29.98233333,30,2.160833333,360.286,513.903,684.2161667,67.80583333,74.181,85.99983333,2.52E+18,4079.856,1354.325167,1439.992,1440,1356.836,1430.000333,1430,1355.444833,1367.509167,1450.050833,989.1191667,872.6083333,1083.280833,1097.096833,940.9435,1501.089833,1594.0035,1101.44,899.6618333,850.1693333,592.7641667,3334.867,2515.957833,540.6898333,80.04633333,5850.7865,871.0455,70.72666667,2.35,0.126666667,8.46,2.088333333,12.70666667,0.586666667,0.1055,2.4876,23.83333333,,85.86,0.54,J20981,23,2100,A1T0443QKPQ000002X,J20981,6,3,168,504,0,0,249.75,10275123,1023853
09-06-2021 08:00,0.378333333,1389.1665,0.189666667,-0.049666667,37.00816667,37,30.00166667,30,29.9895,30,2.160333333,361.3618333,514.7716667,684.5558333,68.94233333,75.2965,87.236,2.52E+18,4079.812667,1354.683667,1439.9935,1440,1356.9935,1430.017,1430,1355.110333,1367.1545,1450.046167,987.9671667,872.1881667,1083.0955,1097.709667,940.7125,1494.944833,1591.7535,1101.44,900.5376667,845.3581667,598.1568333,3334.259333,2512.0765,540.6126667,81.075,5846.218333,871.0366667,70.72666667,2.35,0.126666667,8.46,2.088333333,12.70666667,0.586666667,0.1055,2.4876,23.83333333,,82.42,0.54,J20981,23,2000,A1T0443QKPQ000002X,J20981,6,3,168,504,0,0,249.75,10275123,1023853
09-06-2021 10:00,0.388666667,1387.559333,0.192,0.077,36.99966667,37,30.02483333,30,30.0185,30,2.161833333,364.3845,518.2485,686.8666667,72.03733333,78.762,91.34633333,2.52E+18,4079.618667,1355.784333,1439.986667,1440,1357.228,1429.931333,1430,1356.097167,1367.104,1449.833667,983.7068333,872.4113333,1081.955,1096.8955,940.0936667,1509.047167,1597.3065,1101.44,901.5306667,854.705,591.7366667,3339.943833,2507.989833,544.0361667,84.58783333,5847.827167,872.702,70.72666667,2.35,0.126666667,8.46,2.088333333,12.70666667,0.586666667,0.1055,2.4876,23.83333333,,85.86,0.54,J20981,33,2800,A1T0443QKPQ000002X,J20981,6,3,168,504,0,0,249.75,10275123,1023853
09-06-2021 11:00,0.376666667,1386.720167,0.1725,0.099333333,36.999,37,30.001,30,29.9955,30,2.160333333,362.1683333,514.8746667,682.9705,71.63183333,79.23466667,92.70233333,2.52E+18,4079.704167,1356.282333,1439.998333,1440,1355.6295,1429.9585,1430,1355.961667,1366.690333,1450.019,982.0661667,872.654,1081.483667,1096.400333,939.6698333,1500.7055,1592.752667,1101.44,902.0415,853.4645,598.5953333,3347.537167,2504.869833,540.0078333,86.21683333,5852.3615,870.9253333,70.72666667,2.35,0.126666667,8.46,2.088333333,12.70666667,0.586666667,0.1055,2.4876,23.83333333,,85.86,0.54,J20981,32,2700,A1T0443QKPQ000002X,J20981,6,3,168,504,0,0,249.75,10275123,1023853
09-06-2021 12:00,0.3795,1386.586833,0.2005,0.083666667,37.00516667,37,30.01583333,30,29.99216667,30,2.161,362.7373333,516.4835,686.0351667,70.66716667,78.35666667,91.9705,2.52E+18,4079.7445,1356.8755,1440.009667,1440,1355.0955,1429.9765,1430,1354.618333,1366.400667,1450.035333,980.1481667,873.1548333,1081.354333,1096.76,939.4163333,1511.986333,1597.203667,1101.44,902.4761667,853.956,596.3875,3345.0025,2503.084667,542.2575,85.643,5848.100167,873.6038333,70.72666667,2.35,0.126666667,8.46,2.088333333,12.70666667,0.586666667,0.1055,2.4876,23.83333333,,85.86,0.54,J20981,23,2300,A1T0443QKPQ000002X,J20981,6,3,168,504,0,0,249.75,10275123,1023853
09-06-2021 13:00,0.421833333,1387.043333,0.198,0.043666667,37.00083333,37,30.00916667,30,30.00583333,30,2.162666667,358.8101667,510.461,680.0125,68.45833333,76.202,89.77066667,2.52E+18,4079.7785,1357.448833,1440.0045,1440,1355.016667,1430.074667,1430,1355.492833,1366.342333,1449.882167,976.9206667,874.0241667,1081.3375,1096.966333,939.0746667,1506.005833,1594.6975,1101.44,902.4951667,853.9546667,591.3411667,3347.714167,2503.2665,537.4383333,83.993,5850.974333,868.914,70.72666667,2.35,0.126666667,8.46,2.088333333,12.70666667,0.586666667,0.1055,2.4876,23.83333333,,85.86,0.54,J20981,22,2100,A1T0443QKPQ000002X,J20981,6,3,168,504,0,0,249.75,10275123,1023853
09-06-2021 14:00,0.4165,1388.632333,0.1955,0.083833333,37.00383333,37,30.001,30,30.00483333,30,2.162666667,359.5815,511.0301667,681.5518333,66.41066667,74.07733333,87.47133333,2.52E+18,4079.788333,1357.574,1439.999,1440,1355.4865,1429.96,1430,1355.1815,1366.193333,1450.050167,973.5313333,875.4471667,1081.303333,1097.4495,939.0601667,1506.828333,1596.061833,1101.44,902.533,853.8978333,599.8351667,3343.378333,2507.1515,537.3141667,81.86883333,5850.535333,871.5931667,70.72666667,2.35,0.126666667,8.46,2.088333333,12.70666667,0.586666667,0.1055,2.4876,23.83333333,,85.86,0.54,J20981,23,2200,A1T0443QKPQ000002X,J20981,6,3,168,504,0,0,249.75,10275123,1023853
09-06-2021 15:00,0.423833333,1389.9735,0.122833333,-0.223666667,36.99716667,37,29.98333333,30,29.99516667,30,2.163,358.4263333,510.9688333,682.1636667,65.4105,72.73483333,85.79766667,2.52E+18,4079.717333,1357.629,1439.994833,1440,1355.891,1430.079,1430,1354.7505,1365.671333,1449.997,971.1563333,876.998,1081.629167,1097.984833,938.8545,1498.1695,1592.708167,1101.44,902.6368333,853.5226667,603.5441667,3337.655667,2511.741167,538.1698333,80.09283333,5849.56,871.678,70.72666667,2.35,0.126666667,8.46,2.088333333,12.70666667,0.586666667,0.1055,2.4876,23.83333333,,82.42,0.54,J20981,26,2100,A1T0443QKPQ000002X,J20981,6,3,168,504,0,0,249.75,10275123,1023853
09-06-2021 16:00,0.410833333,1390.594833,0.131333333,0.019333333,37.002,37,29.9935,30,30.00783333,30,2.163166667,359.4708333,513.7221667,685.8398333,65.40183333,72.61416667,85.35516667,2.52E+18,4079.757333,1357.661667,1440.021667,1440,1356.418167,1430.003833,1430,1354.932333,1366.601,1450.069667,970.6878333,878.7788333,1082.340833,1098.405,938.935,1499.180667,1592.267833,1101.44,902.7895,853.6143333,609.3675,3331.791667,2520.008,541.3855,79.56183333,5851.685167,876.5386667,70.72666667,2.35,0.126666667,8.46,2.088333333,12.70666667,0.586666667,0.1055,2.4876,23.83333333,,82.42,0.54,J20981,27,2500,A1T0443QKPQ000002X,J20981,6,3,168,504,0,0,249.75,10275123,1023853
