Repository: RitwikKhandelwal/Piramal-Kosamba

File: 2. Efficiency/45tpd/1. Flat Files/Amber_B6.csv (part 4 of 14)
6 HP Set Value,B6 LP Process value,B6 LP Set Value,Header Gas Pressure Process value,Recuprator Left Bottom temp Process value,Recuprator Left Middle temp Process value,Recuprator Left top temp Process value,Recuprator Right Bottom temp Process value,Recuprator Right Middle temp Process value,Recuprator Right top temp Process value,Row Key,Total cold air flow  Process value,B6 Front Bottom Process value,B6 Rear Bottom Process value,B6 Rear Top temp Process value,B6 Rear Top temp Set Value,Melter Bottom 1 temp Process value,Melter Bottom 2 temp Process value,Melter Bottom 3 temp Process value,Melter Bottom 4 temp Process value,Melter Bottom 5 temp Process value,Melter Crown 1 temp Process value,Melter Crown 2 temp Process value,Riser temp( not available) Process value,Thraot Sleeper Process value,west gas channel right side Process value,Total gas flow Process value,Total hot air left Process value,Total hot air right Process value,Total hot air left temp Process value,Total hot air right temp Process value,Total hot air Process value,Thermocouple stack ( Chimney) left Process value,chem_comp_SiO2,chem_comp_Al2O3,chem_comp_Fe2O3,chem_comp_CaO,chem_comp_MgO,chem_comp_Na2O,chem_comp_K2O,chem_comp_SO3,physical_test_density_gm_cc,physical_test_seed_count_result,Unnamed: 72,DPR Eff,ActDrw(Ton),JobNumber,DefectCountSum,SampleSizeSum,FGCode,Number,NumberOfSection,NumberOfGob,GobCutPerMinute,ISMachineActualSpeed,GobWeightLow,GobWeightHigh,GlassDraw,PackedQunatity,ProductionOrderNumber
11-06-2021 11:00,0.336666667,1381.315667,0.186333333,-0.064166667,37.51083333,37.5,29.998,30,2.164333333,361.4356667,504.4671667,683.6451667,68.73683333,75.7235,87.60066667,2.52E+18,4079.684833,1340.360833,1338.8025,1480.023,1480,936.8513333,880.7456667,1086.048667,1100.497333,933.0963333,1514.656,1598.695,1101.44,907.2305,843.9793333,553.9721667,3337.9555,2509.512,538.4141667,81.93616667,5847.387667,872.5756667,71.07,1.69,0.113333333,10.06,2.726666667,13.85666667,0.166666667,0.105333333,2.5106,25.33333333,,34.96,0.46,J21230,48,2500,A1T4502QGQQ000001X,J21230,8,2,82,163.93,0,0,36.89,567534,1024117
11-06-2021 13:00,0.3635,1380.917667,0.1975,-0.027166667,37.4705,37.5,29.979,30,2.164166667,356.233,497.1948333,677.4351667,66.21216667,73.09716667,84.77316667,2.52E+18,4079.7605,1338.883333,1337.653333,1480.067333,1480,932.3315,882.7845,1085.4465,1101.482833,932.1681667,1508.855833,1595.014,1101.44,906.5283333,843.2893333,545.3068333,3339.4815,2510.394667,532.5803333,79.72566667,5849.894833,866.9818333,71.07,1.69,0.113333333,10.06,2.726666667,13.85666667,0.166666667,0.105333333,2.5106,25.33333333,,79.94,0.46,J21230,42,2400,A1T4502QGQQ000001X,J21230,8,2,82,163.93,0,0,36.89,567534,1024117
11-06-2021 14:00,0.3635,1380.999333,0.194166667,-0.0445,37.51433333,37.5,30.00133333,30,2.163333333,356.4211667,497.8476667,678.7493333,65.04166667,71.93716667,83.607,2.52E+18,4079.800833,1339.266833,1337.066,1479.966167,1480,930.12,883.7548333,1085.041667,1101.2145,931.7275,1507.902167,1593.809667,1101.44,906.134,843.2441667,551.2285,3336.485333,2513.704167,533.0855,78.53716667,5850.192667,868.2445,71.07,1.69,0.113333333,10.06,2.726666667,13.85666667,0.166666667,0.105333333,2.5106,25.33333333,,73.55,0.47,J21230,38,2100,A1T4502QGQQ000001X,J21230,8,2,82,163.93,0,0,36.89,567534,1024117
11-06-2021 16:00,0.383333333,1381.957833,0.184333333,-0.044166667,37.50733333,37.5,30.00683333,30,2.165,353.5985,495.556,676.2815,63.56783333,70.39316667,82.06233333,2.52E+18,4079.757167,1339.807,1337.349333,1480.034167,1480,927.8053333,884.006,1083.687,1102.089,930.8945,1507.566667,1594.290833,1101.44,905.126,846.1561667,547.9415,3337.229333,2516.249667,531.1758333,76.92483333,5853.481,866.2158333,71.07,1.69,0.113333333,10.06,2.726666667,13.85666667,0.166666667,0.105333333,2.5106,25.33333333,,74.61,0.47,J21230,36,2600,A1T4502QGQQ000001X,J21230,8,2,82,163.93,0,0,36.89,567534,1024117
11-06-2021 18:00,0.388166667,1383.113833,0.176666667,-0.069333333,37.50116667,37.5,29.99716667,30,2.163666667,350.226,493.5798333,675.5713333,60.3235,67.03116667,78.45783333,2.52E+18,4079.793833,1340.551,1336.752667,1479.983667,1480,925.8961667,883.4261667,1083.1575,1103.233833,930.4588333,1510.3755,1595.569167,1101.44,904.2123333,845.856,553.0281667,3333.111333,2518.3005,528.8511667,73.6925,5851.413,864.9955,71.07,1.69,0.113333333,10.06,2.726666667,13.85666667,0.166666667,0.105333333,2.5106,25.33333333,,79.94,0.47,J21230,43,3300,A1T4502QGQQ000001X,J21230,8,2,82,163.93,0,0,36.89,567534,1024117
11-06-2021 19:00,0.3905,1383.555833,0.186833333,-0.083833333,37.485,37.5,30.00633333,30,2.164833333,348.2625,492.2933333,674.6915,59.28733333,66.083,77.5165,2.52E+18,4079.828667,1339.3685,1336.242833,1479.978,1480,925.3455,883.6376667,1083.197,1103.808,930.1375,1506.898333,1593.548833,1101.44,903.7075,846.233,552.2398333,3331.884667,2517.163333,527.9813333,72.70283333,5848.906667,863.593,71.07,1.69,0.113333333,10.06,2.726666667,13.85666667,0.166666667,0.105333333,2.5106,25.33333333,,83.14,0.47,J21230,40,2600,A1T4502QGQQ000001X,J21230,8,2,82,163.93,0,0,36.89,567534,1024117
11-06-2021 21:00,0.4155,1383.823333,0.168166667,-0.098333333,37.50966667,37.5,30.0135,30,2.163166667,344.0443333,489.0775,671.901,56.61733333,63.18466667,74.2715,2.52E+18,4079.926,1334.403667,1336.635167,1480.029833,1480,925.243,884.1653333,1083.251833,1104.423833,929.6316667,1504.244833,1592.020333,1101.44,902.8386667,843.7353333,561.3326667,3328.3495,2521.481833,524.9275,69.56716667,5849.910667,860.7206667,71.07,1.69,0.113333333,10.06,2.726666667,13.85666667,0.166666667,0.105333333,2.5106,25.33333333,,74.83,0.47,J21230,33,2100,A1T4502QGQQ000001X,J21230,8,2,82,163.93,0,0,36.89,567534,1024117
11-06-2021 22:00,0.3955,1382.893833,0.172166667,-0.092833333,37.50466667,37.5,29.9945,30,2.1635,346.312,491.958,676.1291667,56.44416667,63.065,74.26583333,2.52E+18,4079.904333,1333.675167,1337.465,1480.007833,1480,924.403,884.9008333,1083.625667,1105.354,929.3161667,1512.117667,1595.364833,1101.44,902.5668333,842.775,564.3886667,3325.369167,2524.347167,527.6546667,69.3125,5849.676833,863.6463333,71.07,1.69,0.113333333,10.06,2.726666667,13.85666667,0.166666667,0.105333333,2.5106,25.33333333,,83.14,0.47,J21230,38,2400,A1T4502QGQQ000001X,J21230,8,2,82,163.93,0,0,36.89,567534,1024117
12-06-2021 00:00,0.585166667,1382.120333,0.187,-0.04,37.49733333,37.5,30.003,30,2.163833333,343.0455,487.9196667,672.7008333,56.09,62.848,74.3155,2.52E+18,4079.9665,1338.183,1337.426,1479.989333,1480,921.4406667,888.1251667,1084.4035,1106.290667,928.6113333,1506.018167,1592.6885,1101.44,902.0285,842.162,560.2255,3328.497167,2520.469833,524.6378333,69.172,5848.847333,858.6255,70.99857143,2.305714286,0.061714286,8.175714286,2.141428571,12.95285714,0.492857143,0.153,2.4867,27,,83.14,0.47,J21230,30,2000,A1T4502QGQQ000001X,J21230,8,2,82,163.93,0,0,36.89,567534,1024117
12-06-2021 02:00,0.798,1381.6645,0.1735,-0.079166667,37.485,37.5,29.99433333,30,2.163166667,347.8958333,493.322,680.315,56.877,63.4435,74.90566667,2.52E+18,4079.965667,1336.246167,1337.955833,1480.058667,1480,920.7763333,890.5166667,1085.362333,1106.727333,927.8311667,1510.708333,1595.409167,1101.44,901.7753333,832.6551667,563.7141667,3323.747333,2527.897833,530.1881667,69.45216667,5851.513167,863.5661667,70.99857143,2.305714286,0.061714286,8.175714286,2.141428571,12.95285714,0.492857143,0.153,2.4867,27,,83.14,0.47,J21230,36,1400,A1T4502QGQQ000001X,J21230,8,2,82,163.93,0,0,36.89,567534,1024117
12-06-2021 03:00,0.801833333,1380.728833,0.2185,-0.062833333,37.49883333,37.5,29.9805,30,2.164166667,346.02,490.0606667,675.956,58.731,65.18633333,76.69666667,2.52E+18,4080.011333,1336.975333,1338.188333,1479.931333,1480,921.4065,891.0468333,1085.578833,1107.567833,927.306,1505.793,1592.429833,1101.44,901.4623333,826.9875,564.5431667,3328.867333,2520.847,527.7123333,70.87216667,5849.814167,860.0811667,70.99857143,2.305714286,0.061714286,8.175714286,2.141428571,12.95285714,0.492857143,0.153,2.4867,27,,83.14,0.47,J21230,32,1100,A1T4502QGQQ000001X,J21230,8,2,82,163.93,0,0,36.89,567534,1024117
12-06-2021 05:00,0.759166667,1378.287333,0.216666667,0.0485,37.4995,37.5,29.9915,30,2.164,349.7465,494.04,679.5226667,63.3705,69.758,81.254,2.52E+18,4079.936333,1334.546167,1337.857167,1479.944333,1480,923.1785,891.0368333,1085.713833,1108.2365,926.4193333,1506.8735,1592.599333,1101.44,901.1793333,812.467,568.0813333,3332.3,2515.895333,530.658,75.07183333,5847.992167,860.8411667,70.99857143,2.305714286,0.061714286,8.175714286,2.141428571,12.95285714,0.492857143,0.153,2.4867,27,,83.14,0.47,J21230,36,1400,A1T4502QGQQ000001X,J21230,8,2,82,163.93,0,0,36.89,567534,1024117
12-06-2021 06:00,0.73,1377.493833,0.237833333,-0.054166667,37.50066667,37.5,30.00416667,30,2.165333333,356.9258333,503.1656667,676.5371667,65.7445,72.05016667,83.413,2.52E+18,4025.8575,1337.482833,1337.8355,1479.9995,1480,923.9755,891.2413333,1085.781333,1108.371,925.9541667,1505.754167,1592.041833,1101.44,901.1473333,785.9076667,568.7931667,3288.0085,2494.592167,533.3501667,77.192,5782.55,857.7346667,70.99857143,2.305714286,0.061714286,8.175714286,2.141428571,12.95285714,0.492857143,0.153,2.4867,27,,83.14,0.47,J21230,46,2100,A1T4502QGQQ000001X,J21230,8,2,82,163.93,0,0,36.89,567534,1024117
12-06-2021 08:00,0.708,1377.874667,0.205166667,0.112,37.49066667,37.5,29.98933333,30,2.165333333,364.0593333,506.382,672.134,69.63866667,76.61816667,88.659,2.52E+18,4079.737667,1334.8235,1336.990167,1480.013833,1480,925.3728333,891.3156667,1086.290333,1109.1225,925.1996667,1514.386333,1597.529,1101.44,900.8108333,799.511,557.763,3303.3415,2496.7255,533.2521667,82.34583333,5800.013333,857.671,70.99857143,2.305714286,0.061714286,8.175714286,2.141428571,12.95285714,0.492857143,0.153,2.4867,27,,79.94,0.47,J21230,40,2000,A1T4502QGQQ000001X,J21230,8,2,82,163.93,0,0,36.89,567534,1024117
12-06-2021 10:00,0.6825,1377.459667,0.196166667,-0.0075,37.509,37.5,30.00366667,30,2.1645,364.2753333,505.0903333,669.1795,70.81333333,78.03766667,90.375,2.52E+18,4079.680667,1338.538667,1336.143833,1479.974,1480,924.6328333,891.4316667,1087.370333,1109.718667,924.891,1514.264333,1596.435833,1101.44,900.0356667,797.8966667,558.1293333,3294.949667,2478.668167,530.7315,84.18433333,5773.543833,855.427,70.99857143,2.305714286,0.061714286,8.175714286,2.141428571,12.95285714,0.492857143,0.153,2.4867,27,,83.14,0.47,J21230,38,2300,A1T4502QGQQ000001X,J21230,8,2,82,163.93,0,0,36.89,567534,1024117
12-06-2021 11:00,0.6895,1376.836833,0.196166667,0.053833333,37.49383333,37.5,29.99216667,30,2.166166667,363.471,504.3103333,667.286,70.294,77.82683333,90.44933333,2.52E+18,4079.638333,1339.753167,1336.135667,1479.967833,1480,924.2558333,892.0043333,1087.803833,1109.694167,924.7151667,1513.346667,1595.746833,1101.44,899.6206667,797.1548333,553.1333333,3299.827333,2479.385833,529.861,84.38966667,5779.151333,854.2878333,70.99857143,2.305714286,0.061714286,8.175714286,2.141428571,12.95285714,0.492857143,0.153,2.4867,27,,83.14,0.47,J21230,32,2000,A1T4502QGQQ000001X,J21230,8,2,82,163.93,0,0,36.89,567534,1024117
12-06-2021 13:00,0.669333333,1377.057333,0.215666667,0.000333333,37.49533333,37.5,30.0045,30,2.166,365.3673333,507.198,668.7628333,67.614,75.09816667,87.67583333,2.52E+18,4079.638833,1340.134333,1336.2995,1479.9815,1480,924.265,893.3025,1088.479333,1109.952333,924.6795,1518.171333,1598.625667,1101.44,899.5238333,795.113,551.6796667,3281.166667,2474.648667,529.8046667,81.95566667,5755.879167,858.391,70.99857143,2.305714286,0.061714286,8.175714286,2.141428571,12.95285714,0.492857143,0.153,2.4867,27,,83.14,0.47,J21230,30,2200,A1T4502QGQQ000001X,J21230,8,2,82,163.93,0,0,36.89,567534,1024117
12-06-2021 14:00,0.643333333,1377.9065,0.197666667,0.007,37.48416667,37.5,29.999,30,2.166333333,368.8951667,513.2776667,674.4478333,66.14066667,73.64716667,86.22883333,2.52E+18,4079.751667,1341.096,1336.542333,1480.05,1480,924.2426667,893.5543333,1088.410333,1109.768833,924.5586667,1516.044333,1597.2995,1101.44,899.553,790.7608333,544.7586667,3213.7435,2436.9545,536.4365,80.68633333,5650.699667,858.7696667,70.99857143,2.305714286,0.061714286,8.175714286,2.141428571,12.95285714,0.492857143,0.153,2.4867,27,,83.14,0.47,J21230,28,2200,A1T4502QGQQ000001X,J21230,8,2,82,163.93,0,0,36.89,567534,1024117
12-06-2021 16:00,0.66,1379.3535,0.172666667,0.008166667,37.50433333,37.5,29.99216667,30,2.167333333,367.2416667,508.6576667,670.8831667,64.93366667,72.09183333,84.302,2.52E+18,4079.7285,1340.260833,1337.007333,1479.925333,1480,923.09,894.3041667,1089.306833,1110.2065,924.353,1512.477333,1595.827667,1101.44,899.3668333,792.9751667,543.0515,3214.2325,2434.761167,533.384,78.72766667,5648.492,855.9713333,70.99857143,2.305714286,0.061714286,8.175714286,2.141428571,12.95285714,0.492857143,0.153,2.4867,27,,79.94,0.47,J21230,32,1900,A1T4502QGQQ000001X,J21230,8,2,82,163.93,0,0,36.89,567534,1024117
12-06-2021 18:00,0.658833333,1381.226833,0.191833333,0.016166667,37.5015,37.5,30.0015,30,2.167,367.2773333,509.076,671.7075,64.93066667,71.98016667,84.02233333,2.52E+18,4079.702833,1334.277333,1336.947,1479.934,1480,923.37,896.9416667,1091.032667,1111.875333,924.6228333,1513.759333,1596.5165,1101.44,899.128,803.0553333,543.719,3212.747333,2436.267167,533.6898333,78.342,5649.281833,856.2208333,70.99857143,2.305714286,0.061714286,8.175714286,2.141428571,12.95285714,0.492857143,0.153,2.4867,27,,79.94,0.47,J21230,36,2300,A1T4502QGQQ000001X,J21230,8,2,82,163.93,0,0,36.89,567534,1024117
12-06-2021 19:00,0.657333333,1382.1025,0.174333333,-0.020333333,37.488,37.5,30.00033333,30,2.166833333,361.196,502.8706667,665.0898333,64.44566667,71.42,83.30533333,2.52E+18,4079.702,1335.613833,1337.223667,1480.080167,1480,923.4635,898.4666667,1091.759167,1112.2965,924.9081667,1502.627833,1590.978333,1101.44,898.9881667,802.5851667,544.491,3217.964167,2433.924667,528.0801667,77.8895,5651.785833,850.847,70.99857143,2.305714286,0.061714286,8.175714286,2.141428571,12.95285714,0.492857143,0.153,2.4867,27,,79.94,0.47,J21230,32,2100,A1T4502QGQQ000001X,J21230,8,2,82,163.93,0,0,36.89,567534,1024117
12-06-2021 21:00,0.659666667,1383.708833,0.179,0.061833333,37.508,37.5,30.00683333,30,2.1655,362.8366667,506.812,670.7161667,63.91683333,70.82833333,82.68066667,2.52E+18,4079.762167,1337.325667,1338.223333,1480.08,1480,922.5633333,902.7105,1093.367667,1113.247833,925.6576667,1511.322667,1594.796667,1101.44,899.1753333,804.2201667,549.994,3213.6955,2436.813,531.1163333,77.12883333,5650.566667,855.9041667,70.99857143,2.305714286,0.061714286,8.175714286,2.141428571,12.95285714,0.492857143,0.153,2.4867,27,,83.14,0.47,J21230,35,2500,A1T4502QGQQ000001X,J21230,8,2,82,163.93,0,0,36.89,567534,1024117
12-06-2021 22:00,0.673,1383.752667,0.191666667,0.074833333,37.50166667,37.5,30.00966667,30,2.167,361.8683333,506.56,670.4066667,63.519,70.39866667,82.25366667,2.52E+18,4079.694,1341.8755,1339.203667,1479.963167,1480,921.5965,905.2808333,1094.112667,1113.820833,925.9558333,1512.881167,1596.477667,1101.44,899.118,803.7728333,547.439,3211.798333,2436.551167,531.2878333,76.71966667,5648.3305,857.7503333,70.99857143,2.305714286,0.061714286,8.175714286,2.141428571,12.95285714,0.492857143,0.153,2.4867,27,,83.14,0.47,J21230,30,2300,A1T4502QGQQ000001X,J21230,8,2,82,163.93,0,0,36.89,567534,1024117
13-06-2021 00:00,0.664166667,1383.022167,0.184666667,-0.0035,37.49416667,37.5,30.00433333,30,2.166,359.735,505.8655,669.9576667,62.88433333,69.72433333,81.52766667,2.52E+18,4079.732,1339.0075,1339.5445,1479.9645,1480,921.774,910.337,1094.823833,1114.011667,926.3905,1513.575833,1596.012833,1101.44,899.3045,799.9675,549.7068333,3210.457,2436.752167,530.2123333,75.85733333,5647.1845,855.6973333,70.63714286,2.391428571,0.238714286,8.112857143,2.068571429,12.76571429,0.465714286,0.137857143,2.491842857,23,,79.94,0.47,J21230,34,2600,A1T4502QGQQ000001X,J21230,8,2,82,163.93,0,0,36.89,567534,1024117
13-06-2021 02:00,0.664333333,1382.8875,0.183833333,0.008,37.48766667,37.5,29.996,30,2.165666667,358.6963333,505.5193333,669.4373333,63.18666667,69.87266667,81.5675,2.52E+18,4079.719833,1336.921167,1339.313333,1480.053667,1480,922.5863333,915.2801667,1095.161167,1113.6395,926.4626667,1512.472667,1594.950667,1101.44,899.921,802.6971667,553.0563333,3212.427667,2436.982167,530.3015,75.86216667,5649.4935,854.04,70.63714286,2.391428571,0.238714286,8.112857143,2.068571429,12.76571429,0.465714286,0.137857143,2.491842857,23,,79.94,0.47,J21230,38,1300,A1T4502QGQQ000001X,J21230,8,2,82,163.93,0,0,36.89,567534,1024117
13-06-2021 03:00,0.654833333,1382.266167,0.212333333,-0.02,37.49416667,37.5,29.983,30,2.165666667,357.1876667,503.3891667,666.6066667,64.09466667,70.78066667,82.37766667,2.52E+18,4079.761333,1338.076,1339.445167,1479.977167,1480,922.2751667,917.0606667,1094.822667,1113.397167,926.3438333,1507.918167,1593.218,1101.44,900.0641667,804.5373333,557.1588333,3215.836,2432.961333,527.7305,76.567,5648.841167,851.7871667,70.63714286,2.391428571,0.238714286,8.112857143,2.068571429,12.76571429,0.465714286,0.137857143,2.491842857,23,,79.94,0.47,J21230,36,1300,A1T4502QGQQ000001X,J21230,8,2,82,163.93,0,0,36.89,567534,1024117
13-06-2021 04:00,0.644,1382.7305,0.2305,0.108333333,37.51666667,37.5,30,30,2.166333333,359.196,505.5991667,669.6308333,65.1125,71.73233333,83.24116667,2.52E+18,4079.699167,1340.195833,1339.877,1480.033167,1480,921.1461667,919.1235,1094.623167,1113.083167,926.2971667,1510.471833,1595.251167,1101.44,900.124,806.0303333,560.765,3215.026167,2437.742833,529.52,77.42616667,5652.665833,853.2298333,70.63714286,2.391428571,0.238714286,8.112857143,2.068571429,12.76571429,0.465714286,0.137857143,2.491842857,23,,83.14,0.47,J21230,32,1300,A1T4502QGQQ000001X,J21230,8,2,82,163.93,0,0,36.89,567534,1024117
13-06-2021 06:00,0.630166667,1382.022833,0.241166667,0.0875,37.4865,37.5,29.99083333,30,2.165333333,361.5271667,507.126,675.2336667,67.46483333,74.14016667,85.59333333,2.52E+18,4079.903,1341.179667,1339.137,1480.0025,1480,917.2256667,922.6363333,1094.511333,1113.483,926.1616667,1510.630167,1595.686833,1101.44,899.5963333,806.4676667,556.3658333,3217.416667,2435.176833,530.9278333,79.6685,5652.633833,853.7035,70.63714286,2.391428571,0.238714286,8.112857143,2.068571429,12.76571429,0.465714286,0.137857143,2.491842857,23,,83.14,0.47,J21230,34,1600,A1T4502QGQQ000001X,J21230,8,2,82,163.93,0,0,36.89,567534,1024117
13-06-2021 08:00,0.61,1380.89,0.208,0.007666667,37.50066667,37.5,30.00183333,30,2.166833333,360.6425,506.0973333,669.4746667,70.20533333,77.228,89.04583333,2.52E+18,4079.878333,1337.704833,1337.7865,1479.967667,1480,916.5256667,924.778,1095.028667,1113.978667,926.2348333,1508.215,1593.598833,1101.44,898.9946667,802.1328333,544.301,3223.291667,2426.815333,529.5068333,82.855,5650.175333,850.2243333,70.63714286,2.391428571,0.238714286,8.112857143,2.068571429,12.76571429,0.465714286,0.137857143,2.491842857,23,,79.94,0.47,J21230,32,1500,A1T4502QGQQ000001X,J21230,8,2,82,163.93,0,0,36.89,567534,1024117
13-06-2021 10:00,0.598166667,1384.697667,0.206333333,0.077666667,37.51133333,37.5,30.01183333,30,2.166166667,363.9196667,509.0368333,673.3606667,71.37983333,78.78083333,91.1395,2.52E+18,4079.778833,1340.677,1337.946167,1480.0645,1480,914.9321667,923.7658333,1095.047167,1114.57,926.3563333,1514.309833,1596.387833,1101.44,899.6921667,800.3583333,538.7745,3225.566,2426.597833,532.654,85.15133333,5652.297,852.0435,70.63714286,2.391428571,0.238714286,8.112857143,2.068571429,12.76571429,0.465714286,0.137857143,2.491842857,23,,79.94,0.47,J21230,40,2400,A1T4502QGQQ000001X,J21230,8,2,82,163.93,0,0,36.89,567534,1024117
13-06-2021 11:00,0.598166667,1385.077,0.196666667,0.033833333,37.50416667,37.5,29.999,30,2.166,361.6613333,506.2748333,670.2491667,70.35483333,77.91566667,90.34066667,2.52E+18,4079.703,1341.293833,1337.790833,1479.968333,1480,913.885,922.0423333,1094.657667,1114.927333,926.4058333,1509.711833,1594.1505,1101.44,900.0661667,799.4511667,543.3441667,3227.234833,2421.959833,530.2701667,84.68483333,5649.159667,850.5786667,70.63714286,2.391428571,0.238714286,8.112857143,2.068571429,12.76571429,0.465714286,0.137857143,2.491842857,23,,83.14,0.47,J21230,36,2100,A1T4502QGQQ000001X,J21230,8,2,82,163.93,0,0,36.89,567534,1024117
13-06-2021 13:00,0.613666667,1384.275167,0.207,0.013,37.50166667,37.5,29.99433333,30,2.165833333,360.6853333,506.7793333,674.022,68.0255,75.564,87.914,2.52E+18,4079.700333,1337.853,1337.758167,1480.055667,1480,915.2445,917.7383333,1094.261,1115.321167,926.3575,1513.111167,1595.910333,1101.44,900.3771667,798.202,543.9768333,3222.458833,2426.903,532.1055,82.51366667,5649.451333,851.8923333,70.63714286,2.391428571,0.238714286,8.112857143,2.068571429,12.76571429,0.465714286,0.137857143,2.491842857,23,,83.14,0.47,J21230,34,2000,A1T4502QGQQ000001X,J21230,8,2,82,163.93,0,0,36.89,567534,1024117
13-06-2021 14:00,0.616833333,1390.02,0.2145,-0.034666667,37.496,37.5,29.99683333,30,2.166,357.701,504.0856667,671.6858333,66.07483333,73.55733333,85.94483333,2.52E+18,4079.707,1340.645667,1337.930167,1479.9995,1480,916.4276667,915.3986667,1094.1585,1114.654833,926.1635,1507.932167,1593.3995,1101.44,900.6305,796.4456667,548.5495,3222.328167,2426.821333,529.4755,80.64716667,5649.216833,849.9433333,70.63714286,2.391428571,0.238714286,8.112857143,2.068571429,12.76571429,0.465714286,0.137857143,2.491842857,23,,83.14,0.47,J21230,32,2200,A1T4502QGQQ000001X,J21230,8,2,82,163.93,0,0,36.89,567534,1024117
13-06-2021 16:00,0.630833333,1392.786,0.1815,-0.021166667,37.507,37.5,29.99283333,30,2.166333333,356.8368333,504.2698333,672.4568333,64.90133333,72.16066667,84.32016667,2.52E+18,4079.786833,1339.358,1338.4115,1480.033833,1480,917.1085,911.911,1094.178667,1113.419833,925.9375,1510.216167,1594.34,1101.44,900.8283333,794.342,554.6515,3220.951667,2429.605,529.0278333,78.8805,5650.486833,850.5556667,70.63714286,2.391428571,0.238714286,8.112857143,2.068571429,12.76571429,0.465714286,0.137857143,2.491842857,23,,79.94,0.47,J21230,38,2300,A1T4502QGQQ000001X,J21230,8,2,82,163.93,0,0,36.89,567534,1024117
13-06-2021 18:00,0.628,1396.231,0.175166667,0.011666667,37.48966667,37.5,29.99433333,30,2.165666667,358.2128333,507.4585,678.8198333,63.67183333,70.78383333,82.8465,2.52E+18,4079.6945,1334.123833,1338.370167,1480.009667,1480,915.2218333,909.143,1094.997667,1113.521,925.7416667,1511.783333,1594.917667,1101.44,901.1981667,791.5325,566.0825,3215.532,2435.224167,532.255,77.357,5650.840667,853.5636667,70.63714286,2.391428571,0.238714286,8.112857143,2.068571429,12.76571429,0.465714286,0.137857143,2.491842857,23,,79.94,0.47,J21230,36,2400,A1T4502QGQQ000001X,J21230,8,2,82,163.93,0,0,36.89,567534,1024117
13-06-2021 19:00,0.621666667,1396.820333,0.1885,-0.011666667,37.49933333,37.5,30.01233333,30,2.1665,359.9146667,510.2461667,684.0551667,63.40033333,70.4685,82.53883333,2.52E+18,4079.672167,1335.465667,1338.4595,1479.948833,1480,914.818,908.0516667,1095.398167,1113.6105,925.792,1513.266,1595.672167,1101.44,901.3966667,790.4086667,568.1388333,3212.831667,2437.866833,535.7731667,76.928,5650.8315,854.929,70.63714286,2.391428571,0.238714286,8.112857143,2.068571429,12.76571429,0.465714286,0.137857143,2.491842857,23,,79.94,0.47,J21230,33,2200,A1T4502QGQQ000001X,J21230,8,2,82,163.93,0,0,36.89,567534,1024117
13-06-2021 21:00,0.651666667,1388.196333,0.189833333,-0.075,37.50633333,37.5,29.99733333,30,2.167333333,361.992,511.6238333,684.7108333,62.542,69.573,81.45683333,2.52E+18,4079.724833,1337.8895,1338.538333,1479.982,1480,914.6506667,904.7688333,1095.679833,1113.92,925.769,1514.8985,1597.611833,1101.44,901.6983333,783.7823333,552.8601667,3211.286667,2438.813167,536.2623333,76.09016667,5650.093167,854.4536667,70.63714286,2.391428571,0.238714286,8.112857143,2.068571429,12.76571429,0.465714286,0.137857143,2.491842857,23,,83.14,0.47,J21230,31,1700,A1T4502QGQQ000001X,J21230,8,2,82,163.93,0,0,36.89,567534,1024117
13-06-2021 22:00,0.653833333,1388.130167,0.196333333,-0.020666667,37.4945,37.5,30.01533333,30,2.167333333,359.731,509.1846667,682.9843333,62.33866667,69.199,80.87283333,2.52E+18,4079.764667,1339.7655,1338.997167,1479.989167,1480,914.1938333,901.8293333,1095.5605,1114.187333,925.7291667,1512.028333,1596.156333,1101.44,902.0088333,785.0153333,550.1946667,3211.492667,2439.031,534.1756667,75.44083333,5650.622167,852.1795,70.63714286,2.391428571,0.238714286,8.112857143,2.068571429,12.76571429,0.465714286,0.137857143,2.491842857,23,,83.14,0.47,J21230,34,1900,A1T4502QGQQ000001X,J21230,8,2,82,163.93,0,0,36.89,567534,1024117
14-06-2021 00:00,0.715833333,1383.307833,0.1915,0.110166667,38.918,37.5,30.0385,30,2.167166667,358.4736667,507.7855,685.525,60.93933333,68.035,79.98433333,2.52E+18,4079.909333,1338.661833,1335.5065,1417.5015,1416.5,911.1031667,896.8636667,1095.474333,1115.0385,925.5628333,1514.928833,1597.2045,1101.44,901.601,799.0058333,554.3396667,3209.041167,2438.9325,533.8203333,74.48016667,5647.962167,849.4565,70.96333333,1.686666667,0.113,10.15333333,2.74,13.89666667,0.156666667,0.094,2.511433333,26.33333333,,74.61,0.47,J21230,36,2500,A1T4502QGQQ000001X,J21230,8,2,82,163.93,0,0,36.89,567534,1024117
14-06-2021 03:00,0.701166667,1383.484333,0.221833333,-0.0915,37.45233333,37.5,30.00033333,30,2.165833333,361.1218333,509.1565,686.575,65.048,71.75966667,83.32216667,2.52E+18,4079.8095,1316.092,1323.7735,1399.956833,1400,906.5666667,892.8675,1096.060167,1114.348833,925.632,1505.575,1593.2565,1101.44,904.2126667,799.9363333,568.1453333,3212.765667,2436.896833,535.2918333,76.99766667,5649.596167,849.7661667,70.96333333,1.686666667,0.113,10.15333333,2.74,13.89666667,0.156666667,0.094,2.511433333,26.33333333,,79.94,0.47,J21281,80,1800,A1X0154QKLQ000001X,J21281,8,1,56,56,0,0,115.41,165047,1024147
14-06-2021 04:00,0.667666667,1382.998167,0.204833333,-0.112,37.4385,37.5,30.00583333,30,2.164,365.4491667,515.3761667,691.9528333,66.12166667,73.22433333,85.2225,2.52E+18,4079.829833,1316.972167,1324.072167,1400.009,1400,905.6563333,892.3988333,1096.217,1115.005667,925.6976667,1509.808833,1593.277,1101.44,905.1813333,803.0278333,580.499,3210.1445,2438.2385,540.1731667,78.99683333,5648.379167,856.6096667,70.96333333,1.686666667,0.113,10.15333333,2.74,13.89666667,0.156666667,0.094,2.511433333,26.33333333,,83.14,0.47,J21281,90,2800,A1X0154QKLQ000001X,J21281,8,1,56,56,0,0,115.41,165047,1024147
14-06-2021 07:00,0.663666667,1383.958,0.218,-0.071833333,37.5225,37.5,30.0125,30,2.1655,364.4441667,516.4935,687.678,68.95283333,76.128,88.11716667,2.52E+18,4079.7885,1320.089,1325.8815,1400.0235,1400,905.4611667,890.0808333,1095.0935,1117.731833,926.1621667,1520.923167,1599.6915,1101.44,907.4335,804.8861667,564.1286667,3210.004167,2438.828333,544.8315,82.0485,5648.970333,861.0643333,70.96333333,1.686666667,0.113,10.15333333,2.74,13.89666667,0.156666667,0.094,2.511433333,26.33333333,,0,0.62,J21281,82,3100,A1X0154QKLQ000001X,J21281,8,1,56,56,0,0,115.41,165047,1024147
14-06-2021 08:00,0.666538462,1384.872885,0.212884615,-0.16,37.48076923,37.5,30.00557692,30,2.165192308,362.0578846,513.9625,684.4382692,68.86057692,76.05576923,88.08230769,2.52E+18,4079.749808,1320.54,1326.422115,1399.925,1400,905.9632692,888.9751923,1094.8775,1117.945385,926.6234615,1514.110192,1596.900769,1101.44,908.3998077,806.3034615,557.2898077,3212.456154,2439.767885,542.5044231,82.24788462,5652.224615,858.8488462,70.96333333,1.686666667,0.113,10.15333333,2.74,13.89666667,0.156666667,0.094,2.511433333,26.33333333,,0,0.62,J21281,66,2300,A1X0154QKLQ000001X,J21281,8,1,56,56,0,0,115.41,165047,1024147
15-06-2021 10:00,0.513636364,1386.541818,0.205,-0.007727273,37.48681818,37.5,29.98863636,30,2.165454545,364.5668182,512.69,688.7127273,71.96909091,79.29181818,91.15136364,2.52E+18,4079.900455,1320.841364,1326.851818,1394.937273,1395,887.4013636,882.7354545,1093.966364,1117.734545,938.6345455,1520.202727,1598.75,1101.44,932.205,820.2540909,569.0204545,3217.582273,2426.815,540.7259091,85.42045455,5644.929091,858.5440909,70.97666667,1.673333333,0.114,10.15666667,2.74,13.88333333,0.156666667,0.096333333,2.5115,25.66666667,,64.81,0.61,J21281,38,2300,A1X0154QKLQ000001X,J21281,8,1,56,56,0,0,115.41,165047,1024147
15-06-2021 11:00,0.518833333,1386.866167,0.196833333,-0.047833333,37.497,37.5,29.993,30,2.165,360.3445,507.1465,680.114,71.76583333,79.32016667,91.46783333,2.52E+18,4079.846333,1321.096,1326.652833,1395.006167,1395,886.2966667,882.4595,1094.041333,1117.132667,938.8095,1511.4725,1595.241333,1101.44,932.8043333,819.8568333,563.2278333,3224.236167,2425.477833,536.4506667,85.60933333,5649.671667,855.2863333,70.97666667,1.673333333,0.114,10.15666667,2.74,13.88333333,0.156666667,0.096333333,2.5115,25.66666667,,64.81,0.61,J21281,46,2400,A1X0154QKLQ000001X,J21281,8,1,56,56,0,0,115.41,165047,1024147
15-06-2021 13:00,0.534,1388.990333,0.203333333,-0.045833333,37.50366667,37.5,29.99483333,30,2.164666667,360.2038333,507.9555,684.9398333,69.00283333,77.19916667,90.22933333,2.52E+18,4079.857,1322.074833,1326.457167,1395.019,1395,885.3168333,880.6276667,1094.0715,1116.182333,938.9383333,1521.3665,1598.7075,1101.44,934.5113333,820.9468333,561.6983333,3218.3255,2430.393833,540.3751667,84.53433333,5648.669667,859.6313333,70.97666667,1.673333333,0.114,10.15666667,2.74,13.88333333,0.156666667,0.096333333,2.5115,25.66666667,,64.81,0.61,J21281,44,2300,A1X0154QKLQ000001X,J21281,8,1,56,56,0,0,115.41,165047,1024147
15-06-2021 14:00,0.545333333,1389.893333,0.214833333,-0.052166667,37.49383333,37.5,30,30,2.165166667,359.6028333,506.0773333,683.1781667,67.52483333,75.42483333,88.00966667,2.52E+18,4079.970333,1321.610667,1326.480833,1394.961667,1395,885.2276667,879.4936667,1094.051833,1116.228,939.1498333,1517.545,1597.347833,1101.44,935.3605,819.981,557.2346667,3216.258667,2429.9965,538.5445,82.71116667,5646.416,859.8163333,70.97666667,1.673333333,0.114,10.15666667,2.74,13.88333333,0.156666667,0.096333333,2.5115,25.66666667,,64.81,0.61,J21281,42,2400,A1X0154QKLQ000001X,J21281,8,1,56,56,0,0,115.41,165047,1024147
15-06-2021 16:00,0.567333333,1389.8445,0.153166667,-0.055833333,37.506,37.5,30.0095,30,2.1665,357.4745,504.6623333,683.7725,66.54666667,74.076,86.27,2.52E+18,4079.998667,1321.929833,1327.0295,1395.013167,1395,885.0186667,877.3513333,1093.501,1116.372,939.3691667,1513.735167,1596.210333,1101.44,936.9921667,817.9581667,551.7561667,3216.322333,2436.955333,538.4738333,80.718,5653.352667,858.4128333,70.97666667,1.673333333,0.114,10.15666667,2.74,13.88333333,0.156666667,0.096333333,2.5115,25.66666667,,60.49,0.6,J21281,58,2800,A1X0154QKLQ000001X,J21281,8,1,56,56,0,0,115.41,165047,1024147
15-06-2021 18:00,0.567,1392.192333,0.128666667,-0.016833333,37.5035,37.5,30.01316667,30,2.165333333,357.3548333,504.9428333,682.9128333,64.82966667,72.14066667,84.01333333,2.52E+18,4080.076667,1321.6325,1327.636,1394.954333,1395,884.4055,875.6746667,1093.555333,1116.404667,939.7706667,1515.576167,1596.840333,1101.44,938.8023333,816.1026667,559.5195,3211.8165,2437.056167,538.0913333,78.83683333,5648.869833,861.0498333,70.97666667,1.673333333,0.114,10.15666667,2.74,13.88333333,0.156666667,0.096333333,2.5115,25.66666667,,64.81,0.6,J21281,46,1500,A1X0154QKLQ000001X,J21281,8,1,56,56,0,0,115.41,165047,1024147
15-06-2021 19:00,0.574833333,1392.908833,0.126333333,-0.3445,37.49933333,37.5,30.00066667,30,2.165166667,355.4758333,503.3261667,681.0576667,63.414,70.68933333,82.5145,2.52E+18,4080.043333,1323.211667,1328.445667,1394.909667,1395,884.248,874.8785,1093.551667,1116.076167,939.8766667,1511.000667,1594.452167,1101.44,939.6445,815.7938333,564.9671667,3211.122667,2440.861167,536.7146667,77.54033333,5652.009667,859.8776667,70.97666667,1.673333333,0.114,10.15666667,2.74,13.88333333,0.156666667,0.096333333,2.5115,25.66666667,,64.81,0.6,J21281,50,1500,A1X0154QKLQ000001X,J21281,8,1,56,56,0,0,115.41,165047,1024147
15-06-2021 21:00,0.5655,1392.645333,0.130166667,-0.042333333,37.5035,37.5,29.98983333,30,2.165,358.4283333,509.368,688.4088333,59.63983333,67.314,79.4685,2.52E+18,4080.081833,1320.82,1328.056167,1395.010667,1395,885.0835,872.3626667,1093.8755,1115.033,940.3625,1517.9905,1593.934333,1101.44,940.9798333,820.3446667,580.102,3199.047833,2449.417167,542.648,74.6105,5648.552833,866.4233333,70.97666667,1.673333333,0.114,10.15666667,2.74,13.88333333,0.156666667,0.096333333,2.5115,25.66666667,,64.81,0.6,J21281,46,1400,A1X0154QKLQ000001X,J21281,8,1,56,56,0,0,115.41,165047,1024147
15-06-2021 22:00,0.557333333,1393.9105,0.1395,-0.041,37.506,37.5,30.00983333,30,2.165166667,361.2615,514.2955,694.4061667,57.02716667,64.65183333,76.68816667,2.52E+18,4080.153667,1319.380167,1328.041,1394.981833,1395,884.6935,870.9873333,1094.0735,1115.301,940.6601667,1522.175167,1596.8005,1101.44,941.6796667,820.809,579.6876667,3190.187833,2458.179333,546.9771667,72.24466667,5648.3585,871.6753333,70.97666667,1.673333333,0.114,10.15666667,2.74,13.88333333,0.156666667,0.096333333,2.5115,25.66666667,,56.17,0.6,J21281,58,1500,A1X0154QKLQ000001X,J21281,8,1,56,56,0,0,115.41,165047,1024147
16-06-2021 00:00,0.585666667,1392.024667,0.122666667,-0.094333333,37.489,37.5,29.985,30,2.166833333,359.1178333,509.541,686.5486667,57.25983333,64.23683333,75.701,2.52E+18,4080.157167,1322.994333,1329.666,1395.104667,1395,883.6536667,868.9751667,1094.601,1114.7205,941.039,1518.700167,1596.278167,1101.44,943.1086667,818.087,569.7281667,3192.391,2458.046667,542.731,70.32133333,5650.743667,864.8985,70.93,1.71,0.111666667,10.14333333,2.736666667,13.90333333,0.156666667,0.096333333,2.511833333,26,,62.22,0.6,J21281,60,1700,A1X0154QKLQ000001X,J21281,8,1,56,56,0,0,115.41,165047,1024147
16-06-2021 02:00,0.615,1392.756333,0.144666667,-0.040666667,37.489,37.5,29.997,30,2.167166667,355.6366667,504.4023333,680.921,57.90233333,65.13133333,76.82933333,2.52E+18,4080.279833,1323.505167,1329.295,1394.977833,1395,882.7276667,869.8036667,1094.8245,1114.420833,941.1905,1516.5115,1596.912833,1101.44,943.9646667,814.5945,555.8321667,3199.098,2449.586667,538.0318333,71.48516667,5648.698333,858.72,70.93,1.71,0.111666667,10.14333333,2.736666667,13.90333333,0.156666667,0.096333333,2.511833333,26,,43.21,0.6,J21281,40,1400,A1X0154QKLQ000001X,J21281,8,1,56,56,0,0,115.41,165047,1024147
16-06-2021 03:00,0.609666667,1391.193167,0.156166667,-0.146166667,37.47066667,37.5,29.9805,30,2.166,354.7121667,502.5588333,677.983,58.1845,65.2485,76.74883333,2.52E+18,4080.289833,1322.809667,1329.1365,1395.096667,1395,881.9855,870.9231667,1094.861667,1114.734,941.2678333,1513.751833,1595.496,1101.44,943.3365,813.638,563.0576667,3202.281333,2445.8465,534.8303333,71.42533333,5648.2835,856.7511667,70.93,1.71,0.111666667,10.14333333,2.736666667,13.90333333,0.156666667,0.096333333,2.511833333,26,,51.85,0.6,J21281,38,1700,A1X0154QKLQ000001X,J21281,8,1,56,56,0,0,115.41,165047,1024147
16-06-2021 04:00,0.584166667,1388.948833,0.150333333,-0.005166667,37.50983333,37.5,30.0125,30,2.166166667,356.8313333,505.2185,680.6531667,60.67783333,67.10466667,78.2145,2.52E+18,4080.268167,1322.658,1329.087833,1396.665,1396.75,881.3515,872.6535,1094.9845,1115.064667,941.2593333,1514.599667,1594.878833,1101.44,943.0198333,814.8291667,567.5045,3200.492,2445.219667,536.7523333,72.375,5645.608667,858.8716667,70.93,1.71,0.111666667,10.14333333,2.736666667,13.90333333,0.156666667,0.096333333,2.511833333,26,,43.21,0.6,J21281,40,1600,A1X0154QKLQ000001X,J21281,8,1,56,56,0,0,115.41,165047,1024147
16-06-2021 06:00,0.545666667,1384.255,0.124333333,-0.0495,37.42683333,37.5,29.9975,30,2.165166667,362.7545,514.5673333,690.2796667,67.69016667,74.34133333,85.64083333,2.52E+18,4080.049333,1322.551667,1328.159667,1400.031667,1400,880.5096667,877.2665,1094.906,1115.078667,940.6743333,1517.2735,1595.528833,1101.44,943.053,820.991,566.6818333,3203.859,2445.087833,546.1281667,79.0895,5648.772167,863.6131667,70.93,1.71,0.111666667,10.14333333,2.736666667,13.90333333,0.156666667,0.096333333,2.511833333,26,,44.94,0.6,J21281,44,1700,A1X0154QKLQ000001X,J21281,8,1,56,56,0,0,115.41,165047,1024147
16-06-2021 08:00,0.543,1382.898,0.203833333,-0.013666667,37.4785,37.5,30.01483333,30,2.165833333,360.698,509.2733333,681.8663333,70.6245,77.696,89.28016667,2.52E+18,4080.060167,1321.803667,1327.023,1399.957833,1400,881.1665,883.493,1094.690667,1114.529833,939.8068333,1510.123667,1595.1695,1101.44,942.7495,820.8938333,547.5945,3215.747333,2434.737667,541.3908333,83.421,5650.264167,855.9253333,70.93,1.71,0.111666667,10.14333333,2.736666667,13.90333333,0.156666667,0.096333333,2.511833333,26,,43.21,0.6,J21281,40,1700,A1X0154QKLQ000001X,J21281,8,1,56,56,0,0,115.41,165047,1024147
16-06-2021 10:00,0.5045,1391.181833,0.196666667,-0.017833333,37.4795,37.5,29.99983333,30,2.1655,361.7953333,510.8298333,683.1283333,70.2795,77.52933333,89.19616667,2.52E+18,4079.967167,1322.0625,1326.188833,1400.0815,1400,882.6656667,891.1251667,1094.504,1114.660333,938.9756667,1518.209667,1597.3655,1101.44,941.9075,820.5423333,561.2996667,3217.344833,2432.447167,540.7893333,83.67016667,5649.7755,859.4156667,70.93,1.71,0.111666667,10.14333333,2.736666667,13.90333333,0.156666667,0.096333333,2.511833333,26,,50.12,0.6,J21281,56,2300,A1X0154QKLQ000001X,J21281,8,1,56,56,0,0,115.41,165047,1024147
16-06-2021 11:00,0.518666667,1388.642833,0.2055,-0.000666667,37.51766667,37.5,30.0025,30,2.166,359.0953333,507.2813333,680.7878333,69.994,77.40233333,89.2355,2.52E+18,4079.952833,1322.579667,1326.487167,1399.972167,1400,883.3738333,894.2705,1094.421,1114.736167,938.8071667,1513.685667,1596.490333,1101.44,941.7328333,790.4525,553.159,3221.669333,2429.584167,537.6876667,83.726,5651.281,856.2273333,70.93,1.71,0.111666667,10.14333333,2.736666667,13.90333333,0.156666667,0.096333333,2.511833333,26,,56.17,0.6,J21281,50,2400,A1X0154QKLQ000001X,J21281,8,1,56,56,0,0,115.41,165047,1024147
16-06-2021 13:00,0.512166667,1389.058833,0.159666667,-0.022,37.47416667,37.5,30.00266667,30,2.1655,360.4265,509.8858333,684.4145,67.75833333,75.4735,87.63016667,2.52E+18,4080.044833,1323.145833,1326.012667,1400.0685,1400,883.8828333,897.917,1094.9995,1115.7585,938.6388333,1521.031,1599.531167,1101.44,941.6423333,796.1055,548.066,3216.801,2432.184,539.3658333,82.283,5648.887167,860.22,70.93,1.71,0.111666667,10.14333333,2.736666667,13.90333333,0.156666667,0.096333333,2.511833333,26,,56.17,0.6,J21281,46,2200,A1X0154QKLQ000001X,J21281,8,1,56,56,0,0,115.41,165047,1024147
16-06-2021 14:00,0.533166667,1389.1285,0.160666667,-0.022666667,37.43533333,37.5,30.00583333,30,2.166,359.8328333,509.7063333,684.2783333,66.475,73.93716667,85.858,2.52E+18,4080.064,1322.592167,1325.756833,1399.9825,1400,883.7833333,898.703,1095.355,1116.026167,938.7921667,1522.8025,1600.719,1101.44,941.699,795.769,543.3561667,3215.050667,2437.775833,539.8193333,80.75333333,5652.650167,860.5991667,70.93,1.71,0.111666667,10.14333333,2.736666667,13.90333333,0.156666667,0.096333333,2.511833333,26,,56.17,0.6,J21281,49,2300,A1X0154QKLQ000001X,J21281,8,1,56,56,0,0,115.41,165047,1024147
16-06-2021 16:00,0.572833333,1392.715167,0.171666667,-0.052833333,37.44516667,37.5,30.01883333,30,2.166,354.8005,502.5136667,676.8663333,64.63533333,71.701,83.17066667,2.52E+18,4080.039333,1321.746833,1326.4605,1399.9415,1400,883.2941667,898.2933333,1095.443333,1116.8655,938.5885,1512.247167,1596.123833,1101.44,941.7798333,790.2128333,545.3346667,3215.201167,2434.2985,533.5818333,78.13616667,5649.454667,854.9048333,70.93,1.71,0.111666667,10.14333333,2.736666667,13.90333333,0.156666667,0.096333333,2.511833333,26,,56.17,0.6,J21281,44,2500,A1X0154QKLQ000001X,J21281,8,1,56,56,0,0,115.41,165047,1024147
16-06-2021 18:00,0.589833333,1389.7925,0.181166667,-0.04,37.50183333,37.5,29.99866667,30,2.165333333,354.2195,501.4893333,677.2415,62.72933333,69.76916667,81.20933333,2.52E+18,4080.0375,1322.550167,1326.6775,1400.096333,1400,884.4461667,897.4685,1095.2735,1117.420167,938.1565,1515.054833,1597.5935,1101.44,941.7381667,803.7833333,544.791,3211.513,2437.529167,533.4838333,76.20933333,5648.8255,855.4468333,70.93,1.71,0.111666667,10.14333333,2.736666667,13.90333333,0.156666667,0.096333333,2.511833333,26,,64.81,0.6,J21281,48,1600,A1X0154QKLQ000001X,J21281,8,1,56,56,0,0,115.41,165047,1024147
16-06-2021 19:00,0.607666667,1387.035333,0.167333333,-0.002833333,37.49733333,37.5,30.00416667,30,2.165833333,349.8366667,495.535,671.5963333,61.4115,68.51166667,79.94283333,2.52E+18,4080.107167,1322.2075,1326.919167,1399.952833,1400,885.0223333,896.5705,1095.208833,1117.358,937.9995,1506.679167,1593.1845,1101.44,941.5438333,804.4681667,549.6635,3215.507,2437.2755,527.2768333,75.02216667,5652.762333,851.0108333,70.93,1.71,0.111666667,10.14333333,2.736666667,13.90333333,0.156666667,0.096333333,2.511833333,26,,43.21,0.6,J21281,50,1800,A1X0154QKLQ000001X,J21281,8,1,56,56,0,0,115.41,165047,1024147
16-06-2021 21:00,0.598,1387.1165,0.126,-0.013833333,37.49633333,37.5,30.00166667,30,2.1665,348.3393333,494.4743333,671.2348333,57.16033333,63.98533333,75.0675,2.52E+18,4080.116833,1320.620167,1326.8935,1399.9735,1400,885.2085,893.6871667,1095.494833,1116.1565,937.8151667,1512.288833,1594.980167,1101.44,941.0868333,799.0183333,551.5155,3208.264833,2441.801,524.882,70.37533333,5650.026833,851.5848333,70.93,1.71,0.111666667,10.14333333,2.736666667,13.90333333,0.156666667,0.096333333,2.511833333,26,,64.81,0.6,J21281,48,1300,A1X0154QKLQ000001X,J21281,8,1,56,56,0,0,115.41,165047,1024147
16-06-2021 22:00,0.593833333,1386.102167,0.125,0.117,37.51133333,37.5,30.004,30,2.165833333,349.1015,495.7773333,674.1215,57.316,64.30416667,75.48033333,2.52E+18,4080.179333,1320.342,1326.7295,1399.988167,1400,885.3881667,892.1375,1095.561333,1115.617833,937.5991667,1513.932167,1596.102167,1101.44,940.9476667,796.3383333,552.7225,3207.746833,2444.477833,526.066,70.3955,5652.290833,852.628,70.93,1.71,0.111666667,10.14333333,2.736666667,13.90333333,0.156666667,0.096333333,2.511833333,26,,62.22,0.6,J21281,42,1600,A1X0154QKLQ000001X,J21281,8,1,56,56,0,0,115.41,165047,1024147
