Repository: RitwikKhandelwal/Piramal-Kosamba

File: 2. Efficiency/45tpd/1. Flat Files/Flint_B5.csv (part 4 of 43)
e,B5 HP Set Value,B5 LP Process value,B5 LP Set Value,Header Gas Pressure Process value,Recuprator Left Bottom temp Process value,Recuprator Left Middle temp Process value,Recuprator Left top temp Process value,Recuprator Right Bottom temp Process value,Recuprator Right Middle temp Process value,Recuprator Right top temp Process value,Row Key,Total cold air flow  Process value,B5 Front Bottom temp Process value,B5 front Top temp Process value,B5 Rear Top temp Process value,B5 Rear Top temp Set Value,Melter Bottom 1 temp Process value,Melter Bottom 2 temp Process value,Melter Bottom 3 temp Process value,Melter Bottom 4 temp Process value,Melter Bottom 5 temp Process value,Melter Crown 1 temp Process value,Melter Crown 2 temp Process value,Riser temp( not available) Process value,Thraot Sleeper Process value,west gas channel right side Process value,Total gas flow Process value,Total hot air left Process value,Total hot air right Process value,Total hot air left temp Process value,Total hot air right temp Process value,Total hot air Process value,Thermocouple stack ( Chimney) left Process value,chem_comp_SiO2,chem_comp_Al2O3,chem_comp_Fe2O3,chem_comp_CaO,chem_comp_MgO,chem_comp_Na2O,chem_comp_K2O,chem_comp_SO3,physical_test_density_gm_cc,physical_test_seed_count_result,,DPR Eff,ActDrw(Ton),JobNumber,DefectCountSum,SampleSizeSum,FGCode,Number,NumberOfSection,NumberOfGob,GobCutPerMinute,ISMachineActualSpeed,GobWeightLow,GobWeightHigh,GlassDraw,PackedQunatity,ProductionOrderNumber
21-01-2021 23:00,1.008666667,1393.445667,0.207833333,-0.0185,36.99383333,37,30.00133333,30,2.176,339.398,506.131,709.079,74.8355,93.56616667,123.358,2.52E+18,4081.358333,1317.621667,1320.011,1330.040167,1330,1292.141333,1307.8025,1292.432833,1326.496333,1232.137,1515.191167,1556.689,1101.44,1396.081667,1445.477833,583.6991667,3164.921,3165.946167,545.9668333,104.5915,6330.975333,846.9783333,71.034375,2.423125,0.0608125,8.115625,1.970625,12.69375,0.579375,0.12625,2.48821875,23.9375,,81.82,0.57,J18371,22,1600,F1T0463QKPQ000001X,J18371,7,3,91,273,0,0,160,4594708,1020979
22-01-2021 00:00,1.007666667,1393.323667,0.190666667,-0.021166667,37.00883333,37,29.9995,30,2.176833333,330.4831667,493.6081667,694.6815,72.75116667,91.21916667,120.4688333,2.52E+18,4081.081667,1316.654667,1320.040333,1330.004333,1330,1292.4145,1307.147833,1292.039167,1326.066167,1232.037,1506.968833,1555.799833,1101.44,1395.928167,1434.025333,582.7145,3174.0455,3156.580333,534.4973333,102.6475,6330.672167,836.2535,71.15875,2.209375,0.05975,8.703125,2.16625,13.039375,0.455,0.1205,2.487284375,22.78125,,79.55,0.57,J18371,28,2200,F1T0463QKPQ000001X,J18371,7,3,91,273,0,0,160,4594708,1020979
22-01-2021 02:00,1.0035,1392.873333,0.202666667,-0.0165,36.99866667,37,30.0485,30,2.176,335.6878333,500.7681667,703.6085,73.2875,91.79266667,121.073,2.52E+18,4080.962167,1316.791833,1320.0245,1330.088833,1330,1292.885167,1307.881,1291.557667,1325.801,1231.833833,1512.668333,1553.652333,1101.44,1394.669167,1442.1325,591.5965,3167.023833,3161.053,539.3753333,102.4048333,6328.188667,843.6275,71.15875,2.209375,0.05975,8.703125,2.16625,13.039375,0.455,0.1205,2.487284375,22.78125,,81.82,0.57,J18371,25,1700,F1T0463QKPQ000001X,J18371,7,3,91,273,0,0,160,4594708,1020979
22-01-2021 03:00,0.982166667,1392.478167,0.1425,-0.018166667,37.01166667,37,29.97416667,30,2.176333333,335.2091667,500.9166667,704.2903333,73.91116667,91.64133333,120.0918333,2.52E+18,4081.417833,1317.3265,1319.943167,1330.048333,1330,1293.026667,1308.156833,1291.679667,1325.599333,1231.537167,1508.904,1554.3575,1101.44,1394.568333,1436.289,590.3568333,3166.138667,3162.663,541.2536667,102.0121667,6328.7585,843.5318333,71.15875,2.209375,0.05975,8.703125,2.16625,13.039375,0.455,0.1205,2.487284375,22.78125,,81.82,0.57,J18371,29,1900,F1T0463QKPQ000001X,J18371,7,3,91,273,0,0,160,4594708,1020979
22-01-2021 04:00,0.996,1392.063167,0.142833333,-0.0175,36.9925,37,30.00133333,30,2.1755,335.4781667,499.728,702.5471667,76.15983333,93.71433333,121.6703333,2.52E+18,4081.647,1316.218333,1320.0235,1330.026333,1330,1292.689833,1307.7735,1291.5225,1325.485667,1231.394833,1507.018667,1553.801167,1101.44,1394.386167,1433.441833,591.2308333,3170.833667,3159.563333,539.7591667,103.3608333,6330.399333,842.1693333,71.15875,2.209375,0.05975,8.703125,2.16625,13.039375,0.455,0.1205,2.487284375,22.78125,,81.82,0.57,J18371,21,1400,F1T0463QKPQ000001X,J18371,7,3,91,273,0,0,160,4594708,1020979
22-01-2021 05:00,0.988333333,1392.211833,0.153333333,-0.014,37.01233333,37,30.01783333,30,2.175333333,338.2658333,502.4736667,705.2546667,78.39216667,95.71783333,123.2855,2.52E+18,4081.717,1316.147833,1315.5285,1330.017,1330,1292.12,1307.3895,1291.839,1325.9335,1231.208167,1509.6515,1553.703667,1101.44,1394.066,1434.034833,590.397,3171.201667,3160.195833,541.9283333,105.3011667,6331.3515,845.1906667,71.15875,2.209375,0.05975,8.703125,2.16625,13.039375,0.455,0.1205,2.487284375,22.78125,,81.82,0.57,J18371,28,1800,F1T0463QKPQ000001X,J18371,7,3,91,273,0,0,160,4594708,1020979
22-01-2021 06:00,0.977,1392.385333,0.148,-0.013333333,36.992,37,29.98816667,30,2.174333333,340.43,506.0473333,709.145,79.9105,97.405,125.0841667,2.52E+18,4081.698,1315.475167,1314.905667,1330.062333,1330,1291.681,1307.748833,1291.753667,1325.576167,1230.911,1510.382333,1554.942333,1101.44,1393.486833,1435.072833,590.4531667,3169.881167,3160.6135,546.0703333,107.2731667,6330.532167,847.9826667,71.15875,2.209375,0.05975,8.703125,2.16625,13.039375,0.455,0.1205,2.487284375,22.78125,,81.82,0.57,J18371,21,1800,F1T0463QKPQ000001X,J18371,7,3,91,273,0,0,160,4594708,1020979
22-01-2021 07:00,0.968333333,1392.619667,0.237166667,-0.021666667,36.98616667,37,30.00383333,30,2.173833333,341.5073333,506.73,709.1168333,81.72133333,99.127,126.6516667,2.52E+18,4081.649333,1314.631667,1314.9635,1330.025,1330,1291.697333,1307.858333,1291.665,1325.4615,1230.8595,1511.473,1556.020333,1101.44,1393.202,1435.6025,590.1683333,3172.560833,3157.009167,546.5678333,108.7451667,6329.775167,847.893,71.15875,2.209375,0.05975,8.703125,2.16625,13.039375,0.455,0.1205,2.487284375,22.78125,,81.82,0.57,J18371,23,1900,F1T0463QKPQ000001X,J18371,7,3,91,273,0,0,160,4594708,1020979
22-01-2021 08:00,0.956333333,1392.576667,0.226333333,-0.008166667,37.00566667,37,29.99233333,30,2.173666667,343.1761667,508.4586667,711.291,82.653,100.2008333,127.8478333,2.52E+18,4081.587167,1314.476833,1315.045667,1330.0205,1330,1291.437167,1307.716667,1291.678833,1325.044833,1230.936167,1512.684667,1556.6145,1101.44,1393.5945,1436.471,586.3238333,3173.245167,3158.343333,548.1028333,110.1928333,6331.702833,849.7926667,71.15875,2.209375,0.05975,8.703125,2.16625,13.039375,0.455,0.1205,2.487284375,22.78125,,79.55,0.57,J18371,30,2400,F1T0463QKPQ000001X,J18371,7,3,91,273,0,0,160,4594708,1020979
22-01-2021 10:00,0.932666667,1393.3325,0.2205,0.008166667,36.99416667,37,29.99966667,30,2.174,346.9258333,512.7826667,715.3805,86.0475,103.9243333,131.9853333,2.52E+18,4081.3665,1317.007,1315.0435,1330.0045,1330,1291.507667,1307.643333,1291.868667,1325.591333,1231.249333,1515.014167,1556.573167,1101.44,1394.667333,1439.958833,580.4145,3174.900833,3155.691,551.2885,113.9686667,6330.617333,852.8056667,71.15875,2.209375,0.05975,8.703125,2.16625,13.039375,0.455,0.1205,2.487284375,22.78125,,79.55,0.57,J18371,35,2700,F1T0463QKPQ000001X,J18371,7,3,91,273,0,0,160,4594708,1020979
22-01-2021 11:00,0.928333333,1393.7965,0.242,-0.015166667,36.977,37,29.999,30,2.174166667,347.8171667,513.7551667,716.125,87.62683333,105.6708333,133.9403333,2.52E+18,4081.333333,1318.235,1315.043,1330.014833,1330,1291.858833,1307.126,1291.964333,1325.739333,1231.468,1514.729,1557.092333,1101.44,1395.105833,1440.206333,576.0783333,3179.320833,3150.811667,552.2956667,115.7838333,6330.115,852.8973333,71.15875,2.209375,0.05975,8.703125,2.16625,13.039375,0.455,0.1205,2.487284375,22.78125,,81.82,0.57,J18371,30,2600,F1T0463QKPQ000001X,J18371,7,3,91,273,0,0,160,4594708,1020979
22-01-2021 12:00,0.912166667,1393.998,0.227833333,-0.020333333,37,37,30.00483333,30,2.174333333,344.644,509.4206667,710.8916667,86.89,104.8918333,133.2238333,2.52E+18,4081.335333,1319.712833,1314.988167,1330.007167,1330,1292.067833,1305.888167,1292.087833,1326.368833,1231.811833,1510.421,1557.416,1101.44,1395.8115,1434.125,575.4043333,3183.0515,3145.924667,548.2783333,115.4306667,6328.793333,848.3516667,71.15875,2.209375,0.05975,8.703125,2.16625,13.039375,0.455,0.1205,2.487284375,22.78125,,81.82,0.57,J18371,31,2600,F1T0463QKPQ000001X,J18371,7,3,91,273,0,0,160,4594708,1020979
22-01-2021 13:00,0.9275,1393.658167,0.22,-0.015,37.01133333,37,29.99466667,30,2.174833333,344.0546667,508.7935,710.7128333,85.40666667,103.7665,132.4901667,2.52E+18,4081.3485,1318.534833,1315.079333,1330.042167,1330,1291.881333,1305.668667,1292.119833,1326.657667,1231.909667,1513.888833,1558.266167,1101.44,1395.869,1437.806833,575.1151667,3182.042833,3147.760667,546.8533333,114.6795,6329.742333,848.917,71.15875,2.209375,0.05975,8.703125,2.16625,13.039375,0.455,0.1205,2.487284375,22.78125,,81.82,0.57,J18371,29,2500,F1T0463QKPQ000001X,J18371,7,3,91,273,0,0,160,4594708,1020979
22-01-2021 14:00,0.947166667,1392.552833,0.217333333,-0.022,36.98333333,37,29.99533333,30,2.174333333,344.4631667,510.3521667,713.3788333,83.48233333,101.7981667,130.474,2.52E+18,4081.347667,1317.1895,1315.026667,1330.052,1330,1291.5465,1304.873333,1292.2935,1327.056667,1232.182,1516.876,1559.146333,1101.44,1396.027833,1441.791667,575.3613333,3176.6655,3152.481667,548.4401667,112.7913333,6329.201833,851.035,71.15875,2.209375,0.05975,8.703125,2.16625,13.039375,0.455,0.1205,2.487284375,22.78125,,81.82,0.57,J18371,29,2600,F1T0463QKPQ000001X,J18371,7,3,91,273,0,0,160,4594708,1020979
22-01-2021 15:00,0.952666667,1392.886,0.198,-0.014166667,37,37,29.99716667,30,2.175,337.6718333,502.8663333,705.0243333,80.20066667,98.553,127.4165,2.52E+18,4081.155,1316.718333,1314.9665,1330.0435,1330,1291.822667,1303.523,1291.899,1326.807333,1232.410333,1509.199167,1559.820167,1101.44,1396.217,1431.930667,572.1886667,3179.350833,3153.862167,543.1628333,110.1711667,6333.1955,843.8645,71.15875,2.209375,0.05975,8.703125,2.16625,13.039375,0.455,0.1205,2.487284375,22.78125,,81.82,0.58,J18371,29,2600,F1T0463QKPQ000001X,J18371,7,3,91,273,0,0,160,4594708,1020979
22-01-2021 16:00,0.943833333,1392.9875,0.1895,-0.022833333,36.99183333,37,29.9935,30,2.1755,331.6705,493.8971667,694.7726667,77.83333333,95.59083333,123.6116667,2.52E+18,4081.118,1316.9655,1314.954,1330.018667,1330,1292.639833,1303.196167,1291.663833,1326.658,1232.693167,1504.044833,1557.935333,1101.44,1396.522667,1424.224833,578.5421667,3182.373667,3149.8905,532.9623333,106.523,6332.203,836.6783333,71.15875,2.209375,0.05975,8.703125,2.16625,13.039375,0.455,0.1205,2.487284375,22.78125,,56.82,0.58,J18371,28,2400,F1T0463QKPQ000001X,J18371,7,3,91,273,0,0,160,4594708,1020979
22-01-2021 18:00,0.9625,1392.566667,0.1965,-0.015833333,36.98433333,37,30.007,30,2.1755,330.4543333,493.3146667,695.2405,75.09683333,92.86583333,120.6925,2.52E+18,4081.217333,1318.5585,1315.034167,1330.0095,1330,1292.272,1303.334667,1290.269833,1325.712667,1232.783,1505.437667,1556.616333,1101.44,1395.659833,1427.796667,587.5391667,3179.178,3149.352667,532.2508333,103.397,6328.708167,835.6373333,71.15875,2.209375,0.05975,8.703125,2.16625,13.039375,0.455,0.1205,2.487284375,22.78125,,79.55,0.58,J18371,29,1900,F1T0463QKPQ000001X,J18371,7,3,91,273,0,0,160,4594708,1020979
22-01-2021 19:00,0.965833333,1392.4715,0.216833333,-0.018666667,37.024,37,30.01366667,30,2.174833333,331.4853333,494.9423333,697.1636667,75.1675,92.82283333,120.5488333,2.52E+18,4081.274833,1318.132,1315.030667,1330.0365,1330,1291.898167,1303.112,1290.154833,1324.617333,1232.434333,1504.690333,1555.706167,1101.44,1395.123167,1428.4255,593.6173333,3176.468667,3151.604167,533.769,102.9686667,6327.977333,836.9301667,71.15875,2.209375,0.05975,8.703125,2.16625,13.039375,0.455,0.1205,2.487284375,22.78125,,79.55,0.58,J18371,28,2000,F1T0463QKPQ000001X,J18371,7,3,91,273,0,0,160,4594708,1020979
22-01-2021 20:00,0.977333333,1392.342667,0.197333333,-0.019666667,36.98666667,37,29.97266667,30,2.174666667,334.013,498.0903333,700.523,75.70416667,93.38783333,121.3918333,2.52E+18,4081.204667,1317.836333,1314.890667,1330.0465,1330,1290.936333,1303.4145,1290.0245,1324.697833,1231.991333,1509.658333,1555.218833,1101.44,1394.721167,1434.568667,595.3145,3173.813167,3153.9335,535.9403333,103.2996667,6327.894167,840.0275,71.15875,2.209375,0.05975,8.703125,2.16625,13.039375,0.455,0.1205,2.487284375,22.78125,,81.82,0.58,J18371,27,2000,F1T0463QKPQ000001X,J18371,7,3,91,273,0,0,160,4594708,1020979
22-01-2021 21:00,0.986833333,1392.881667,0.191833333,-0.0125,37.00683333,37,29.9905,30,2.174666667,339.6816667,507.0796667,711.0646667,75.94816667,93.8505,122.831,2.52E+18,4081.275167,1317.635667,1315.066667,1330.032333,1330,1290.7705,1303.5475,1290.161167,1325.237,1231.424167,1514.277333,1555.4865,1101.44,1394.178333,1441.028667,595.423,3165.740333,3162.919,544.9415,104.5325,6328.637,848.8306667,71.15875,2.209375,0.05975,8.703125,2.16625,13.039375,0.455,0.1205,2.487284375,22.78125,,81.82,0.58,J18371,24,1600,F1T0463QKPQ000001X,J18371,7,3,91,273,0,0,160,4594708,1020979
22-01-2021 22:00,0.991333333,1393.211167,0.211833333,-0.031,37.0065,37,30.00683333,30,2.175166667,341.5573333,510.1013333,715.063,75.388,93.13866667,122.1578333,2.52E+18,4081.347333,1317.480333,1315.062333,1330.050333,1330,1291.3755,1302.521333,1290.888833,1325.524167,1231.198,1513.927,1556.0395,1101.44,1394.192333,1441.128167,589.8981667,3160.822833,3171.604,548.5845,103.876,6332.485333,852.4148333,71.15875,2.209375,0.05975,8.703125,2.16625,13.039375,0.455,0.1205,2.487284375,22.78125,,81.82,0.58,J18371,32,1800,F1T0463QKPQ000001X,J18371,7,3,91,273,0,0,160,4594708,1020979
22-01-2021 23:00,0.996101695,1392.635085,0.218474576,-0.013389831,36.98847458,37,29.99169492,30,2.176271186,342.1601695,511.5859322,715.5411864,75.81762712,93.44169492,122.4501695,2.52E+18,4081.271525,1317.361864,1314.957458,1330.013559,1330,1291.91339,1300.32339,1292.678475,1324.67661,1231.175254,1513.327797,1556.402712,1101.44,1394.593559,1441.338983,581.0584746,3161.186102,3169.297966,550.1561017,104.0408475,6330.354746,853.4540678,71.15875,2.209375,0.05975,8.703125,2.16625,13.039375,0.455,0.1205,2.487284375,22.78125,,81.82,0.58,J18371,31,1500,F1T0463QKPQ000001X,J18371,7,3,91,273,0,0,160,4594708,1020979
23-01-2021 00:00,0.999,1392.384,0.205666667,-0.019333333,37.01316667,37,30.0045,30,2.176166667,340.7995,510.1256667,713.4996667,74.32433333,92.04016667,121.2745,2.52E+18,4081.272167,1316.451167,1315.004333,1330.042333,1330,1292.9525,1299.0515,1293.7095,1324.298,1231.2285,1513.7445,1556.599167,1101.44,1394.771,1441.559,579.9765,3160.010333,3171.382333,548.5576667,103.031,6331.713333,852.6746667,70.995625,2.45375,0.0599375,8.105625,1.97,12.69625,0.585625,0.1269375,2.487871875,23.8125,,79.55,0.58,J18371,28,1700,F1T0463QKPQ000001X,J18371,7,3,91,273,0,0,160,4594708,1020979
23-01-2021 02:00,0.999166667,1392.782,0.204,-0.0125,37.01066667,37,29.9995,30,2.1765,336.7213333,504.7715,706.7865,73.01833333,90.304,119.223,2.52E+18,4081.301667,1317.419167,1314.983333,1330.0395,1330,1293.777333,1297.504333,1294.7455,1323.366667,1231.589833,1509.734333,1555.909333,1101.44,1395.900667,1434.829167,582.1765,3162.029833,3168.4665,543.3876667,101.05,6330.595,847.6368333,70.995625,2.45375,0.0599375,8.105625,1.97,12.69625,0.585625,0.1269375,2.487871875,23.8125,,81.82,0.58,J18371,30,1900,F1T0463QKPQ000001X,J18371,7,3,91,273,0,0,160,4594708,1020979
23-01-2021 03:00,0.9985,1392.4135,0.148333333,-0.018,36.993,37,29.9935,30,2.176,338.124,506.3303333,707.7811667,74.11583333,91.2015,119.952,2.52E+18,4081.488,1317.765333,1314.958333,1330.022,1330,1293.989333,1297.747,1295.096667,1323.520833,1231.985,1508.831167,1555.38,1101.44,1395.957167,1434.1145,585.701,3162.529,3166.946667,544.3403333,101.385,6329.288167,848.1895,70.995625,2.45375,0.0599375,8.105625,1.97,12.69625,0.585625,0.1269375,2.487871875,23.8125,,81.82,0.58,J18371,32,2100,F1T0463QKPQ000001X,J18371,7,3,91,273,0,0,160,4594708,1020979
23-01-2021 04:00,1.000166667,1392.6885,0.159333333,-0.006833333,36.99966667,37,30.00366667,30,2.174333333,340.1328333,508.8011667,709.8245,75.25066667,92.15483333,120.6568333,2.52E+18,4081.572,1316.691667,1315.010667,1330.036167,1330,1294.2415,1297.855667,1295.318,1323.618,1232.024,1509.203167,1554.8815,1101.44,1395.393667,1434.0595,592.1868333,3161.543333,3166.190667,546.5471667,102.2361667,6327.767667,850.032,70.995625,2.45375,0.0599375,8.105625,1.97,12.69625,0.585625,0.1269375,2.487871875,23.8125,,81.82,0.58,J18371,27,1800,F1T0463QKPQ000001X,J18371,7,3,91,273,0,0,160,4594708,1020979
23-01-2021 05:00,0.996333333,1392.364,0.149166667,-0.0275,36.9815,37,29.9945,30,2.174666667,342.2058333,511.2661667,712.0386667,77.01816667,93.97133333,122.582,2.52E+18,4081.572833,1316.378667,1315.003833,1330.022333,1330,1294.669167,1298.407167,1295.774833,1323.5335,1231.982833,1509.457833,1554.550833,1101.44,1394.711,1434.914667,592.4103333,3161.7885,3168.153333,548.6535,103.8778333,6329.895667,851.7353333,70.995625,2.45375,0.0599375,8.105625,1.97,12.69625,0.585625,0.1269375,2.487871875,23.8125,,81.82,0.58,J18371,32,2200,F1T0463QKPQ000001X,J18371,7,3,91,273,0,0,160,4594708,1020979
23-01-2021 06:00,0.9895,1392.459333,0.158833333,-0.017333333,36.99483333,37,29.99733333,30,2.1745,341.7858333,510.6426667,710.6438333,78.80133333,95.9145,124.6085,2.52E+18,4081.5605,1316.3635,1315.001833,1330.005333,1330,1295.022167,1298.431333,1296.493667,1323.4055,1231.849,1509.774833,1555.196,1101.44,1394.455333,1434.093333,585.2633333,3167.001,3163.838667,548.7275,105.9726667,6330.799,850.2843333,70.995625,2.45375,0.0599375,8.105625,1.97,12.69625,0.585625,0.1269375,2.487871875,23.8125,,81.82,0.58,J18371,22,1500,F1T0463QKPQ000001X,J18371,7,3,91,273,0,0,160,4594708,1020979
23-01-2021 07:00,0.975333333,1392.269667,0.241833333,-0.0145,36.98883333,37,30.00616667,30,2.174,341.1888333,508.5471667,707.1628333,80.599,97.58666667,126.0846667,2.52E+18,4081.5225,1316.062667,1314.938833,1330.035833,1330,1294.798333,1300.2785,1296.749167,1323.350833,1231.7645,1510.703,1555.218,1101.44,1394.183667,1434.198,583.1745,3171.864167,3160.008,545.4801667,107.4043333,6331.82,847.9316667,70.995625,2.45375,0.0599375,8.105625,1.97,12.69625,0.585625,0.1269375,2.487871875,23.8125,,81.82,0.58,J18371,25,1600,F1T0463QKPQ000001X,J18371,7,3,91,273,0,0,160,4594708,1020979
23-01-2021 08:00,0.968166667,1392.473167,0.245,-0.023,36.9795,37,30.00266667,30,2.173333333,341.9585,509.3906667,707.5033333,82.4325,99.5755,128.2701667,2.52E+18,4081.444833,1315.976,1314.972333,1330.032833,1330,1294.956167,1302.284167,1296.223,1323.818167,1231.5545,1511.661833,1555.544833,1101.44,1393.682167,1434.887167,580.9206667,3174.897167,3154.447667,546.041,109.6061667,6329.312667,848.1608333,70.995625,2.45375,0.0599375,8.105625,1.97,12.69625,0.585625,0.1269375,2.487871875,23.8125,,72.73,0.58,J18371,26,1800,F1T0463QKPQ000001X,J18371,7,3,91,273,0,0,160,4594708,1020979
23-01-2021 10:00,0.9615,1392.881167,0.225833333,-0.023666667,36.99983333,37,30.013,30,2.174,346.4418333,515.0675,713.6233333,85.54633333,102.7391667,131.5505,2.52E+18,4081.301333,1317.479833,1314.967667,1330.012167,1330,1294.822333,1304.980833,1295.128333,1325.273667,1231.438333,1513.879667,1555.331833,1101.44,1394.181167,1438.458,580.9811667,3174.142833,3152.4685,551.34,112.8158333,6326.719667,853.3608333,70.995625,2.45375,0.0599375,8.105625,1.97,12.69625,0.585625,0.1269375,2.487871875,23.8125,,79.55,0.58,J18371,30,2300,F1T0463QKPQ000001X,J18371,7,3,91,273,0,0,160,4594708,1020979
23-01-2021 11:00,0.962333333,1392.934833,0.2275,-0.015666667,37.01216667,37,29.99533333,30,2.172833333,347.0411667,516.2245,714.8506667,85.54216667,102.9376667,132.1256667,2.52E+18,4081.270833,1318.316,1315.0015,1330.019167,1330,1294.6275,1305.769167,1294.8705,1325.615667,1231.414,1513.977667,1555.525,1101.44,1394.687333,1438.2155,580.5171667,3174.689667,3155.334833,552.8395,113.6175,6330.016,854.5375,70.995625,2.45375,0.0599375,8.105625,1.97,12.69625,0.585625,0.1269375,2.487871875,23.8125,,79.55,0.58,J18371,27,1900,F1T0463QKPQ000001X,J18371,7,3,91,273,0,0,160,4594708,1020979
23-01-2021 12:00,0.983,1392.846333,0.242666667,-0.033666667,37.024,37,30.00533333,30,2.175666667,343.7331667,512.6448333,710.675,84.11983333,101.5343333,130.88,2.52E+18,4081.216833,1319.481333,1315.078333,1330.0345,1330,1294.045833,1306.4355,1294.362667,1325.79,1231.44,1508.559667,1556.1025,1101.44,1394.866333,1431.867167,572.4705,3177.979167,3153.172,550.2436667,112.7928333,6331.148,850.4618333,70.995625,2.45375,0.0599375,8.105625,1.97,12.69625,0.585625,0.1269375,2.487871875,23.8125,,81.82,0.58,J18371,26,2100,F1T0463QKPQ000001X,J18371,7,3,91,273,0,0,160,4594708,1020979
23-01-2021 13:00,1.0065,1392.666667,0.2275,0.031666667,37.00683333,37,30.00266667,30,2.175166667,338.8585,505.2733333,702.8746667,80.71616667,98.026,127.1268333,2.52E+18,4081.2705,1320.087333,1315.002333,1330.050333,1330,1293.036667,1306.963833,1293.675,1325.918167,1231.732667,1511.388,1554.860333,1101.44,1395.129667,1432.518167,584.901,3179.835333,3152.518,541.9121667,109.6551667,6332.2615,845.0671667,70.995625,2.45375,0.0599375,8.105625,1.97,12.69625,0.585625,0.1269375,2.487871875,23.8125,,81.82,0.58,J18371,27,2100,F1T0463QKPQ000001X,J18371,7,3,91,273,0,0,160,4594708,1020979
23-01-2021 14:00,1.008333333,1392.196333,0.247,-0.016666667,37.00683333,37,30.00183333,30,2.176,336.7388333,501.921,699.7766667,77.62183333,94.45916667,122.999,2.52E+18,4081.314667,1319.833667,1314.963833,1330.027333,1330,1292.047167,1307.4205,1293.560333,1326.655,1231.8615,1511.557,1556.756167,1101.44,1394.76,1432.764,579.718,3175.857,3153.620167,538.6903333,105.7546667,6329.5265,842.4891667,70.995625,2.45375,0.0599375,8.105625,1.97,12.69625,0.585625,0.1269375,2.487871875,23.8125,,81.82,0.58,J18371,25,1800,F1T0463QKPQ000001X,J18371,7,3,91,273,0,0,160,4594708,1020979
23-01-2021 15:00,1.0385,1392.200333,0.209166667,-0.025333333,36.98616667,37,30.02016667,30,2.175666667,337.0186667,503.624,702.641,76.703,93.50083333,122.0063333,2.52E+18,4081.342833,1319.918,1315.062833,1330.018,1330,1292.245333,1303.889833,1295.443333,1328.422833,1231.814667,1507.439833,1556.684833,1101.44,1394.843,1430.234,579.6955,3171.481,3159.447333,540.1285,104.2001667,6330.944,844.036,70.995625,2.45375,0.0599375,8.105625,1.97,12.69625,0.585625,0.1269375,2.487871875,23.8125,,81.82,0.58,J18371,26,2100,F1T0463QKPQ000001X,J18371,7,3,91,273,0,0,160,4594708,1020979
23-01-2021 16:00,1.004833333,1392.261667,0.195666667,-0.011666667,36.994,37,30.00216667,30,2.176,338.9493333,507.6615,708.6268333,74.81783333,91.17833333,119.1443333,2.52E+18,4081.4755,1318.837667,1315.007667,1330.026333,1330,1293.273833,1300.557333,1296.2185,1327.319833,1231.8795,1508.933667,1556.555667,1101.44,1394.9965,1430.991333,579.7838333,3162.773167,3165.232,544.2016667,102.0523333,6327.825333,849.906,70.995625,2.45375,0.0599375,8.105625,1.97,12.69625,0.585625,0.1269375,2.487871875,23.8125,,79.55,0.58,J18371,28,2200,F1T0463QKPQ000001X,J18371,7,3,91,273,0,0,160,4594708,1020979
23-01-2021 18:00,0.992333333,1392.174333,0.2025,-0.016333333,36.99416667,37,30.00133333,30,2.176166667,335.1443333,503.536,704.9793333,73.051,88.92716667,116.1363333,2.52E+18,4081.543667,1318.496833,1314.996667,1330.027167,1330,1293.6805,1297.9315,1296.2515,1324.896667,1231.702833,1503.727667,1556.772167,1101.44,1394.900833,1423.645,576.0391667,3161.025333,3170.375333,542.752,99.06783333,6331.408833,845.9023333,70.995625,2.45375,0.0599375,8.105625,1.97,12.69625,0.585625,0.1269375,2.487871875,23.8125,,79.55,0.58,J18371,31,1600,F1T0463QKPQ000001X,J18371,7,3,91,273,0,0,160,4594708,1020979
23-01-2021 19:00,0.978666667,1392.0765,0.195833333,-0.0185,37.0115,37,29.98466667,30,2.176166667,333.2221667,500.9445,702.3386667,71.56666667,87.093,113.6566667,2.52E+18,4081.4725,1318.274167,1314.999167,1330.0335,1330,1292.076833,1297.2965,1295.811833,1324.144667,1231.695,1504.446167,1556.102667,1101.44,1395.016833,1421.779833,584.8115,3160.752167,3171.4075,539.3781667,97.1695,6332.134333,844.4505,70.995625,2.45375,0.0599375,8.105625,1.97,12.69625,0.585625,0.1269375,2.487871875,23.8125,,79.55,0.58,J18371,34,1800,F1T0463QKPQ000001X,J18371,7,3,91,273,0,0,160,4594708,1020979
23-01-2021 20:00,1.000166667,1392.249,0.208833333,-0.015166667,37.008,37,29.991,30,2.177166667,332.5455,499.9598333,701.249,71.21116667,86.75866667,113.3075,2.52E+18,4081.324833,1317.508,1315.0355,1330.0125,1330,1291.387,1297.298833,1294.393833,1324.0365,1231.414833,1504.999333,1555.090333,1101.44,1394.105,1423.186833,584.5395,3159.905667,3170.512167,538.5565,96.38416667,6330.399333,843.767,70.995625,2.45375,0.0599375,8.105625,1.97,12.69625,0.585625,0.1269375,2.487871875,23.8125,,81.82,0.58,J18371,31,1700,F1T0463QKPQ000001X,J18371,7,3,91,273,0,0,160,4594708,1020979
23-01-2021 21:00,1.010166667,1392.599667,0.205,-0.015333333,37.0235,37,30.016,30,2.175833333,332.4896667,499.709,700.2988333,71.05866667,86.7925,113.6175,2.52E+18,4081.283,1317.6515,1314.924,1330.0415,1330,1291.384,1297.649333,1293.070667,1324.2005,1231.0255,1504.842667,1553.927333,1101.44,1393.232667,1423.696,586.0703333,3159.6625,3167.6585,537.518,96.484,6327.346667,844.1876667,70.995625,2.45375,0.0599375,8.105625,1.97,12.69625,0.585625,0.1269375,2.487871875,23.8125,,81.82,0.58,J18371,35,1700,F1T0463QKPQ000001X,J18371,7,3,91,273,0,0,160,4594708,1020979
23-01-2021 22:00,1.018,1392.266333,0.214166667,-0.019333333,36.97966667,37,29.99783333,30,2.176,336.8725,506.2975,708.647,70.7745,86.6095,113.7926667,2.52E+18,4081.2075,1318.322333,1315.0475,1330.037667,1330,1290.8785,1298.211333,1292.2435,1324.1415,1230.675833,1511.626333,1553.231833,1101.44,1392.868333,1432.473333,595.4758333,3152.020167,3176.896,543.4785,96.41733333,6328.870833,851.0498333,70.995625,2.45375,0.0599375,8.105625,1.97,12.69625,0.585625,0.1269375,2.487871875,23.8125,,81.82,0.58,J18371,33,1800,F1T0463QKPQ000001X,J18371,7,3,91,273,0,0,160,4594708,1020979
23-01-2021 23:00,1.016333333,1391.6535,0.201666667,-0.015833333,36.99783333,37,29.99433333,30,2.176,336.9786667,507.5843333,711.0056667,70.08783333,86.01233333,113.3128333,2.52E+18,4081.242,1318.173167,1315.007333,1330.347667,1330.666667,1290.4975,1298.454333,1291.309,1324.5725,1230.313833,1508.7155,1553.906333,1101.44,1392.397167,1432.036167,595.0813333,3149.758833,3180.9695,546.5226667,96.0975,6330.820667,852.1906667,70.995625,2.45375,0.0599375,8.105625,1.97,12.69625,0.585625,0.1269375,2.487871875,23.8125,,81.82,0.58,J18371,40,1800,F1T0463QKPQ000001X,J18371,7,3,91,273,0,0,160,4594708,1020979
24-01-2021 00:00,1.025833333,1392.113167,0.194333333,-0.014166667,36.996,37,30.02316667,30,2.175166667,339.1101667,510.2801667,714.4126667,69.42433333,85.47483333,112.8763333,2.52E+18,4081.291,1317.484833,1314.958333,1335.277333,1335,1288.960667,1298.416833,1290.958833,1324.662833,1230.347333,1512.688,1553.154,1101.44,1392.1635,1436.4575,592.5555,3144.710833,3185.576667,548.3583333,95.30233333,6330.197,855.7148333,71.175625,2.2375,0.060125,8.67125,2.1575,13.04,0.455,0.1205625,2.486378125,22.96875,,79.55,0.58,J18371,35,1600,F1T0463QKPQ000001X,J18371,7,3,91,273,0,0,160,4594708,1020979
24-01-2021 02:00,1.0265,1392.789833,0.2095,-0.017666667,37.0115,37,30.00583333,30,2.175833333,340.8881667,514.2186667,718.8846667,70.49283333,86.5055,114.489,2.52E+18,4081.4105,1317.711667,1315.032,1331.215833,1331.083333,1288.2945,1300.003667,1291.184,1325.034,1229.599667,1514.509167,1553.0485,1101.44,1392.331667,1438.8325,581.1913333,3142.789833,3185.977833,553.158,96.41966667,6328.7875,857.7326667,71.175625,2.2375,0.060125,8.67125,2.1575,13.04,0.455,0.1205625,2.486378125,22.96875,,81.82,0.58,J18371,45,3300,F1T0463QKPQ000001X,J18371,7,3,91,273,0,0,160,4594708,1020979
24-01-2021 03:00,1.019,1392.883,0.1415,-0.016833333,37.01333333,37,30.01516667,30,2.176333333,335.4058333,506.629,709.8345,70.69666667,86.3505,113.8111667,2.52E+18,4081.635667,1317.631833,1313.751,1330.045333,1330,1289.608167,1300.050833,1291.313,1324.943833,1229.553833,1506.866333,1553.286167,1101.44,1392.540167,1429.510167,585.1303333,3150.7215,3178.3295,546.7568333,96.28316667,6329.0315,850.2345,71.175625,2.2375,0.060125,8.67125,2.1575,13.04,0.455,0.1205625,2.486378125,22.96875,,81.82,0.58,J18371,48,3000,F1T0463QKPQ000001X,J18371,7,3,91,273,0,0,160,4594708,1020979
24-01-2021 04:00,0.932333333,1392.272,0.165,-0.019833333,37.01166667,37,30.00166667,30,2.175833333,335.7391667,505.3285,707.5926667,73.415,89.6915,116.7711667,2.52E+18,4081.594333,1316.651667,1315.081167,1330.028333,1330,1290.451833,1299.604,1290.946333,1325.076167,1229.674667,1507.524333,1553.0905,1101.44,1392.779667,1427.350833,587.9833333,3162.953333,3168.670833,544.4893333,98.022,6331.731667,848.2721667,71.175625,2.2375,0.060125,8.67125,2.1575,13.04,0.455,0.1205625,2.486378125,22.96875,,81.82,0.58,J18371,43,3200,F1T0463QKPQ000001X,J18371,7,3,91,273,0,0,160,4594708,1020979
24-01-2021 05:00,0.922166667,1392.019,0.137833333,-0.016333333,36.99916667,37,30.0025,30,2.174833333,336.097,503.9508333,704.6818333,75.4175,93.02333333,119.037,2.52E+18,4081.5765,1315.921833,1313.199833,1326.385833,1326,1290.741,1299.168333,1290.537833,1325.1305,1229.703333,1510.664333,1553.8085,1101.44,1392.435833,1426.9335,585.6176667,3173.756,3157.3655,540.831,101.7501667,6331.179167,847.3581667,71.175625,2.2375,0.060125,8.67125,2.1575,13.04,0.455,0.1205625,2.486378125,22.96875,,81.82,0.58,J18371,44,2700,F1T0463QKPQ000001X,J18371,7,3,91,273,0,0,160,4594708,1020979
24-01-2021 06:00,0.910333333,1392.388667,0.1525,-0.021,36.9865,37,30.0015,30,2.173666667,339.7061667,508.9996667,709.6845,77.18966667,94.7235,120.1903333,2.52E+18,4081.614833,1315.749667,1309.901167,1320.0995,1320,1291.632833,1299.290333,1290.7405,1325.457833,1229.748167,1512.134,1555.047667,1101.44,1392.250167,1427.907333,584.6398333,3172.697667,3157.932667,545.2816667,103.1775,6330.603667,850.7251667,71.175625,2.2375,0.060125,8.67125,2.1575,13.04,0.455,0.1205625,2.486378125,22.96875,,81.82,0.58,J18371,44,2900,F1T0463QKPQ000001X,J18371,7,3,91,273,0,0,160,4594708,1020979
24-01-2021 07:00,0.8935,1392.596833,0.246,-0.006,36.99366667,37,29.9955,30,2.172666667,340.3663333,509.6541667,710.4876667,78.2395,95.70316667,121.093,2.52E+18,4081.7005,1315.273833,1310.023333,1320.0505,1320,1292.509667,1299.584667,1291.012,1325.578,1229.858167,1512.474833,1555.793667,1101.44,1392.551667,1428.484667,584.541,3175.560333,3154.935833,545.9988333,104.4625,6330.397333,851.0123333,71.175625,2.2375,0.060125,8.67125,2.1575,13.04,0.455,0.1205625,2.486378125,22.96875,,81.82,0.58,J18371,52,3100,F1T0463QKPQ000001X,J18371,7,3,91,273,0,0,160,4594708,1020979
24-01-2021 08:00,0.890166667,1392.7975,0.228333333,-0.022,37.0075,37,29.993,30,2.1735,342.9435,512.7743333,713.598,79.50883333,96.93283333,122.1928333,2.52E+18,4081.6375,1315.659,1309.936333,1320.058333,1320,1292.607167,1300.532167,1291.372833,1325.7875,1229.975167,1512.375333,1556.379833,1101.44,1392.929667,1427.725333,585.02,3174.502667,3154.771667,548.711,105.6918333,6329.218,853.7916667,71.175625,2.2375,0.060125,8.67125,2.1575,13.04,0.455,0.1205625,2.486378125,22.96875,,70.45,0.58,J18371,40,2400,F1T0463QKPQ000001X,J18371,7,3,91,273,0,0,160,4594708,1020979
24-01-2021 10:00,0.876666667,1392.8405,0.238166667,-0.014,36.99433333,37,30.00866667,30,2.172666667,342.9131667,511.3218333,712.1258333,79.53366667,96.8255,121.7541667,2.52E+18,4081.517667,1316.505167,1309.9245,1320.054667,1320,1292.2205,1298.48,1294.330333,1325.451667,1230.680167,1512.589167,1558.590333,1101.44,1394.219833,1425.305833,584.989,3175.7615,3155.4745,547.6236667,105.6143333,6331.1885,852.8951667,71.175625,2.2375,0.060125,8.67125,2.1575,13.04,0.455,0.1205625,2.486378125,22.96875,,70.45,0.58,J18371,48,3000,F1T0463QKPQ000001X,J18371,7,3,91,273,0,0,160,4594708,1020979
24-01-2021 11:00,0.875833333,1393.089333,0.236,-0.009666667,36.99716667,37,29.99883333,30,2.174333333,341.804,511.0643333,710.63,78.70216667,95.9635,120.821,2.52E+18,4081.608333,1316.8475,1310.004333,1320.056833,1320,1291.931833,1299.033833,1294.971333,1325.138667,1231.035667,1505.723333,1559.202667,1101.44,1394.895667,1422.1545,585.386,3175.498,3155.6775,547.0931667,104.9888333,6331.199167,851.9403333,71.175625,2.2375,0.060125,8.67125,2.1575,13.04,0.455,0.1205625,2.486378125,22.96875,,72.73,0.58,J18371,44,2900,F1T0463QKPQ000001X,J18371,7,3,91,273,0,0,160,4594708,1020979
24-01-2021 12:00,0.882833333,1393.2,0.228,-0.023833333,36.979,37,29.9865,30,2.173333333,339.4188333,508.6743333,707.3655,77.56966667,94.83866667,119.6376667,2.52E+18,4081.378833,1317.895667,1310.1145,1320.023,1320,1292.028667,1298.4715,1295.515167,1324.602333,1231.4015,1490.553,1558.7945,1101.44,1395.507333,1419.678167,585.2923333,3176.067333,3154.100833,544.0651667,103.873,6330.738167,849.5046667,71.175625,2.2375,0.060125,8.67125,2.1575,13.04,0.455,0.1205625,2.486378125,22.96875,,77.27,0.58,J18371,32,2300,F1T0463QKPQ000001X,J18371,7,3,91,273,0,0,160,4594708,1020979
24-01-2021 13:00,0.900666667,1393.174833,0.222333333,-0.014166667,37.01416667,37,30.00116667,30,2.173666667,337.5018333,506.9035,705.9916667,75.2205,92.49083333,117.3745,2.52E+18,4081.086667,1318.761667,1309.980667,1320.058667,1320,1291.988,1297.871167,1295.5435,1324.356,1231.63,1490.6225,1557.987167,1101.44,1395.701,1421.1435,589.1795,3174.8435,3155.298167,541.9221667,101.8463333,6329.4775,848.9426667,71.175625,2.2375,0.060125,8.67125,2.1575,13.04,0.455,0.1205625,2.486378125,22.96875,,77.27,0.58,J18371,28,2000,F1T0463QKPQ000001X,J18371,7,3,91,273,0,0,160,4594708,1020979
24-01-2021 14:00,0.921166667,1393.323167,0.217833333,-0.0035,37.0015,37,29.99133333,30,2.173833333,338.8631667,509.941,709.7956667,73.66366667,90.88083333,115.7623333,2.52E+18,4080.985,1317.9585,1310.114667,1320.041667,1320,1292.060333,1298.188167,1295.362167,1323.935833,1231.5915,1495.873167,1557.665,1101.44,1395.534167,1424.639,587.9456667,3169.565333,3159.787667,545.1406667,100.0828333,6329.401167,851.5725,71.175625,2.2375,0.060125,8.67125,2.1575,13.04,0.455,0.1205625,2.486378125,22.96875,,70.45,0.58,J18371,29,2100,F1T0463QKPQ000001X,J18371,7,3,91,273,0,0,160,4594708,1020979
24-01-2021 15:00,0.927666667,1393.468667,0.195166667,-0.032833333,37.00216667,37,30.00866667,30,2.174166667,337.4028333,508.153,707.816,71.57733333,88.48416667,112.9,2.52E+18,4080.94,1318.638833,1309.963167,1320.094667,1320,1292.006167,1298.797833,1294.718833,1324.273667,1231.6515,1502.929,1556.931,1101.44,1395.714167,1423.648833,587.8998333,3165.963167,3161.458,543.3341667,97.51966667,6327.508333,850.0086667,71.175625,2.2375,0.060125,8.67125,2.1575,13.04,0.455,0.1205625,2.486378125,22.96875,,70.45,0.58,J18371,25,2100,F1T0463QKPQ000001X,J18371,7,3,91,273,0,0,160,4594708,1020979
24-01-2021 16:00,0.929333333,1392.713833,0.205,-0.01,37.00883333,37,30.00083333,30,2.1745,335.8363333,506.296,705.497,69.97366667,86.47383333,110.5295,2.52E+18,4080.897333,1318.854,1310.033333,1320.032833,1320,1291.852167,1299.629333,1294.066667,1324.952,1231.66,1491.932833,1556.663,1101.44,1395.620833,1418.632167,587.5718333,3164.6315,3164.6845,541.0653333,95.2295,6329.281833,848.397,71.175625,2.2375,0.060125,8.67125,2.1575,13.04,0.455,0.1205625,2.486378125,22.96875,,70.45,0.58,J18371,23,1900,F1T0463QKPQ000001X,J18371,7,3,91,273,0,0,160,4594708,1020979
24-01-2021 18:00,0.946333333,1392.319167,0.188166667,-0.02,37.00216667,37,30.0025,30,2.174833333,341.242,514.8875,715.7345,69.0455,85.47716667,109.439,2.52E+18,4080.995167,1318.092333,1309.979333,1320.024167,1320,1292.5045,1297.536,1295.117667,1323.682333,1231.594167,1497.707833,1556.8505,1101.44,1394.718167,1425.3095,585.5185,3154.124,3174.9355,548.9923333,93.538,6329.159333,856.2401667,71.175625,2.2375,0.060125,8.67125,2.1575,13.04,0.455,0.1205625,2.486378125,22.96875,,75,0.58,J18371,30,1700,F1T0463QKPQ000001X,J18371,7,3,91,273,0,0,160,4594708,1020979
24-01-2021 19:00,0.971,1392.576667,0.194666667,-0.011333333,36.99733333,37,30.0205,30,2.174333333,342.0193333,516.8706667,718.559,68.73666667,85.37366667,109.6791667,2.52E+18,4080.953667,1318.584167,1309.935833,1320.055333,1320,1293.249667,1297.1235,1295.649333,1323.006,1231.527333,1499.355167,1556.829833,1101.44,1394.867667,1427.372,585.0661667,3152.222333,3174.5745,551.5935,93.64166667,6326.864667,858.9533333,71.175625,2.2375,0.060125,8.67125,2.1575,13.04,0.455,0.1205625,2.486378125,22.96875,,75,0.58,J18371,28,1600,F1T0463QKPQ000001X,J18371,7,3,91,273,0,0,160,4594708,1020979
24-01-2021 20:00,0.981833333,1393.045667,0.201833333,-0.015,36.98166667,37,29.9875,30,2.175166667,341.2101667,516.6036667,718.2968333,68.26666667,84.946,109.2791667,2.52E+18,4081.023167,1317.3015,1310.098167,1320.027333,1320,1293.682,1296.960167,1295.989667,1322.805667,1231.372167,1498.825167,1556.637167,1101.44,1395.3215,1425.572,585.189,3151.4115,3179.0295,551.9585,93.36983333,6330.389,858.2808333,71.175625,2.2375,0.060125,8.67125,2.1575,13.04,0.455,0.1205625,2.486378125,22.96875,,77.27,0.58,J18371,33,2000,F1T0463QKPQ000001X,J18371,7,3,91,273,0,0,160,4594708,1020979
24-01-2021 21:00,0.979333333,1393.190833,0.197,-0.02,37.0075,37,30.00383333,30,2.175666667,333.1165,505.3421667,705.0993333,66.4655,82.81683333,106.7951667,2.52E+18,4081.032667,1317.730667,1310.044333,1320.0425,1320,1294.415,1297.061333,1296.448,1323.088833,1231.385833,1493.6565,1556.383833,1101.44,1395.557333,1413.837333,585.852,3161.504167,3168.306667,541.68,91.512,6329.8685,848.798,71.175625,2.2375,0.060125,8.67125,2.1575,13.04,0.455,0.1205625,2.486378125,22.96875,,79.55,0.58,J18371,31,1600,F1T0463QKPQ000001X,J18371,7,3,91,273,0,0,160,4594708,1020979
24-01-2021 22:00,0.991,1393.486667,0.195,-0.0015,36.99033333,37,29.98016667,30,2.175833333,331.1228333,502.0225,700.6923333,65.35233333,81.57883333,105.2715,2.52E+18,4080.995,1317.811833,1310.061667,1320.106167,1320,1294.531333,1296.3755,1296.749667,1322.6265,1231.202667,1488.957,1555.3805,1101.44,1395.483667,1413.0305,590.981,3162.845167,3167.83,536.5435,89.85283333,6330.749167,846.19,71.175625,2.2375,0.060125,8.67125,2.1575,13.04,0.455,0.1205625,2.486378125,22.96875,,81.82,0.58,J18371,25,1400,F1T0463QKPQ000001X,J18371,7,3,91,273,0,0,160,4594708,1020979
24-01-2021 23:00,0.992,1393.097667,0.211166667,-0.029666667,37,37,30.013,30,2.175666667,335.5611667,508.8491667,709.2273333,65.15283333,81.41966667,105.1716667,2.52E+18,4081.022333,1317.997667,1309.9535,1320.104833,1320,1294.336667,1295.5955,1296.4575,1321.71,1231.131667,1493.851333,1555.123333,1101.44,1394.835667,1420.521667,591.2168333,3154.781667,3176.718667,542.717,89.419,6331.466167,852.551,71.175625,2.2375,0.060125,8.67125,2.1575,13.04,0.455,0.1205625,2.486378125,22.96875,,81.82,0.58,J18371,25,1400,F1T0463QKPQ000001X,J18371,7,3,91,273,0,0,160,4594708,1020979
25-01-2021 00:00,1.018166667,1392.823833,0.210166667,-0.043166667,36.9995,37,30.009,30,2.176166667,334.2483333,508.1281667,708.8203333,64.54083333,80.75483333,104.4801667,2.52E+18,4081.0765,1318.242333,1309.8365,1320.078667,1320,1293.9295,1294.879333,1296.0675,1320.751167,1230.791833,1492.945333,1554.673833,1101.44,1394.198167,1417.8055,592.1203333,3155.437167,3174.876833,543.3425,88.94666667,6330.406167,851.6246667,71.020625,2.475,0.0601875,8.10125,1.938125,12.69375,0.580625,0.1225,2.487796875,23.75,,77.27,0.58,J18371,27,1800,F1T0463QKPQ000001X,J18371,7,3,91,273,0,0,160,4594708,1020979
25-01-2021 02:00,1.062666667,1383.321,0.205666667,-0.0205,37.01916667,37,30.01233333,30,2.170166667,363.579,506.4646667,700.4176667,65.76966667,81.52833333,105.265,2.52E+18,4081.009167,1311.394667,1326.9165,1320.047667,1320,1291.674667,1293.405667,1293.752833,1318.375833,1229.381667,1486.1895,1543.829167,1101.44,1387.975833,1413.148333,615.4045,3143.2745,3187.641667,546.7838333,90.54516667,6331.031333,835.8035,71.020625,2.475,0.0601875,8.10125,1.938125,12.69375,0.580625,0.1225,2.487796875,23.75,,79.55,0.58,J18371,37,3100,F1T0463QKPQ000001X,J18371,7,3,91,273,0,0,160,4594708,1020979
25-01-2021 03:00,1.041166667,1387.167167,0.148166667,-0.015166667,37.00483333,37,30.0025,30,2.170166667,364.3718333,506.3435,700.5788333,66.81566667,82.19533333,105.3701667,2.52E+18,4081.462167,1306.383667,1325.214167,1320.022333,1320,1289.764167,1293.119833,1292.102167,1316.656333,1228.468667,1488.155167,1548.064833,1101.44,1385.529667,1406.811833,597.3773333,3146.34,3182.807833,545.2106667,90.86266667,6329.164333,834.0588333,71.020625,2.475,0.0601875,8.10125,1.938125,12.69375,0.580625,0.1225,2.487796875,23.75,,79.55,0.58,J18371,37,2600,F1T0463QKPQ000001X,J18371,7,3,91,273,0,0,160,4594708,1020979
25-01-2021 04:00,1.008666667,1389.756167,0.152333333,-0.0135,36.99416667,37,30.0095,30,2.170333333,362.6861667,502.4931667,699.0118333,68.26666667,83.103,105.2095,2.52E+18,4081.6755,1306.973833,1325.0255,1320.025667,1320,1288.882,1293.501333,1291.926833,1315.781667,1227.930167,1480.475833,1547.160667,1101.44,1385.5115,1398.166667,601.5505,3151.373833,3177.414667,541.0351667,91.10916667,6328.683833,829.9248333,71.020625,2.475,0.0601875,8.10125,1.938125,12.69375,0.580625,0.1225,2.487796875,23.75,,81.82,0.58,J18371,34,3100,F1T0463QKPQ000001X,J18371,7,3,91,273,0,0,160,4594708,1020979
25-01-2021 05:00,0.990666667,1392.454833,0.153833333,-0.0135,37.00033333,37,29.99433333,30,2.168333333,367.0705,509.3791667,705.0701667,70.489,85.211,107.0848333,2.52E+18,4081.678667,1309.353167,1324.9525,1320.014333,1320,1288.8365,1293.374,1292.024,1315.1005,1227.2155,1484.297833,1547.766333,1101.44,1384.7525,1404.601833,613.248,3148.705833,3178.799667,546.064,92.8725,6327.447667,835.477,71.020625,2.475,0.0601875,8.10125,1.938125,12.69375,0.580625,0.1225,2.487796875,23.75,,81.82,0.58,J18371,32,3100,F1T0463QKPQ000001X,J18371,7,3,91,273,0,0,160,4594708,1020979
