Repository: RitwikKhandelwal/Piramal-Kosamba

File: 2. Efficiency/45tpd/1. Flat Files/Amber_B4.csv (part 5 of 21)
op temp Process value,Recuprator Right Bottom temp Process value,Recuprator Right Middle temp Process value,Recuprator Right top temp Process value,Row Key,Total cold air flow  Process value,B4 A front bottom temp Process value,B4 A Front Top temp Process value,B4 A Front Top temp Set Value,B4 B front bottom temp Process value,B4 B Front Top temp Process value,B4 B Front Top temp Set Value,B4 Middle bottom temp Process value,B4 Rear Bottom temp Process value,B4 Rear Top temp Process value,Melter Bottom 1 temp Process value,Melter Bottom 2 temp Process value,Melter Bottom 3 temp Process value,Melter Bottom 4 temp Process value,Melter Bottom 5 temp Process value,Melter Crown 1 temp Process value,Melter Crown 2 temp Process value,Riser temp( not available) Process value,Thraot Sleeper Process value,west gas channel right side Process value,Total gas flow Process value,Total hot air left Process value,Total hot air right Process value,Total hot air left temp Process value,Total hot air right temp Process value,Total hot air Process value,Thermocouple stack ( Chimney) left Process value,chem_comp_SiO2,chem_comp_Al2O3,chem_comp_Fe2O3,chem_comp_CaO,chem_comp_MgO,chem_comp_Na2O,chem_comp_K2O,chem_comp_SO3,physical_test_density_gm_cc,physical_test_seed_count_result,Unnamed: 72,DPR Eff,ActDrw(Ton),JobNumber,DefectCountSum,SampleSizeSum,FGCode,Number,NumberOfSection,NumberOfGob,GobCutPerMinute,ISMachineActualSpeed,GobWeightLow,GobWeightHigh,GlassDraw,PackedQunatity,ProductionOrderNumber
09-06-2021 19:00,0.426,1391.921667,0.137333333,-0.146833333,37.01266667,37,30.01016667,30,29.9915,30,2.164333333,353.4258333,508.0903333,679.25,63.17216667,70.166,82.44216667,2.52E+18,4079.807833,1357.094167,1439.968667,1440,1359.119833,1430.036,1430,1356.54,1366.852,1449.875,973.8143333,883.6158333,1083.299333,1096.614667,939.0538333,1496.074333,1589.8635,1101.44,903.8791667,851.6548333,598.8781667,3329.275667,2521.179167,536.2428333,76.702,5850.508167,870.9686667,70.72666667,2.35,0.126666667,8.46,2.088333333,12.70666667,0.586666667,0.1055,2.4876,23.83333333,,85.86,0.54,J20981,22,2100,A1T0443QKPQ000002X,J20981,6,3,168,504,0,0,249.75,10275123,1023853
09-06-2021 20:00,0.427166667,1391.862833,0.125833333,0.039,37.00983333,37,29.98283333,30,30.00983333,30,2.1635,352.7658333,506.754,677.4671667,63.19866667,70.11266667,82.477,2.52E+18,4079.748667,1357.623167,1440.072333,1440,1359.284167,1430.011,1430,1356.230167,1367.848333,1450.1215,973.9185,884.7015,1083.302667,1096.2835,938.9525,1499.6915,1590.253,1101.44,904.667,851.0586667,600.1636667,3330.790833,2517.2535,534.551,76.61683333,5848.159667,870.3736667,70.72666667,2.35,0.126666667,8.46,2.088333333,12.70666667,0.586666667,0.1055,2.4876,23.83333333,,85.86,0.54,J20981,24,2200,A1T0443QKPQ000002X,J20981,6,3,168,504,0,0,249.75,10275123,1023853
09-06-2021 21:00,0.423166667,1392.017167,0.1155,-0.029166667,36.9885,37,29.977,30,30.00433333,30,2.164166667,352.3853333,506.0926667,677.4063333,63.36633333,70.47433333,82.99266667,2.52E+18,4079.697167,1357.178167,1439.98,1440,1359.4795,1429.9945,1430,1356.293333,1367.366333,1449.987,972.922,885.134,1083.288833,1096.424667,938.519,1499.044333,1590.0875,1101.44,904.7935,850.4126667,602.8076667,3331.716167,2520.076,534.1565,77.04883333,5851.643333,871.4405,70.72666667,2.35,0.126666667,8.46,2.088333333,12.70666667,0.586666667,0.1055,2.4876,23.83333333,,85.86,0.54,J20981,26,2300,A1T0443QKPQ000002X,J20981,6,3,168,504,0,0,249.75,10275123,1023853
09-06-2021 22:00,0.421166667,1392.086333,0.121666667,0.093333333,36.9955,37,29.9685,30,29.999,30,2.163833333,351.272,505.7305,678.0613333,60.30883333,67.8905,80.74533333,2.52E+18,4079.685667,1357.077667,1439.9855,1440,1358.4945,1429.996333,1430,1356.0125,1368.254,1449.967833,971.5616667,885.0091667,1082.868667,1096.282,938.4518333,1505.136667,1593.504833,1101.44,904.9931667,850.3145,604.572,3329.032833,2522.4465,534.4286667,75.625,5851.296333,873.0175,70.72666667,2.35,0.126666667,8.46,2.088333333,12.70666667,0.586666667,0.1055,2.4876,23.83333333,,85.86,0.54,J20981,27,2500,A1T0443QKPQ000002X,J20981,6,3,168,504,0,0,249.75,10275123,1023853
09-06-2021 23:00,0.4315,1391.883,0.1315,0.008333333,36.996,37,29.99866667,30,29.9975,30,2.164333333,350.0563333,505.2046667,677.6273333,57.822,64.91666667,77.34716667,2.52E+18,4079.726167,1358.154667,1439.975167,1440,1359.09,1430.000833,1430,1356.325,1367.998,1449.933,969.5245,884.379,1082.780167,1096.269333,938.5148333,1503.438667,1593.3225,1101.44,905.337,849.7271667,605.7791667,3323.538667,2525.334333,533.5403333,72.3235,5848.849833,873.007,70.72666667,2.35,0.126666667,8.46,2.088333333,12.70666667,0.586666667,0.1055,2.4876,23.83333333,,85.86,0.54,J20981,30,2600,A1T0443QKPQ000002X,J20981,6,3,168,504,0,0,249.75,10275123,1023853
10-06-2021 00:00,0.435666667,1391.335333,0.121833333,-0.0025,37,37,30.00383333,30,30.00016667,30,2.164333333,350.5275,506.4001667,678.9693333,57.78833333,64.6735,76.9195,2.52E+18,4079.8085,1358.9125,1439.984833,1440,1359.323333,1430.008833,1430,1355.8005,1366.5065,1449.945833,967.1185,883.6246667,1083.0005,1096.311333,938.2451667,1504.083333,1593.2465,1101.44,905.6358333,848.7003333,605.0603333,3322.482667,2528.680333,534.6343333,71.39766667,5851.349833,873.539,70.86166667,2.345,0.073333333,8.603333333,2.106666667,12.775,0.593333333,0.105166667,2.486933333,23.5,,82.42,0.54,J20981,29,2500,A1T0443QKPQ000002X,J20981,6,3,168,504,0,0,249.75,10275123,1023853
10-06-2021 02:00,0.437,1391.3475,0.133833333,-0.050833333,36.99516667,37,29.98766667,30,30.007,30,2.165166667,350.8573333,507.106,680.0846667,58.23033333,65.17666667,77.48716667,2.52E+18,4079.851833,1358.959833,1439.992,1440,1358.192167,1429.968167,1430,1356.054167,1367.0605,1449.976,963.7068333,881.5033333,1082.828167,1097.126333,938.097,1507.743167,1594.3505,1101.44,906.2875,848.0188333,608.3813333,3322.659667,2526.136167,535.6551667,71.8345,5848.854667,874.9121667,70.86166667,2.345,0.073333333,8.603333333,2.106666667,12.775,0.593333333,0.105166667,2.486933333,23.5,,85.86,0.54,J20981,28,2500,A1T0443QKPQ000002X,J20981,6,3,168,504,0,0,249.75,10275123,1023853
10-06-2021 03:00,0.4475,1390.629833,0.149166667,-0.0645,36.9995,37,30.0175,30,30.02,30,2.1645,350.1441667,506.1525,678.2991667,60.31616667,67.02166667,79.19833333,2.52E+18,4079.8665,1358.4715,1440.019667,1440,1357.674833,1430.003,1430,1356.1825,1367.2675,1450.040333,962.6915,880.5316667,1083.018333,1097.204833,937.7998333,1502.299833,1592.932833,1101.44,906.5261667,848.1013333,605.6073333,3326.689,2525.229667,534.746,73.04083333,5851.977333,872.7665,70.86166667,2.345,0.073333333,8.603333333,2.106666667,12.775,0.593333333,0.105166667,2.486933333,23.5,,85.86,0.54,J20981,24,2100,A1T0443QKPQ000002X,J20981,6,3,168,504,0,0,249.75,10275123,1023853
10-06-2021 05:00,0.430666667,1390.176667,0.153333333,-0.030666667,37.0125,37,30.01033333,30,30.00433333,30,2.164166667,351.6381667,507.4756667,677.9006667,63.77633333,71.13183333,83.88216667,2.52E+18,4079.830167,1356.927,1439.974,1440,1357.5605,1430.017167,1430,1356.341,1368.173333,1449.9135,961.3571667,879.1558333,1083.5915,1097.612,937.4986667,1502.9095,1592.339667,1101.44,907.1391667,849.5988333,604.5601667,3335.192333,2515.196333,534.2065,77.90683333,5850.2205,872.4865,70.86166667,2.345,0.073333333,8.603333333,2.106666667,12.775,0.593333333,0.105166667,2.486933333,23.5,,85.86,0.54,J20981,27,2200,A1T0443QKPQ000002X,J20981,6,3,168,504,0,0,249.75,10275123,1023853
10-06-2021 06:00,0.4275,1389.917833,0.145833333,-0.042833333,37.0045,37,30.0015,30,30.00066667,30,2.164333333,351.7763333,507.4251667,678.123,64.1055,70.98733333,83.37516667,2.52E+18,4079.809,1356.0895,1439.989167,1440,1357.830667,1430.035833,1430,1356.492833,1368.172167,1450.026167,960.8443333,878.7143333,1083.914667,1098.268333,937.3908333,1501.071667,1591.077667,1101.44,907.7026667,850.2435,602.7695,3333.036333,2515.729167,534.5986667,77.42683333,5848.115167,873.287,70.86166667,2.345,0.073333333,8.603333333,2.106666667,12.775,0.593333333,0.105166667,2.486933333,23.5,,85.86,0.54,J20981,24,2200,A1T0443QKPQ000002X,J20981,6,3,168,504,0,0,249.75,10275123,1023853
10-06-2021 07:00,0.414333333,1389.909,0.196833333,-0.015,36.98966667,37,29.994,30,29.99633333,30,2.163333333,353.5148333,508.5793333,678.9928333,66.16233333,72.96483333,85.24683333,2.52E+18,4079.841333,1356.418,1440.023833,1440,1357.255,1429.9695,1430,1356.032667,1367.7,1450.061167,961.2145,878.7151667,1084.443167,1098.819333,937.3506667,1505.550833,1593.6885,1101.44,907.8871667,851.9756667,603.521,3335.406333,2513.2685,535.0876667,78.89933333,5848.742167,874.35,70.86166667,2.345,0.073333333,8.603333333,2.106666667,12.775,0.593333333,0.105166667,2.486933333,23.5,,85.86,0.54,J20981,23,2100,A1T0443QKPQ000002X,J20981,6,3,168,504,0,0,249.75,10275123,1023853
10-06-2021 08:00,0.389666667,1389.589,0.192833333,-0.073166667,37.0085,37,30.01716667,30,29.98716667,30,2.1635,356.0445,512.3096667,683.3078333,68.56266667,75.5785,87.97,2.52E+18,4079.8435,1357.177667,1439.976333,1440,1355.765167,1429.976333,1430,1355.648667,1367.7875,1449.874333,962.226,879.0905,1084.7335,1098.8445,937.1806667,1506.71,1594.914333,1101.44,907.9115,853.259,605.6385,3336.8215,2511.971333,538.6495,81.445,5848.762,877.7705,70.86166667,2.345,0.073333333,8.603333333,2.106666667,12.775,0.593333333,0.105166667,2.486933333,23.5,,85.86,0.54,J20981,22,2100,A1T0443QKPQ000002X,J20981,6,3,168,504,0,0,249.75,10275123,1023853
10-06-2021 10:00,0.358166667,1389.121,0.198,-0.028666667,37.02183333,37,30.00666667,30,29.991,30,2.163833333,364.6045,510.7496667,685.06,68.03933333,75.13883333,87.389,2.52E+18,4079.736167,1357.618333,1439.973167,1440,1355.2665,1429.987333,1430,1355.255,1366.569167,1450.039333,963.484,879.9491667,1085.453,1100.0645,937.2168333,1509.194833,1595.763833,1101.44,907.9585,854.5756667,605.6045,3336.631,2515.800333,539.8358333,81.688,5852.3635,878.5428333,70.86166667,2.345,0.073333333,8.603333333,2.106666667,12.775,0.593333333,0.105166667,2.486933333,23.5,,82.42,0.54,J20981,25,2400,A1T0443QKPQ000002X,J20981,6,3,168,504,0,0,249.75,10275123,1023853
10-06-2021 11:00,0.364333333,1389.108333,0.1965,0.02,36.9975,37,29.99733333,30,30.02316667,30,2.164166667,362.7608333,505.735,679.177,67.40383333,74.285,86.22183333,2.52E+18,4079.7975,1357.388833,1440.008167,1440,1356.206667,1430.021167,1430,1355.225333,1367.2005,1449.977833,962.989,880.595,1085.7105,1100.720167,937.3173333,1503.2345,1592.885,1101.44,908.1991667,853.9791667,599.4241667,3340.383667,2508.197833,535.3553333,80.90533333,5848.524,873.8348333,70.86166667,2.345,0.073333333,8.603333333,2.106666667,12.775,0.593333333,0.105166667,2.486933333,23.5,,85.86,0.54,J20981,24,2400,A1T0443QKPQ000002X,J20981,6,3,168,504,0,0,249.75,10275123,1023853
10-06-2021 12:00,0.343833333,1389.356833,0.203,-0.0415,37.006,37,30.023,30,30.0025,30,2.164333333,363.6005,506.1871667,680.2238333,66.466,73.36483333,85.28216667,2.52E+18,4079.839,1357.965167,1440.003,1440,1356.9315,1430.016,1430,1356.672333,1368.214,1449.949333,961.7263333,881.3765,1085.758667,1100.852833,937.4723333,1503.476833,1592.686333,1101.44,908.538,852.4011667,604.8423333,3337.857333,2512.5695,535.3773333,79.96683333,5850.278167,875.0351667,70.86166667,2.345,0.073333333,8.603333333,2.106666667,12.775,0.593333333,0.105166667,2.486933333,23.5,,85.86,0.54,J20981,22,2200,A1T0443QKPQ000002X,J20981,6,3,168,504,0,0,249.75,10275123,1023853
10-06-2021 13:00,0.341833333,1389.658167,0.18,0.039166667,36.9965,37,30.01333333,30,29.979,30,2.163166667,369.4543333,512.2343333,687.4643333,66.81683333,73.583,85.4665,2.52E+18,4079.805,1358.06,1439.992667,1440,1358.198167,1430.012,1430,1356.568667,1368.183167,1450.127333,960.2078333,882.2296667,1085.627833,1100.347,937.5201667,1511.748833,1596.204,1101.44,909.313,853.4305,601.7725,3331.798833,2516.1835,540.2616667,79.638,5847.970667,881.0291667,70.86166667,2.345,0.073333333,8.603333333,2.106666667,12.775,0.593333333,0.105166667,2.486933333,23.5,,85.86,0.54,J20981,23,2200,A1T0443QKPQ000002X,J20981,6,3,168,504,0,0,249.75,10275123,1023853
10-06-2021 14:00,0.347288136,1390.428136,0.21220339,-0.160338983,36.99322034,37,29.98440678,30,30.00186441,30,2.164576271,370.5718644,518.6552542,696.9133898,66.58915254,73.62169492,85.87389831,2.52E+18,4079.803729,1357.734915,1440.015932,1440,1357.914237,1430.004576,1430,1356.94322,1369.203559,1449.964068,959.6071186,883.45,1085.5,1100.124576,937.6435593,1511.31661,1596.690339,1101.44,910.019661,854.7981356,577.0362712,3326.154915,2526.372542,549.3544068,80.11220339,5852.464068,886.7094915,70.86166667,2.345,0.073333333,8.603333333,2.106666667,12.775,0.593333333,0.105166667,2.486933333,23.5,,85.86,0.54,J20981,24,2400,A1T0443QKPQ000002X,J20981,6,3,168,504,0,0,249.75,10275123,1023853
10-06-2021 15:00,0.374833333,1391.350833,0.128166667,0.1755,37.00266667,37,29.99616667,30,29.99333333,30,2.165833333,362.912,508.7625,686.6975,63.9635,70.92016667,82.8185,2.52E+18,4079.835833,1356.906333,1440.0205,1440,1358.290333,1430.031833,1430,1357.598333,1369.136333,1450.007333,958.9863333,884.4665,1085.351667,1099.738833,937.6928333,1508.204,1596.382333,1101.44,910.7478333,851.2413333,571.6333333,3329.532833,2521.619667,540.562,78.16716667,5851.115333,879.5036667,70.86166667,2.345,0.073333333,8.603333333,2.106666667,12.775,0.593333333,0.105166667,2.486933333,23.5,,82.42,0.54,J20981,24,2300,A1T0443QKPQ000002X,J20981,6,3,168,504,0,0,249.75,10275123,1023853
10-06-2021 16:00,0.3805,1392.792333,0.12,-0.111833333,36.99166667,37,29.94516667,30,29.9945,30,2.161333333,368.011,518.3041667,697.4198333,63.00083333,69.572,81.16783333,2.52E+18,4079.798,1356.631333,1439.9875,1440,1358.878333,1429.987667,1430,1357.261,1368.811667,1449.9465,957.5503333,885.369,1085.134667,1099.708667,937.7965,1502.119667,1588.986333,1101.44,911.3448333,855.0116667,601.4233333,3317.009,2534.188667,547.5721667,76.0155,5850.991833,888.4315,70.86166667,2.345,0.073333333,8.603333333,2.106666667,12.775,0.593333333,0.105166667,2.486933333,23.5,,82.42,0.54,J20981,26,2600,A1T0443QKPQ000002X,J20981,6,3,168,504,0,0,249.75,10275123,1023853
10-06-2021 18:00,0.383,1393.428167,0.134,0.069833333,36.99616667,37,30.011,30,29.99966667,30,2.164666667,360.0081667,506.9516667,683.841,62.5295,68.74733333,79.868,2.52E+18,4079.853333,1356.629833,1440.015667,1440,1357.5345,1430.005667,1430,1356.286,1368.445333,1450.185333,954.0641667,886.4856667,1084.228,1100.642167,938.1395,1510.180167,1596.5795,1101.44,911.6318333,846.2585,574.815,3325.179167,2523.333167,538.9548333,74.85133333,5848.662167,878.0555,70.86166667,2.345,0.073333333,8.603333333,2.106666667,12.775,0.593333333,0.105166667,2.486933333,23.5,,82.42,0.54,J20981,33,1800,A1T0443QKPQ000002X,J20981,6,3,168,504,0,0,249.75,10275123,1023853
10-06-2021 19:00,0.385166667,1394.81,0.122833333,0.007666667,37.00283333,37,29.99433333,30,29.993,30,2.164166667,359.9051667,506.2896667,683.1526667,62.677,68.85833333,79.94683333,2.52E+18,4079.778167,1357.744333,1439.983,1440,1357.629833,1429.9595,1430,1356.625833,1368.165667,1449.8885,954.1901667,886.2471667,1084.135167,1101.056167,938.4013333,1509.1635,1596.754333,1101.44,911.4146667,846.7195,574.6655,3325.643167,2525.607167,537.9936667,74.7275,5851.230667,876.9531667,70.86166667,2.345,0.073333333,8.603333333,2.106666667,12.775,0.593333333,0.105166667,2.486933333,23.5,,85.86,0.54,J20981,24,1800,A1T0443QKPQ000002X,J20981,6,3,168,504,0,0,249.75,10275123,1023853
10-06-2021 20:00,0.373833333,1395.5145,0.118166667,0.0035,37.02433333,37,29.9915,30,30.02333333,30,2.162833333,361.7741667,508.0981667,686.0266667,62.08116667,68.70716667,80.19316667,2.52E+18,4079.861667,1357.973333,1440.021833,1440,1358.381833,1430.020833,1430,1356.4585,1367.858833,1450.024,954.1756667,885.6196667,1084.3985,1101.666167,938.6241667,1507.451,1596.900167,1101.44,911.5945,845.7706667,574.1433333,3324.658667,2524.728167,539.0646667,75.02483333,5849.524667,878.8945,70.86166667,2.345,0.073333333,8.603333333,2.106666667,12.775,0.593333333,0.105166667,2.486933333,23.5,,85.86,0.54,J20981,22,1900,A1T0443QKPQ000002X,J20981,6,3,168,504,0,0,249.75,10275123,1023853
10-06-2021 21:00,0.375,1395.723,0.118166667,0.318833333,36.99766667,37,29.98916667,30,29.9955,30,2.164,361.3195,508.1885,686.5223333,61.21983333,67.6345,78.9125,2.52E+18,4079.800333,1358.694333,1439.977833,1440,1359.797833,1429.965833,1430,1356.325667,1367.1,1449.857333,953.7146667,884.5668333,1084.559667,1102.027167,938.801,1506.489667,1594.936333,1101.44,911.9331667,845.4195,574.352,3323.2435,2529.352667,540.1593333,73.821,5852.639167,878.4515,70.86166667,2.345,0.073333333,8.603333333,2.106666667,12.775,0.593333333,0.105166667,2.486933333,23.5,,85.86,0.54,J20981,21,1900,A1T0443QKPQ000002X,J20981,6,3,168,504,0,0,249.75,10275123,1023853
10-06-2021 22:00,0.386833333,1394.982833,0.126333333,0.003166667,37.00266667,37,29.99516667,30,30.00133333,30,2.163166667,360.5701667,507.5016667,686.927,58.61016667,65.44433333,77.04716667,2.52E+18,4079.778333,1359.777167,1439.9705,1440,1361.150167,1430.004,1430,1357.83,1368.927833,1449.9925,952.6285,883.4818333,1084.797667,1102.421,938.8181667,1508.864,1596.852667,1101.44,911.8685,844.6381667,574.6335,3320.081833,2530.5145,539.9248333,72.5045,5850.590833,879.1371667,70.86166667,2.345,0.073333333,8.603333333,2.106666667,12.775,0.593333333,0.105166667,2.486933333,23.5,,85.86,0.54,J20981,21,1800,A1T0443QKPQ000002X,J20981,6,3,168,504,0,0,249.75,10275123,1023853
10-06-2021 23:00,0.392166667,1395.387833,0.130666667,0.042166667,37.00733333,37,30.00466667,30,30.00716667,30,2.163,359.0465,505.9683333,685.0285,57.21366667,63.8105,75.0895,2.52E+18,4079.844,1360.465833,1440.0035,1440,1361.014333,1429.996333,1430,1357.458667,1367.674,1450.0115,951.8003333,882.2425,1085.0975,1102.187333,938.768,1505.610333,1594.509833,1101.44,912.1256667,844.8853333,575.5795,3318.205167,2531.851833,537.9771667,70.4725,5850.190167,877.7781667,70.86166667,2.345,0.073333333,8.603333333,2.106666667,12.775,0.593333333,0.105166667,2.486933333,23.5,,85.86,0.54,J20981,21,1900,A1T0443QKPQ000002X,J20981,6,3,168,504,0,0,249.75,10275123,1023853
11-06-2021 00:00,0.390833333,1395.568667,0.136666667,0.263833333,37.00883333,37,29.992,30,29.99383333,30,2.162833333,357.4348333,504.8018333,684.9048333,56.12116667,62.635,73.81016667,2.52E+18,4079.868167,1360.26,1440.000333,1440,1360.993,1429.999833,1430,1357.590667,1368.2875,1450.052,951.3086667,881.0381667,1085.148167,1101.673667,938.7176667,1506.405833,1594.635167,1101.44,913.0211667,845.4315,574.3176667,3316.229833,2533.632167,537.1578333,69.18483333,5849.873167,877.4463333,71.07,1.69,0.113333333,10.06,2.726666667,13.85666667,0.166666667,0.105333333,2.5106,25.33333333,,85.86,0.54,J20981,21,1900,A1T0443QKPQ000002X,J20981,6,3,168,504,0,0,249.75,10275123,1023853
11-06-2021 02:00,0.4205,1391.4925,0.141,0.236,36.9915,37,29.99533333,30,30.0105,30,2.163666667,352.9551667,496.0751667,674.2878333,56.98816667,63.07866667,73.90766667,2.52E+18,4079.953,1359.9695,1439.9935,1440,1362.563333,1430.005833,1430,1359.823833,1369.849833,1450.0085,950.9383333,878.3948333,1085.714,1101.517667,937.9613333,1503.498,1591.5735,1101.44,911.927,845.445,564.3641667,3324.9185,2524.195667,528.2283333,68.937,5849.0285,869.7848333,71.07,1.69,0.113333333,10.06,2.726666667,13.85666667,0.166666667,0.105333333,2.5106,25.33333333,,85.86,0.54,J20981,26,2300,A1T0443QKPQ000002X,J20981,6,3,168,504,0,0,249.75,10275123,1023853
11-06-2021 03:00,0.411333333,1390.041333,0.156333333,-0.0275,37.005,37,29.98783333,30,29.99416667,30,2.163833333,356.6076667,500.6746667,679.4463333,59.6145,65.34416667,75.9075,2.52E+18,4079.967,1358.0845,1440.007667,1440,1363.282167,1430.003,1430,1358.177,1368.171,1449.986167,951.3236667,877.7268333,1086.097833,1101.551833,937.5553333,1509.0605,1594.975,1101.44,911.0148333,845.1436667,568.7561667,3324.235667,2525.472833,532.4845,70.4285,5849.795667,872.8771667,71.07,1.69,0.113333333,10.06,2.726666667,13.85666667,0.166666667,0.105333333,2.5106,25.33333333,,85.86,0.54,J20981,21,1900,A1T0443QKPQ000002X,J20981,6,3,168,504,0,0,249.75,10275123,1023853
11-06-2021 04:00,0.394833333,1389.705333,0.231,-0.141833333,36.984,37,29.93883333,30,30.00483333,30,2.164666667,359.4211667,503.091,681.8506667,62.60483333,68.15683333,78.5235,2.52E+18,4079.947,1357.785333,1439.990833,1440,1361.863,1429.969167,1430,1356.594833,1368.042833,1450.061667,950.2903333,877.4805,1086.403333,1102.282167,937.2621667,1508.756,1596.075,1101.44,910.5885,844.1835,558.8191667,3325.364167,2525.438667,534.9931667,72.93716667,5850.784833,874.8121667,71.07,1.69,0.113333333,10.06,2.726666667,13.85666667,0.166666667,0.105333333,2.5106,25.33333333,,85.86,0.54,J20981,23,2000,A1T0443QKPQ000002X,J20981,6,3,168,504,0,0,249.75,10275123,1023853
11-06-2021 05:00,0.415666667,1391.575667,0.203166667,-0.093166667,37,37,29.96366667,30,29.997,30,2.164666667,356.456,499.0438333,677.7808333,61.03433333,67.34316667,78.211,2.52E+18,4079.846667,1357.483667,1439.995167,1440,1362.183833,1430.0465,1430,1356.397333,1368.002,1449.983833,948.9306667,877.5495,1086.0055,1101.950833,936.8191667,1505.818833,1593.651833,1101.44,909.8733333,844.5568333,554.5995,3328.012333,2523.679167,532.2681667,73.2005,5851.571667,871.0578333,71.07,1.69,0.113333333,10.06,2.726666667,13.85666667,0.166666667,0.105333333,2.5106,25.33333333,,85.86,0.54,J20981,21,2000,A1T0443QKPQ000002X,J20981,6,3,168,504,0,0,249.75,10275123,1023853
11-06-2021 06:00,0.405166667,1396.3255,0.223,-0.154,37.00233333,37,29.99966667,30,30.023,30,2.164166667,355.8735,496.804,674.8406667,62.285,68.1415,78.859,2.52E+18,4079.817333,1358.592833,1439.970667,1440,1363.139833,1429.942167,1430,1355.719,1366.393167,1449.841833,947.353,877.6676667,1085.8065,1101.3435,936.2728333,1506.134167,1593.182333,1101.44,909.2595,844.4741667,559.5606667,3331.151667,2516.737667,529.6781667,73.38366667,5847.884833,868.4825,71.07,1.69,0.113333333,10.06,2.726666667,13.85666667,0.166666667,0.105333333,2.5106,25.33333333,,85.86,0.54,J20981,22,1800,A1T0443QKPQ000002X,J20981,6,3,168,504,0,0,249.75,10275123,1023853
11-06-2021 07:00,0.3985,1386.633833,0.188666667,-0.086333333,36.99283333,37,29.99866667,30,30.024,30,2.164166667,356.1858333,497.976,675.9546667,62.88116667,69.396,80.6845,2.52E+18,4079.858167,1358.4395,1439.995,1440,1363.040667,1429.996167,1430,1354.119333,1365.165167,1450.047,945.1556667,877.8581667,1085.7535,1101.391667,935.6661667,1506.842667,1593.568667,1101.44,908.9963333,844.2975,565.6101667,3333.322167,2514.768833,530.2315,75.30016667,5848.194333,868.8248333,71.07,1.69,0.113333333,10.06,2.726666667,13.85666667,0.166666667,0.105333333,2.5106,25.33333333,,85.86,0.54,J20981,23,1800,A1T0443QKPQ000002X,J20981,6,3,168,504,0,0,249.75,10275123,1023853
11-06-2021 08:00,0.383833333,1383.493167,0.190333333,-0.045166667,36.999,37,30.00583333,30,30.00066667,30,2.162333333,356.5683333,497.1535,674.1313333,65.59216667,71.34183333,82.029,2.52E+18,4079.861333,1357.574667,1439.976667,1440,1363.025,1430.0055,1430,1354.2745,1365.6745,1450.012333,943.7643333,877.9503333,1085.845833,1101.340167,935.0411667,1502.9545,1590.869667,1101.44,908.6928333,843.283,575.0281667,3336.825833,2511.908333,529.9396667,76.212,5848.8265,866.8425,71.07,1.69,0.113333333,10.06,2.726666667,13.85666667,0.166666667,0.105333333,2.5106,25.33333333,,85.86,0.54,J20981,23,1900,A1T0443QKPQ000002X,J20981,6,3,168,504,0,0,249.75,10275123,1023853
11-06-2021 10:00,0.331,1381.095167,0.2045,-0.003166667,37.00633333,37,29.97966667,30,29.99833333,30,2.163,361.8196667,505.2193333,683.2423333,68.66116667,75.612,87.45716667,2.52E+18,4079.762,1356.5025,1440.0045,1440,1359.746,1429.990667,1430,1353.004,1364.267333,1449.9375,939.8168333,879.6546667,1086.1795,1100.611,933.6496667,1516.973167,1598.3925,1101.44,907.7455,844.0041667,569.0171667,3338.969667,2512.915833,536.9925,81.65133333,5851.847333,873.5206667,71.07,1.69,0.113333333,10.06,2.726666667,13.85666667,0.166666667,0.105333333,2.5106,25.33333333,,85.86,0.54,J20981,23,2300,A1T0443QKPQ000002X,J20981,6,3,168,504,0,0,249.75,10275123,1023853
11-06-2021 11:00,0.336666667,1381.315667,0.186333333,-0.064166667,37.015,37,30.004,30,30.01533333,30,2.164333333,361.4356667,504.4671667,683.6451667,68.73683333,75.7235,87.60066667,2.52E+18,4079.684833,1356.022333,1440.011833,1440,1359.865833,1429.997667,1430,1352.490333,1363.979333,1450.101,936.8513333,880.7456667,1086.048667,1100.497333,933.0963333,1514.656,1598.695,1101.44,907.2305,843.9793333,553.9721667,3337.9555,2509.512,538.4141667,81.93616667,5847.387667,872.5756667,71.07,1.69,0.113333333,10.06,2.726666667,13.85666667,0.166666667,0.105333333,2.5106,25.33333333,,85.86,0.54,J20981,25,2500,A1T0443QKPQ000002X,J20981,6,3,168,504,0,0,249.75,10275123,1023853
11-06-2021 12:00,0.353,1380.8185,0.212,-0.030333333,37.01233333,37,29.99166667,30,29.99466667,30,2.164333333,357.6605,498.9245,678.79,67.31633333,74.37333333,86.29916667,2.52E+18,4079.759667,1355.931167,1440.016,1440,1359.99,1429.990167,1430,1352.007167,1364.196,1449.949167,934.509,881.7965,1085.689333,1101.074667,932.5288333,1509.694,1595.720833,1101.44,906.9405,844.1781667,545.8563333,3341.415333,2507.752,534.0846667,81.1165,5849.144333,868.2865,71.07,1.69,0.113333333,10.06,2.726666667,13.85666667,0.166666667,0.105333333,2.5106,25.33333333,,85.86,0.54,J20981,24,2300,A1T0443QKPQ000002X,J20981,6,3,168,504,0,0,249.75,10275123,1023853
11-06-2021 13:00,0.3635,1380.917667,0.1975,-0.027166667,37.01533333,37,30.01416667,30,30.02316667,30,2.164166667,356.233,497.1948333,677.4351667,66.21216667,73.09716667,84.77316667,2.52E+18,4079.7605,1356.479167,1439.969167,1440,1359.593167,1430.003667,1430,1351.857667,1363.702167,1450.024667,932.3315,882.7845,1085.4465,1101.482833,932.1681667,1508.855833,1595.014,1101.44,906.5283333,843.2893333,545.3068333,3339.4815,2510.394667,532.5803333,79.72566667,5849.894833,866.9818333,71.07,1.69,0.113333333,10.06,2.726666667,13.85666667,0.166666667,0.105333333,2.5106,25.33333333,,85.86,0.54,J20981,24,2400,A1T0443QKPQ000002X,J20981,6,3,168,504,0,0,249.75,10275123,1023853
11-06-2021 14:00,0.3635,1380.999333,0.194166667,-0.0445,37.03366667,37,29.99233333,30,30.00983333,30,2.163333333,356.4211667,497.8476667,678.7493333,65.04166667,71.93716667,83.607,2.52E+18,4079.800833,1356.339833,1440.008333,1440,1359.315167,1429.983833,1430,1351.4235,1363.176,1449.976,930.12,883.7548333,1085.041667,1101.2145,931.7275,1507.902167,1593.809667,1101.44,906.134,843.2441667,551.2285,3336.485333,2513.704167,533.0855,78.53716667,5850.192667,868.2445,71.07,1.69,0.113333333,10.06,2.726666667,13.85666667,0.166666667,0.105333333,2.5106,25.33333333,,84.33,0.55,J20981,25,2500,A1T0443QKPQ000002X,J20981,6,3,168,504,0,0,249.75,10275123,1023853
11-06-2021 16:00,0.383333333,1381.957833,0.184333333,-0.044166667,37.03016667,37,29.9965,30,30.0075,30,2.165,353.5985,495.556,676.2815,63.56783333,70.39316667,82.06233333,2.52E+18,4079.757167,1356.010667,1439.978333,1440,1359.2385,1430.011833,1430,1350.9975,1362.8685,1449.917333,927.8053333,884.006,1083.687,1102.089,930.8945,1507.566667,1594.290833,1101.44,905.126,846.1561667,547.9415,3337.229333,2516.249667,531.1758333,76.92483333,5853.481,866.2158333,71.07,1.69,0.113333333,10.06,2.726666667,13.85666667,0.166666667,0.105333333,2.5106,25.33333333,,84.33,0.55,J20981,25,2400,A1T0443QKPQ000002X,J20981,6,3,168,504,0,0,249.75,10275123,1023853
11-06-2021 18:00,0.388166667,1383.113833,0.176666667,-0.069333333,37.04166667,37,30.02233333,30,30.00466667,30,2.163666667,350.226,493.5798333,675.5713333,60.3235,67.03116667,78.45783333,2.52E+18,4079.793833,1356.933667,1439.996833,1440,1357.772333,1430.007833,1430,1349.291667,1361.5985,1450.020833,925.8961667,883.4261667,1083.1575,1103.233833,930.4588333,1510.3755,1595.569167,1101.44,904.2123333,845.856,553.0281667,3333.111333,2518.3005,528.8511667,73.6925,5851.413,864.9955,71.07,1.69,0.113333333,10.06,2.726666667,13.85666667,0.166666667,0.105333333,2.5106,25.33333333,,84.33,0.55,J20981,24,1900,A1T0443QKPQ000002X,J20981,6,3,168,504,0,0,249.75,10275123,1023853
11-06-2021 19:00,0.3905,1383.555833,0.186833333,-0.083833333,37.01616667,37,30.01766667,30,29.99166667,30,2.164833333,348.2625,492.2933333,674.6915,59.28733333,66.083,77.5165,2.52E+18,4079.828667,1357.571,1440.01,1440,1357.529667,1430.020833,1430,1349.120167,1361.661,1450.070667,925.3455,883.6376667,1083.197,1103.808,930.1375,1506.898333,1593.548833,1101.44,903.7075,846.233,552.2398333,3331.884667,2517.163333,527.9813333,72.70283333,5848.906667,863.593,71.07,1.69,0.113333333,10.06,2.726666667,13.85666667,0.166666667,0.105333333,2.5106,25.33333333,,84.33,0.55,J20981,23,2100,A1T0443QKPQ000002X,J20981,6,3,168,504,0,0,249.75,10275123,1023853
11-06-2021 20:00,0.4145,1384.106,0.1855,-0.057333333,37.01966667,37,29.96133333,30,30.0075,30,2.164,344.7088333,488.7926667,671.419,57.47883333,64.26366667,75.5605,2.52E+18,4079.876667,1358.087833,1439.982833,1440,1358.636667,1429.989,1430,1348.905667,1361.2055,1449.935167,925.2926667,883.8518333,1082.948833,1103.957833,929.8511667,1505.8405,1591.977833,1101.44,903.2793333,845.6736667,555.1941667,3331.555333,2518.007833,525.1386667,71.09583333,5849.630167,861.2228333,71.07,1.69,0.113333333,10.06,2.726666667,13.85666667,0.166666667,0.105333333,2.5106,25.33333333,,84.33,0.55,J20981,18,1500,A1T0443QKPQ000002X,J20981,6,3,168,504,0,0,249.75,10275123,1023853
11-06-2021 21:00,0.4155,1383.823333,0.168166667,-0.098333333,37.026,37,29.98166667,30,29.99766667,30,2.163166667,344.0443333,489.0775,671.901,56.61733333,63.18466667,74.2715,2.52E+18,4079.926,1357.683333,1439.980167,1440,1360.226,1429.986,1430,1349.563167,1361.354333,1449.981333,925.243,884.1653333,1083.251833,1104.423833,929.6316667,1504.244833,1592.020333,1101.44,902.8386667,843.7353333,561.3326667,3328.3495,2521.481833,524.9275,69.56716667,5849.910667,860.7206667,71.07,1.69,0.113333333,10.06,2.726666667,13.85666667,0.166666667,0.105333333,2.5106,25.33333333,,84.33,0.55,J20981,20,1700,A1T0443QKPQ000002X,J20981,6,3,168,504,0,0,249.75,10275123,1023853
11-06-2021 22:00,0.3955,1382.893833,0.172166667,-0.092833333,37.02316667,37,29.99183333,30,29.9945,30,2.1635,346.312,491.958,676.1291667,56.44416667,63.065,74.26583333,2.52E+18,4079.904333,1357.955333,1439.999833,1440,1360.363167,1429.988,1430,1349.002667,1361.309,1449.999167,924.403,884.9008333,1083.625667,1105.354,929.3161667,1512.117667,1595.364833,1101.44,902.5668333,842.775,564.3886667,3325.369167,2524.347167,527.6546667,69.3125,5849.676833,863.6463333,71.07,1.69,0.113333333,10.06,2.726666667,13.85666667,0.166666667,0.105333333,2.5106,25.33333333,,84.33,0.55,J20981,19,1700,A1T0443QKPQ000002X,J20981,6,3,168,504,0,0,249.75,10275123,1023853
11-06-2021 23:00,0.397333333,1382.567833,0.181666667,-0.1135,36.99283333,37,29.9675,30,30.00166667,30,2.164,344.3793333,490.4643333,676.2221667,56.23016667,62.87433333,74.1755,2.52E+18,4079.908333,1357.2945,1440.012167,1440,1360.745,1430.003833,1430,1349.67,1361.723333,1450.040833,922.8136667,886.2613333,1083.726667,1105.985167,929.0813333,1505.205167,1592.8865,1101.44,902.2588333,841.5635,559.9221667,3325.785667,2525.101333,527.652,69.14416667,5850.804833,860.407,71.07,1.69,0.113333333,10.06,2.726666667,13.85666667,0.166666667,0.105333333,2.5106,25.33333333,,84.33,0.55,J20981,22,1900,A1T0443QKPQ000002X,J20981,6,3,168,504,0,0,249.75,10275123,1023853
12-06-2021 00:00,0.585166667,1382.120333,0.187,-0.04,37.01233333,37,29.999,30,30.00333333,30,2.163833333,343.0455,487.9196667,672.7008333,56.09,62.848,74.3155,2.52E+18,4079.9665,1357.943833,1440.023833,1440,1359.522333,1429.955833,1430,1349.248667,1361.069,1450.010833,921.4406667,888.1251667,1084.4035,1106.290667,928.6113333,1506.018167,1592.6885,1101.44,902.0285,842.162,560.2255,3328.497167,2520.469833,524.6378333,69.172,5848.847333,858.6255,70.99857143,2.305714286,0.061714286,8.175714286,2.141428571,12.95285714,0.492857143,0.153,2.4867,27,,84.33,0.55,J20981,22,2000,A1T0443QKPQ000002X,J20981,6,3,168,504,0,0,249.75,10275123,1023853
12-06-2021 02:00,0.798,1381.6645,0.1735,-0.079166667,36.996,37,29.98966667,30,29.99516667,30,2.163166667,347.8958333,493.322,680.315,56.877,63.4435,74.90566667,2.52E+18,4079.965667,1357.438,1439.967333,1440,1359.515,1429.988667,1430,1349.612833,1361.716,1449.988,920.7763333,890.5166667,1085.362333,1106.727333,927.8311667,1510.708333,1595.409167,1101.44,901.7753333,832.6551667,563.7141667,3323.747333,2527.897833,530.1881667,69.45216667,5851.513167,863.5661667,70.99857143,2.305714286,0.061714286,8.175714286,2.141428571,12.95285714,0.492857143,0.153,2.4867,27,,84.33,0.55,J20981,25,1800,A1T0443QKPQ000002X,J20981,6,3,168,504,0,0,249.75,10275123,1023853
12-06-2021 03:00,0.801833333,1380.728833,0.2185,-0.062833333,37.0105,37,29.99966667,30,30.00466667,30,2.164166667,346.02,490.0606667,675.956,58.731,65.18633333,76.69666667,2.52E+18,4080.011333,1356.706667,1439.991667,1440,1359.645167,1430.0005,1430,1349.383333,1361.090667,1449.954667,921.4065,891.0468333,1085.578833,1107.567833,927.306,1505.793,1592.429833,1101.44,901.4623333,826.9875,564.5431667,3328.867333,2520.847,527.7123333,70.87216667,5849.814167,860.0811667,70.99857143,2.305714286,0.061714286,8.175714286,2.141428571,12.95285714,0.492857143,0.153,2.4867,27,,87.7,0.55,J20981,23,2200,A1T0443QKPQ000002X,J20981,6,3,168,504,0,0,249.75,10275123,1023853
12-06-2021 04:00,0.777333333,1379.324,0.222,-0.1415,37.02383333,37,29.96933333,30,29.99716667,30,2.165833333,348.195,491.5778333,677.6751667,60.892,67.27783333,78.75033333,2.52E+18,4079.958667,1355.626333,1440.013833,1440,1359.218667,1429.987833,1430,1348.955833,1361.343167,1450.103667,922.165,890.9901667,1085.387833,1108.001,926.8818333,1506.9245,1592.657667,1101.44,901.192,823.7401667,568.01,3330.655333,2516.359833,528.5266667,72.76766667,5847.0305,860.1916667,70.99857143,2.305714286,0.061714286,8.175714286,2.141428571,12.95285714,0.492857143,0.153,2.4867,27,,87.7,0.55,J20981,24,2100,A1T0443QKPQ000002X,J20981,6,3,168,504,0,0,249.75,10275123,1023853
12-06-2021 05:00,0.759166667,1378.287333,0.216666667,0.0485,37.02183333,37,30.00283333,30,30.008,30,2.164,349.7465,494.04,679.5226667,63.3705,69.758,81.254,2.52E+18,4079.936333,1354.856333,1439.997333,1440,1359.548667,1430.012667,1430,1348.690667,1361.389833,1449.981667,923.1785,891.0368333,1085.713833,1108.2365,926.4193333,1506.8735,1592.599333,1101.44,901.1793333,812.467,568.0813333,3332.3,2515.895333,530.658,75.07183333,5847.992167,860.8411667,70.99857143,2.305714286,0.061714286,8.175714286,2.141428571,12.95285714,0.492857143,0.153,2.4867,27,,87.7,0.55,J20981,22,2100,A1T0443QKPQ000002X,J20981,6,3,168,504,0,0,249.75,10275123,1023853
12-06-2021 06:00,0.73,1377.493833,0.237833333,-0.054166667,36.99683333,37,30.01566667,30,29.99166667,30,2.165333333,356.9258333,503.1656667,676.5371667,65.7445,72.05016667,83.413,2.52E+18,4025.8575,1355.113167,1440.026667,1440,1359.891,1429.9995,1430,1347.9705,1360.852833,1450.038833,923.9755,891.2413333,1085.781333,1108.371,925.9541667,1505.754167,1592.041833,1101.44,901.1473333,785.9076667,568.7931667,3288.0085,2494.592167,533.3501667,77.192,5782.55,857.7346667,70.99857143,2.305714286,0.061714286,8.175714286,2.141428571,12.95285714,0.492857143,0.153,2.4867,27,,84.33,0.55,J20981,23,2100,A1T0443QKPQ000002X,J20981,6,3,168,504,0,0,249.75,10275123,1023853
12-06-2021 07:00,0.711833333,1377.9905,0.203333333,0.0035,37.009,37,29.9925,30,29.993,30,2.164333333,360.1778333,505.144,670.0785,68.3295,75.05883333,86.80583333,2.52E+18,4079.742833,1354.854,1439.9945,1440,1359.7125,1430.012,1430,1347.635,1361.150333,1449.991333,924.711,891.3595,1085.967833,1108.666333,925.5885,1513.3625,1596.318833,1101.44,901.0475,784.7045,568.4536667,3319.748333,2513.577833,529.7763333,80.24233333,5833.192,857.0213333,70.99857143,2.305714286,0.061714286,8.175714286,2.141428571,12.95285714,0.492857143,0.153,2.4867,27,,84.33,0.55,J20981,32,2200,A1T0443QKPQ000002X,J20981,6,3,168,504,0,0,249.75,10275123,1023853
12-06-2021 08:00,0.708,1377.874667,0.205166667,0.112,36.99716667,37,30.01666667,30,29.98766667,30,2.165333333,364.0593333,506.382,672.134,69.63866667,76.61816667,88.659,2.52E+18,4079.737667,1355.055167,1439.9745,1440,1359.766167,1430.003167,1430,1348.206833,1361.252667,1449.974,925.3728333,891.3156667,1086.290333,1109.1225,925.1996667,1514.386333,1597.529,1101.44,900.8108333,799.511,557.763,3303.3415,2496.7255,533.2521667,82.34583333,5800.013333,857.671,70.99857143,2.305714286,0.061714286,8.175714286,2.141428571,12.95285714,0.492857143,0.153,2.4867,27,,84.33,0.55,J20981,28,2200,A1T0443QKPQ000002X,J20981,6,3,168,504,0,0,249.75,10275123,1023853
12-06-2021 10:00,0.6825,1377.459667,0.196166667,-0.0075,37.00416667,37,29.98283333,30,29.9955,30,2.1645,364.2753333,505.0903333,669.1795,70.81333333,78.03766667,90.375,2.52E+18,4079.680667,1356.146833,1440.013333,1440,1359.265667,1429.9905,1430,1347.149667,1359.2705,1450.002833,924.6328333,891.4316667,1087.370333,1109.718667,924.891,1514.264333,1596.435833,1101.44,900.0356667,797.8966667,558.1293333,3294.949667,2478.668167,530.7315,84.18433333,5773.543833,855.427,70.99857143,2.305714286,0.061714286,8.175714286,2.141428571,12.95285714,0.492857143,0.153,2.4867,27,,84.33,0.55,J20981,28,2400,A1T0443QKPQ000002X,J20981,6,3,168,504,0,0,249.75,10275123,1023853
13-06-2021 02:00,0.664333333,1382.8875,0.183833333,0.008,36.992,37,30.00366667,30,29.9925,30,2.165666667,358.6963333,505.5193333,669.4373333,63.18666667,69.87266667,81.5675,2.52E+18,4079.719833,1357.892333,1439.981333,1440,1362.686333,1430.004333,1430,1350.392333,1362.353,1450.050333,922.5863333,915.2801667,1095.161167,1113.6395,926.4626667,1512.472667,1594.950667,1101.44,899.921,802.6971667,553.0563333,3212.427667,2436.982167,530.3015,75.86216667,5649.4935,854.04,70.63714286,2.391428571,0.238714286,8.112857143,2.068571429,12.76571429,0.465714286,0.137857143,2.491842857,23,,84.33,0.55,J20981,29,2500,A1T0443QKPQ000002X,J20981,6,3,168,504,0,0,249.75,10275123,1023853
13-06-2021 03:00,0.654833333,1382.266167,0.212333333,-0.02,36.98916667,37,30.03033333,30,29.99483333,30,2.165666667,357.1876667,503.3891667,666.6066667,64.09466667,70.78066667,82.37766667,2.52E+18,4079.761333,1358.448833,1440.0175,1440,1362.329667,1429.977333,1430,1350.528167,1362.145333,1450.080167,922.2751667,917.0606667,1094.822667,1113.397167,926.3438333,1507.918167,1593.218,1101.44,900.0641667,804.5373333,557.1588333,3215.836,2432.961333,527.7305,76.567,5648.841167,851.7871667,70.63714286,2.391428571,0.238714286,8.112857143,2.068571429,12.76571429,0.465714286,0.137857143,2.491842857,23,,87.7,0.55,J20981,23,2100,A1T0443QKPQ000002X,J20981,6,3,168,504,0,0,249.75,10275123,1023853
13-06-2021 04:00,0.644,1382.7305,0.2305,0.108333333,36.971,37,29.98016667,30,30.0065,30,2.166333333,359.196,505.5991667,669.6308333,65.1125,71.73233333,83.24116667,2.52E+18,4079.699167,1357.832667,1440.005833,1440,1361.3405,1430.0125,1430,1349.863,1362.601,1449.961,921.1461667,919.1235,1094.623167,1113.083167,926.2971667,1510.471833,1595.251167,1101.44,900.124,806.0303333,560.765,3215.026167,2437.742833,529.52,77.42616667,5652.665833,853.2298333,70.63714286,2.391428571,0.238714286,8.112857143,2.068571429,12.76571429,0.465714286,0.137857143,2.491842857,23,,87.7,0.55,J20981,31,2600,A1T0443QKPQ000002X,J20981,6,3,168,504,0,0,249.75,10275123,1023853
13-06-2021 05:00,0.642166667,1382.658333,0.231166667,-0.033,37.0005,37,30.02633333,30,30.00783333,30,2.166166667,361.1061667,506.1173333,671.995,66.7455,73.20633333,84.5455,2.52E+18,4079.755667,1357.6315,1440.002667,1440,1361.182833,1430.004833,1430,1349.672333,1362.2985,1450.040167,919.282,921.0666667,1094.627,1112.9875,926.113,1511.415333,1595.8695,1101.44,899.9115,806.203,558.1766667,3216.074833,2434.592167,530.1493333,78.56766667,5650.682333,854.1251667,70.63714286,2.391428571,0.238714286,8.112857143,2.068571429,12.76571429,0.465714286,0.137857143,2.491842857,23,,87.7,0.55,J20981,23,2200,A1T0443QKPQ000002X,J20981,6,3,168,504,0,0,249.75,10275123,1023853
13-06-2021 07:00,0.628166667,1381.471167,0.198833333,-0.065,36.9955,37,30.01416667,30,30.0005,30,2.167333333,362.7463333,508.3363333,675.4065,68.9635,75.481,86.9305,2.52E+18,4079.869333,1356.824333,1439.981167,1440,1361.126167,1429.977333,1430,1349.2315,1361.873333,1449.9515,916.3916667,924.0911667,1094.691167,1113.754833,926.239,1514.774167,1597.1425,1101.44,899.1661667,804.1965,541.9898333,3217.739833,2431.5035,532.5148333,80.785,5649.158833,853.1421667,70.63714286,2.391428571,0.238714286,8.112857143,2.068571429,12.76571429,0.465714286,0.137857143,2.491842857,23,,87.7,0.55,J20981,28,2500,A1T0443QKPQ000002X,J20981,6,3,168,504,0,0,249.75,10275123,1023853
13-06-2021 08:00,0.61,1380.89,0.208,0.007666667,36.99216667,37,30.03183333,30,30.02216667,30,2.166833333,360.6425,506.0973333,669.4746667,70.20533333,77.228,89.04583333,2.52E+18,4079.878333,1356.670167,1439.9835,1440,1361.298333,1429.979833,1430,1349.9555,1361.537167,1449.945833,916.5256667,924.778,1095.028667,1113.978667,926.2348333,1508.215,1593.598833,1101.44,898.9946667,802.1328333,544.301,3223.291667,2426.815333,529.5068333,82.855,5650.175333,850.2243333,70.63714286,2.391428571,0.238714286,8.112857143,2.068571429,12.76571429,0.465714286,0.137857143,2.491842857,23,,84.33,0.55,J20981,26,2400,A1T0443QKPQ000002X,J20981,6,3,168,504,0,0,249.75,10275123,1023853
