Repository: RitwikKhandelwal/Piramal-Kosamba

File: 2. Efficiency/45tpd/1. Flat Files/Flint_B5.csv (part 5 of 43)
e,B5 HP Set Value,B5 LP Process value,B5 LP Set Value,Header Gas Pressure Process value,Recuprator Left Bottom temp Process value,Recuprator Left Middle temp Process value,Recuprator Left top temp Process value,Recuprator Right Bottom temp Process value,Recuprator Right Middle temp Process value,Recuprator Right top temp Process value,Row Key,Total cold air flow  Process value,B5 Front Bottom temp Process value,B5 front Top temp Process value,B5 Rear Top temp Process value,B5 Rear Top temp Set Value,Melter Bottom 1 temp Process value,Melter Bottom 2 temp Process value,Melter Bottom 3 temp Process value,Melter Bottom 4 temp Process value,Melter Bottom 5 temp Process value,Melter Crown 1 temp Process value,Melter Crown 2 temp Process value,Riser temp( not available) Process value,Thraot Sleeper Process value,west gas channel right side Process value,Total gas flow Process value,Total hot air left Process value,Total hot air right Process value,Total hot air left temp Process value,Total hot air right temp Process value,Total hot air Process value,Thermocouple stack ( Chimney) left Process value,chem_comp_SiO2,chem_comp_Al2O3,chem_comp_Fe2O3,chem_comp_CaO,chem_comp_MgO,chem_comp_Na2O,chem_comp_K2O,chem_comp_SO3,physical_test_density_gm_cc,physical_test_seed_count_result,,DPR Eff,ActDrw(Ton),JobNumber,DefectCountSum,SampleSizeSum,FGCode,Number,NumberOfSection,NumberOfGob,GobCutPerMinute,ISMachineActualSpeed,GobWeightLow,GobWeightHigh,GlassDraw,PackedQunatity,ProductionOrderNumber
25-01-2021 06:00,1.0105,1392.8365,0.147,-0.019666667,37.00666667,37,30.00933333,30,2.168833333,372.8068333,519.0488333,712.8426667,73.16716667,88.19216667,110.433,2.52E+18,4081.6395,1311.227167,1321.784167,1320.024667,1320,1289.399333,1293.764167,1292.345,1314.394,1226.466833,1489.605167,1549.485833,1101.44,1384.336167,1412.857333,616.044,3144.529,3183.3255,554.275,95.59833333,6327.679667,843.311,71.020625,2.475,0.0601875,8.10125,1.938125,12.69375,0.580625,0.1225,2.487796875,23.75,,81.82,0.58,J18371,30,2500,F1T0463QKPQ000001X,J18371,7,3,91,273,0,0,160,4594708,1020979
25-01-2021 07:00,0.997166667,1392.916,0.2435,-0.04,37.0215,37,29.99983333,30,2.169,372.251,518.9743333,711.1971667,74.98666667,90.4065,113.2816667,2.52E+18,4081.642833,1313.3725,1319.949333,1320.019333,1320,1289.618833,1294.177667,1292.735833,1313.9815,1226.008167,1488.674,1550.697,1101.44,1384.923333,1411.425667,611.9128333,3145.506167,3162.7505,554.1611667,98.50066667,6308.253167,842.7485,71.020625,2.475,0.0601875,8.10125,1.938125,12.69375,0.580625,0.1225,2.487796875,23.75,,47.73,0.58,J18371,32,2700,F1T0463QKPQ000001X,J18371,7,3,91,273,0,0,160,4594708,1020979
25-01-2021 08:00,0.862333333,1393.1305,0.240666667,-0.037166667,36.97183333,37,29.99666667,30,2.168833333,365.7975,506.3921667,695.9973333,80.9675,98.99033333,124.0466667,2.52E+18,4081.609667,1314.2455,1316.529167,1320.0175,1320,1290.004,1294.279,1292.947833,1313.7315,1225.876167,1493.360833,1561.118,1101.44,1385.6665,1409.1775,610.0538333,3206.312333,2714.8725,543.4353333,104.9346667,5921.196167,826.3196667,71.020625,2.475,0.0601875,8.10125,1.938125,12.69375,0.580625,0.1225,2.487796875,23.75,,0,0.58,J18371,29,2400,F1T0463QKPQ000001X,J18371,7,3,91,273,0,0,160,4594708,1020979
25-01-2021 10:00,0.845333333,1393.526667,0.236333333,-0.016666667,36.98816667,37,29.9985,30,2.1695,363.7445,500.0438333,686.7848333,85.86933333,107.7631667,138.3233333,2.52E+18,4081.485833,1312.195167,1309.961,1320.007167,1320,1292.700833,1297.064167,1294.1965,1314.4825,1226.839333,1502.955333,1570.102833,1101.44,1389.592333,1414.075833,610.2631667,3236.428667,2591.509833,534.7201667,119.5733333,5827.922667,819.225,71.020625,2.475,0.0601875,8.10125,1.938125,12.69375,0.580625,0.1225,2.487796875,23.75,,79.55,0.58,J18371,27,2200,F1T0463QKPQ000001X,J18371,7,3,91,273,0,0,160,4594708,1020979
25-01-2021 11:00,0.833833333,1391.9445,0.237166667,-0.024333333,36.98233333,37,29.97883333,30,2.169,363.9785,498.9793333,685.9763333,85.63766667,107.6808333,138.4663333,2.52E+18,4081.470167,1311.308667,1310.001833,1320.033,1320,1294.8,1299.059,1295.858,1315.929,1227.900667,1503.235667,1573.001333,1101.44,1391.935667,1414.299167,609.1118333,3238.480167,2590.6955,532.2386667,119.9251667,5829.029333,817.7428333,71.020625,2.475,0.0601875,8.10125,1.938125,12.69375,0.580625,0.1225,2.487796875,23.75,,79.55,0.58,J18371,25,2100,F1T0463QKPQ000001X,J18371,7,3,91,273,0,0,160,4594708,1020979
25-01-2021 12:00,0.83,1392.482167,0.227166667,-0.005666667,37.0095,37,29.998,30,2.169833333,363.6461667,498.8088333,685.1571667,85.121,107.2135,137.8693333,2.52E+18,4081.436,1311.751167,1310.023167,1320.025167,1320,1296.198667,1300.146,1297.300833,1317.050333,1229.166333,1501.823,1573.870667,1101.44,1394.782833,1413.437333,604.8823333,3237.581333,2594.232,531.3783333,119.3998333,5831.798667,817.3011667,71.020625,2.475,0.0601875,8.10125,1.938125,12.69375,0.580625,0.1225,2.487796875,23.75,,81.82,0.58,J18371,26,2100,F1T0463QKPQ000001X,J18371,7,3,91,273,0,0,160,4594708,1020979
25-01-2021 13:00,0.839333333,1393.557,0.218,-0.017166667,36.989,37,30.00283333,30,2.170833333,360.5793333,495.4948333,681.1623333,83.64716667,105.8165,136.648,2.52E+18,4081.566333,1312.474667,1310.048833,1320.025833,1320,1296.776167,1301.605167,1298.617833,1318.088667,1230.499,1500.954333,1573.480833,1101.44,1397.391833,1410.26,594.1218333,3238.151333,2592.5035,528.213,118.4348333,5830.33,815.649,71.020625,2.475,0.0601875,8.10125,1.938125,12.69375,0.580625,0.1225,2.487796875,23.75,,81.82,0.58,J18371,24,1700,F1T0463QKPQ000001X,J18371,7,3,91,273,0,0,160,4594708,1020979
25-01-2021 14:00,0.876666667,1394.3005,0.221,-0.036666667,36.9955,37,29.9955,30,2.170333333,356.6393333,491.2523333,677.5826667,81.6865,103.7076667,134.2608333,2.52E+18,4081.5725,1313.326,1309.992333,1320.016,1320,1297.479167,1301.225333,1299.463833,1318.634,1231.739167,1495.406333,1573.1835,1101.44,1399.28,1405.8635,592.3403333,3238.685667,2589.878333,524.2696667,116.2783333,5828.639333,812.9918333,71.020625,2.475,0.0601875,8.10125,1.938125,12.69375,0.580625,0.1225,2.487796875,23.75,,81.82,0.58,J18371,24,1900,F1T0463QKPQ000001X,J18371,7,3,91,273,0,0,160,4594708,1020979
25-01-2021 15:00,0.888666667,1392.341833,0.221,0.057333333,37.00433333,37,29.99633333,30,2.171833333,352.0956667,487.4215,673.992,79.956,101.8128333,132.1908333,2.52E+18,4081.667167,1315.071833,1310.0185,1320.0105,1320,1297.827,1300.846,1299.266167,1318.209333,1233.194167,1496.182333,1572.569667,1101.44,1400.558167,1405.0055,589.3788333,3240.4055,2590.407667,520.86,114.1801667,5830.933833,809.416,71.020625,2.475,0.0601875,8.10125,1.938125,12.69375,0.580625,0.1225,2.487796875,23.75,,81.82,0.59,J18371,24,1900,F1T0463QKPQ000001X,J18371,7,3,91,273,0,0,160,4594708,1020979
25-01-2021 16:00,0.917333333,1393.572833,0.213166667,-0.0195,37.022,37,30.00566667,30,2.171666667,348.9318333,484.7761667,671.1005,78.8025,100.511,130.5726667,2.52E+18,4081.552833,1316.208833,1310.0685,1320.064833,1320,1296.636333,1302.183333,1299.356833,1318.57,1233.985167,1495.432167,1571.308,1101.44,1401.890333,1405.327,592.9278333,3239.770167,2591.045833,517.8031667,112.4685,5830.8735,805.4563333,71.020625,2.475,0.0601875,8.10125,1.938125,12.69375,0.580625,0.1225,2.487796875,23.75,,77.27,0.59,J18371,24,2000,F1T0463QKPQ000001X,J18371,7,3,91,273,0,0,160,4594708,1020979
25-01-2021 18:00,0.9305,1392.419167,0.214833333,-0.041,37.01316667,37,30.011,30,2.172166667,350.0265,487.0205,676.6143333,77.48133333,99.17366667,129.3208333,2.52E+18,4081.158833,1314.421333,1310.052667,1320.0315,1320,1293.938333,1306.347833,1297.236833,1320.058333,1234.582667,1499.362667,1574.733833,1101.44,1402.378833,1408.989833,593.7686667,3233.583667,2597.0485,520.3678333,110.9136667,5830.6755,804.8631667,71.020625,2.475,0.0601875,8.10125,1.938125,12.69375,0.580625,0.1225,2.487796875,23.75,,77.27,0.59,J18371,32,1900,F1T0463QKPQ000001X,J18371,7,3,91,273,0,0,160,4594708,1020979
25-01-2021 19:00,0.935333333,1392.9515,0.206666667,-0.022333333,36.99966667,37,29.99983333,30,2.172333333,346.7768333,483.4423333,674.1578333,76.4225,98.044,128.1206667,2.52E+18,4081.0865,1313.268667,1308.1995,1320.023667,1320,1293.610667,1307.572667,1296.610833,1320.9495,1234.954167,1497.434,1572.475667,1101.44,1402.539167,1406.585833,591.8778333,3235.628,2594.5925,517.6755,109.9378333,5830.306833,802.2165,71.020625,2.475,0.0601875,8.10125,1.938125,12.69375,0.580625,0.1225,2.487796875,23.75,,79.55,0.59,J18371,39,2100,F1T0463QKPQ000001X,J18371,7,3,91,273,0,0,160,4594708,1020979
25-01-2021 20:00,0.971666667,1393.870333,0.209666667,-0.023666667,37.00366667,37,30.00333333,30,2.172833333,343.4656667,480.1521667,671.3351667,75.17816667,96.70666667,126.5918333,2.52E+18,4081.0725,1311.905667,1305.1095,1320.060833,1320,1292.673,1308.581333,1296.003333,1321.764333,1235.5385,1494.395167,1571.763667,1101.44,1402.570167,1404.923833,594.6968333,3236.768667,2592.470667,514.2405,108.513,5829.2375,800.4376667,71.020625,2.475,0.0601875,8.10125,1.938125,12.69375,0.580625,0.1225,2.487796875,23.75,,79.55,0.59,J18371,25,1500,F1T0463QKPQ000001X,J18371,7,3,91,273,0,0,160,4594708,1020979
25-01-2021 21:00,0.9505,1393.102667,0.202833333,0.028,37.00383333,37,30.01383333,30,2.174333333,341.3415,479.1336667,670.5486667,74.2625,95.67883333,125.4401667,2.52E+18,4081.0465,1312.227,1310.153667,1320.047167,1320,1292.192667,1309.1945,1295.802833,1322.241,1235.649833,1496.2395,1572.0205,1101.44,1403.114,1404.667167,593.9823333,3235.108333,2594.212833,513.5453333,107.383,5829.286167,800.8416667,71.020625,2.475,0.0601875,8.10125,1.938125,12.69375,0.580625,0.1225,2.487796875,23.75,,79.55,0.59,J18371,30,1800,F1T0463QKPQ000001X,J18371,7,3,91,273,0,0,160,4594708,1020979
25-01-2021 22:00,0.9375,1392.739833,0.208333333,0.019666667,36.99683333,37,30.01633333,30,2.1735,337.5891667,476.5771667,666.6888333,73.72183333,94.8715,124.3816667,2.52E+18,4081.174167,1314.122333,1309.969333,1320.043333,1320,1291.641833,1309.24,1295.186,1322.197833,1235.964667,1494.825833,1571.1065,1101.44,1403.165333,1403.221667,595.0728333,3237.292,2592.134167,510.4961667,106.3398333,5829.3955,801.0046667,71.020625,2.475,0.0601875,8.10125,1.938125,12.69375,0.580625,0.1225,2.487796875,23.75,,79.55,0.59,J18371,24,1400,F1T0463QKPQ000001X,J18371,7,3,91,273,0,0,160,4594708,1020979
25-01-2021 23:00,0.941166667,1392.294,0.204166667,-0.027833333,37.002,37,30.00066667,30,2.172666667,335.4248333,475.0111667,664.5851667,73.3765,94.61933333,124.1296667,2.52E+18,4081.1445,1313.966833,1311.172833,1320.049333,1320,1291.048833,1309.146333,1294.48,1321.739833,1235.915333,1495.703833,1571.417,1101.44,1403.098833,1403.747667,594.726,3237.768667,2591.491,509.0613333,106.0253333,5829.221667,801.72,71.020625,2.475,0.0601875,8.10125,1.938125,12.69375,0.580625,0.1225,2.487796875,23.75,,79.55,0.59,J18371,23,1400,F1T0463QKPQ000001X,J18371,7,3,91,273,0,0,160,4594708,1020979
26-01-2021 00:00,0.948644068,1392.94661,0.199830508,-0.005254237,37.00474576,37,30.00779661,30,2.172372881,335.3571186,475.8333898,666.0359322,72.74338983,93.93983051,123.5271186,2.52E+18,4081.162712,1311.689661,1314.991186,1320.04339,1320,1291.300847,1308.98322,1293.49,1321.666949,1235.840847,1496.003051,1572.519492,1101.44,1402.724237,1404.992373,595.7335593,3235.612034,2593.458475,509.5791525,105.4166102,5829.104746,803.7042373,71.138125,2.219375,0.0595,8.74625,2.13625,13.025,0.453125,0.1185,2.4870125,21.59375,,77.27,0.59,J18371,41,2400,F1T0463QKPQ000001X,J18371,7,3,91,273,0,0,160,4594708,1020979
26-01-2021 02:00,0.9525,1394.606333,0.201166667,-0.011,37.00333333,37,29.992,30,2.172,333.2208333,474.6426667,664.0206667,73.93133333,95.13183333,124.9925,2.52E+18,4081.2645,1311.418,1315.130667,1320.049167,1320,1292.422833,1308.77,1292.914,1322.0215,1235.7585,1495.5315,1572.292167,1101.44,1402.0455,1404.636167,594.268,3238.969667,2589.8445,508.8426667,106.5308333,5828.650833,804.6156667,71.138125,2.219375,0.0595,8.74625,2.13625,13.025,0.453125,0.1185,2.4870125,21.59375,,79.55,0.59,J18371,46,3400,F1T0463QKPQ000001X,J18371,7,3,91,273,0,0,160,4594708,1020979
26-01-2021 05:00,0.847666667,1392.617167,0.163166667,0.001666667,37.0165,37,29.9975,30,2.17,339.7681667,489.8161667,680.0543333,76.2965,95.267,121.7518333,2.52E+18,4081.407833,1319.132167,1349.510667,1348.989833,1348.916667,1292.119,1304.061,1294.4895,1321.3795,1236.160333,1495.0395,1574.900167,1101.44,1402.1715,1397.3195,593.4711667,3171.028833,2558.7265,524.6115,104.667,5729.728833,820.9523333,71.138125,2.219375,0.0595,8.74625,2.13625,13.025,0.453125,0.1185,2.4870125,21.59375,,79.55,0.59,J18371,59,4700,F1T0463QKPQ000001X,J18371,7,3,91,273,0,0,160,4594708,1020979
26-01-2021 06:00,0.829166667,1392.688,0.165166667,-0.0145,37.0875,37,30.002,30,2.169666667,340.071,490.6471667,680.5043333,78.69366667,97.69283333,124.0723333,2.52E+18,4081.293333,1321.116333,1339.645,1345.071667,1345,1292.555,1302.2345,1295.42,1320.217333,1236.158667,1497.836167,1576.038333,1101.44,1402.327,1399.591,594.794,3174.959167,2554.660833,525.588,106.7181667,5729.761,821.717,71.138125,2.219375,0.0595,8.74625,2.13625,13.025,0.453125,0.1185,2.4870125,21.59375,,79.55,0.59,J18371,44,3800,F1T0463QKPQ000001X,J18371,7,3,91,273,0,0,160,4594708,1020979
26-01-2021 07:00,0.8135,1393.739833,0.2345,-0.021166667,36.98783333,37,30.00416667,30,2.170166667,340.2576667,490.1661667,680.7866667,80.13216667,99.3155,126.0316667,2.52E+18,4081.201333,1321.435833,1339.905833,1344.990667,1345,1292.173833,1303.314167,1295.327333,1319.7385,1236.358667,1498.547167,1576.556167,1101.44,1402.525167,1401.2685,595.6143333,3178.676,2549.833,525.7668333,108.8405,5728.514667,822.5601667,71.138125,2.219375,0.0595,8.74625,2.13625,13.025,0.453125,0.1185,2.4870125,21.59375,,77.27,0.58,J18371,48,4000,F1T0463QKPQ000001X,J18371,7,3,91,273,0,0,160,4594708,1020979
26-01-2021 08:00,0.794833333,1393.1325,0.2345,-0.0155,37.00816667,37,29.988,30,2.169333333,343.1591667,492.0183333,682.9416667,81.0115,100.0141667,126.6348333,2.52E+18,4081.1665,1321.6015,1339.972667,1345.084167,1345,1291.364833,1304.974833,1294.555333,1319.838,1236.658333,1498.619333,1576.326833,1101.44,1403.051833,1401.309833,595.5853333,3178.087167,2550.2755,527.2148333,109.7625,5728.334,823.0591667,71.138125,2.219375,0.0595,8.74625,2.13625,13.025,0.453125,0.1185,2.4870125,21.59375,,77.27,0.58,J18371,40,3300,F1T0463QKPQ000001X,J18371,7,3,91,273,0,0,160,4594708,1020979
26-01-2021 10:00,0.778333333,1393.886333,0.2445,-0.021666667,36.983,37,29.9945,30,2.1695,343.4938333,495.1251667,688.1093333,82.09833333,101.0895,128.01,2.52E+18,4081.0115,1320.058667,1339.9645,1345.069,1345,1289.970667,1309.470333,1294.299167,1322.1615,1237.090167,1500.966667,1577.407167,1101.44,1403.438333,1401.781167,594.5813333,3177.793,2553.273167,530.4675,111.2053333,5731.275833,825.7458333,71.138125,2.219375,0.0595,8.74625,2.13625,13.025,0.453125,0.1185,2.4870125,21.59375,,0,0.58,J18371,46,3300,F1T0463QKPQ000001X,J18371,7,3,91,273,0,0,160,4594708,1020979
26-01-2021 11:00,0.777333333,1392.721167,0.2385,0.002,36.99766667,37,29.987,30,2.1695,343.0643333,495.7121667,688.8725,81.85366667,100.6383333,127.2985,2.52E+18,4081.039667,1320.111,1340.0565,1345.0245,1345,1290.269167,1309.844833,1294.165,1322.622,1237.3875,1500.8125,1578.185833,1101.44,1404.092167,1401.795167,595.4711667,3177.179333,2553.428333,530.7096667,110.6915,5730.722,826.6616667,71.138125,2.219375,0.0595,8.74625,2.13625,13.025,0.453125,0.1185,2.4870125,21.59375,,27.27,0.58,J18371,27,2100,F1T0463QKPQ000001X,J18371,7,3,91,273,0,0,160,4594708,1020979
26-01-2021 12:00,0.771833333,1391.2535,0.241666667,-0.016,36.98933333,37,29.99733333,30,2.170333333,341.3645,494.6643333,688.2728333,80.97216667,99.94783333,127.0118333,2.52E+18,4081.019667,1321.26,1340.140833,1345.059167,1345,1290.951333,1309.702667,1293.706667,1322.2345,1237.741833,1502.3085,1578.255833,1101.44,1404.599667,1402.362,592.8946667,3177.251833,2550.025833,529.5461667,110.2028333,5727.2995,825.93,71.138125,2.219375,0.0595,8.74625,2.13625,13.025,0.453125,0.1185,2.4870125,21.59375,,56.82,0.58,J18371,34,2600,F1T0463QKPQ000001X,J18371,7,3,91,273,0,0,160,4594708,1020979
26-01-2021 13:00,0.779666667,1392.849167,0.2225,-0.0085,37.001,37,29.9915,30,2.169833333,339.1333333,493.5211667,687.1585,79.62716667,98.59083333,125.8261667,2.52E+18,4081.0605,1321.45,1340.002167,1344.936833,1345,1291.621,1309.904333,1293.593167,1322.2275,1237.950333,1501.355333,1578.1045,1101.44,1405.008667,1404.650667,594.409,3176.399333,2553.1155,527.0076667,109.0951667,5729.251,825.3978333,71.138125,2.219375,0.0595,8.74625,2.13625,13.025,0.453125,0.1185,2.4870125,21.59375,,61.36,0.58,J18371,34,2600,F1T0463QKPQ000001X,J18371,7,3,91,273,0,0,160,4594708,1020979
26-01-2021 14:00,0.822666667,1392.5885,0.242166667,-0.012833333,36.997,37,29.99933333,30,2.170333333,336.9748333,493.274,688.1496667,78.23916667,97.28633333,124.6643333,2.52E+18,4081.040667,1320.752333,1340.027,1345.073667,1345,1292.3945,1310.443333,1293.599667,1322.729,1237.9495,1503.724333,1578.028,1101.44,1405.153,1404.181833,591.6913333,3175.5055,2557.069833,527.8008333,107.8683333,5732.697333,825.9181667,71.138125,2.219375,0.0595,8.74625,2.13625,13.025,0.453125,0.1185,2.4870125,21.59375,,68.18,0.58,J18371,27,2100,F1T0463QKPQ000001X,J18371,7,3,91,273,0,0,160,4594708,1020979
26-01-2021 15:00,0.8365,1391.642167,0.2175,-0.0335,36.98866667,37,30.00766667,30,2.170833333,336.0395,492.3296667,688.3323333,76.55516667,95.624,123.174,2.52E+18,4081.125667,1320.9085,1340.110333,1345.027,1345,1293.383,1311.272667,1293.709167,1323.289333,1238.2655,1504.632167,1579.1105,1101.44,1405.283,1405.355667,591.9213333,3172.706833,2556.549667,526.317,106.3633333,5729.4895,825.5316667,71.138125,2.219375,0.0595,8.74625,2.13625,13.025,0.453125,0.1185,2.4870125,21.59375,,70.45,0.58,J18371,27,2500,F1T0463QKPQ000001X,J18371,7,3,91,273,0,0,160,4594708,1020979
26-01-2021 16:00,0.843333333,1393.0415,0.2065,-0.005166667,36.99733333,37,30.00933333,30,2.170833333,339.1141667,496.1361667,694.5095,75.449,94.52366667,122.1263333,2.52E+18,4081.199,1320.127167,1339.985833,1344.958,1345,1294.0905,1311.505167,1293.804333,1323.646833,1238.485,1503.802,1580.261,1101.44,1405.602333,1412.431667,592.5658333,3165.6055,2565.8765,528.587,105.0858333,5731.673333,829.0546667,71.138125,2.219375,0.0595,8.74625,2.13625,13.025,0.453125,0.1185,2.4870125,21.59375,,70.45,0.58,J18371,27,2200,F1T0463QKPQ000001X,J18371,7,3,91,273,0,0,160,4594708,1020979
26-01-2021 18:00,0.84,1392.858333,0.212833333,-0.0165,36.9845,37,29.99466667,30,2.172166667,343.3383333,502.8581667,705.4231667,74.42383333,93.45633333,121.2758333,2.52E+18,4081.405833,1320.222167,1340.019167,1345.043833,1345,1296.1165,1314.613667,1294.905833,1325.072,1239.1275,1516.4295,1584.6735,1101.44,1406.983167,1417.735833,560.5491667,3157.706833,2573.029333,538.9171667,104.1985,5730.824333,833.8696667,71.138125,2.219375,0.0595,8.74625,2.13625,13.025,0.453125,0.1185,2.4870125,21.59375,,65.91,0.58,J18371,38,2700,F1T0463QKPQ000001X,J18371,7,3,91,273,0,0,160,4594708,1020979
26-01-2021 19:00,0.839666667,1393.982,0.206666667,-0.015666667,37.003,37,30.01033333,30,2.173333333,339.1145,495.7335,697.5985,73.5515,92.45266667,119.8698333,2.52E+18,4081.3835,1320.498333,1339.787,1344.980667,1345,1296.868667,1315.528167,1295.6515,1325.7595,1239.688,1509.057667,1582.600833,1101.44,1408.798333,1410.679833,560.5941667,3162.7325,2568.625667,531.7976667,102.9008333,5731.325667,826.1396667,71.138125,2.219375,0.0595,8.74625,2.13625,13.025,0.453125,0.1185,2.4870125,21.59375,,68.18,0.58,J18371,62,3200,F1T0463QKPQ000001X,J18371,7,3,91,273,0,0,160,4594708,1020979
26-01-2021 20:00,0.8525,1394.518167,0.202166667,-0.018666667,36.99883333,37,30.0065,30,2.1725,337.6975,493.2208333,694.9316667,72.82666667,91.59833333,118.9655,2.52E+18,4081.4075,1321.595167,1334.862667,1345.005667,1345,1297.03,1315.711167,1295.915167,1326.117333,1240.4695,1506.571667,1580.895,1101.44,1410.174667,1407.598333,554.7568333,3164.297833,2564.1595,528.694,102.1223333,5728.3785,823.1565,71.138125,2.219375,0.0595,8.74625,2.13625,13.025,0.453125,0.1185,2.4870125,21.59375,,70.45,0.58,J18371,27,1800,F1T0463QKPQ000001X,J18371,7,3,91,273,0,0,160,4594708,1020979
26-01-2021 21:00,0.846166667,1395.448667,0.2195,-0.028333333,37.00066667,37,30.005,30,2.173,335.4786667,489.6648333,690.8591667,72.629,91.31166667,118.423,2.52E+18,4081.443,1322.406833,1334.949333,1345.022,1345,1297.031833,1315.435333,1295.816833,1326.271,1240.766,1502.278667,1578.3695,1101.44,1410.647,1404.241,549.5576667,3167.389333,2562.1395,525.0135,101.5031667,5729.666,819.1761667,71.138125,2.219375,0.0595,8.74625,2.13625,13.025,0.453125,0.1185,2.4870125,21.59375,,70.45,0.58,J18371,24,1700,F1T0463QKPQ000001X,J18371,7,3,91,273,0,0,160,4594708,1020979
26-01-2021 22:00,0.845333333,1396.094833,0.214833333,-0.009833333,37.00933333,37,29.999,30,2.1725,335.75,490.5411667,692.0075,72.02066667,90.76066667,117.8861667,2.52E+18,4081.4185,1322.544667,1335.002,1344.9885,1345,1296.657833,1314.641667,1295.370167,1326.028833,1240.972,1503.819,1580.485667,1101.44,1410.364167,1405.740833,549.8063333,3165.7265,2563.861833,525.4973333,101.0418333,5729.536667,820.342,71.138125,2.219375,0.0595,8.74625,2.13625,13.025,0.453125,0.1185,2.4870125,21.59375,,75,0.58,J18371,29,2100,F1T0463QKPQ000001X,J18371,7,3,91,273,0,0,160,4594708,1020979
26-01-2021 23:00,0.8525,1396.304667,0.203,-0.013333333,37.00983333,37,30.013,30,2.173333333,334.872,489.402,690.8038333,71.4525,90.09433333,117.0473333,2.52E+18,4081.5195,1322.656167,1334.951667,1345.019333,1345,1295.824667,1313.870333,1294.9395,1325.699,1240.7445,1501.858167,1579.422667,1101.44,1409.814167,1404.424167,545.1393333,3165.849167,2565.4035,524.6846667,100.2985,5731.238333,819.0793333,71.138125,2.219375,0.0595,8.74625,2.13625,13.025,0.453125,0.1185,2.4870125,21.59375,,72.73,0.58,J18371,32,2600,F1T0463QKPQ000001X,J18371,7,3,91,273,0,0,160,4594708,1020979
27-01-2021 00:00,0.864166667,1396.343833,0.206166667,-0.017666667,37.01166667,37,30.00616667,30,2.173833333,333.194,487.3081667,688.6313333,70.75733333,89.3065,116.193,2.52E+18,4081.4945,1322.925,1335.017667,1345.009333,1345,1295.817833,1313.925833,1294.516,1325.744667,1240.574,1499.148833,1577.3965,1101.44,1409.542333,1402.094,543.1805,3166.2535,2565.4215,522.8043333,99.428,5731.597667,817.4748333,70.9955,2.2855,0.07847,8.4745,2.123,12.9215,0.5105,0.1179,2.491475,23.75,,72.73,0.58,J18371,46,2800,F1T0463QKPQ000001X,J18371,7,3,91,273,0,0,160,4594708,1020979
27-01-2021 02:00,0.886333333,1396.758167,0.201666667,-0.0115,36.96833333,37,30.02216667,30,2.171333333,331.3245,484.8271667,685.8938333,70.62483333,88.95533333,115.4931667,2.52E+18,4081.521167,1322.5625,1335.1145,1344.935167,1345,1295.546667,1311.823167,1293.349,1324.642,1240.1285,1496.397333,1577.382667,1101.44,1409.043333,1399.917333,544.7288333,3167.9225,2562.266333,520.0941667,98.65266667,5730.009833,814.873,70.9955,2.2855,0.07847,8.4745,2.123,12.9215,0.5105,0.1179,2.491475,23.75,,79.55,0.58,J18371,37,3100,F1T0463QKPQ000001X,J18371,7,3,91,273,0,0,160,4594708,1020979
27-01-2021 03:00,0.899,1396.359333,0.178,-0.031833333,36.98116667,37,30.0185,30,2.171333333,331.6938333,484.808,685.9678333,71.53016667,89.71716667,116.2123333,2.52E+18,4081.550167,1322.073833,1334.787167,1345.046833,1345,1294.742333,1310.207667,1292.457,1323.360833,1239.799167,1498.164333,1575.633167,1101.44,1408.353333,1400.4305,539.6858333,3168.0755,2558.8305,520.4535,99.186,5726.898833,815.152,70.9955,2.2855,0.07847,8.4745,2.123,12.9215,0.5105,0.1179,2.491475,23.75,,79.55,0.58,J18371,35,3100,F1T0463QKPQ000001X,J18371,7,3,91,273,0,0,160,4594708,1020979
27-01-2021 04:00,1.043333333,1395.151,0.165166667,-0.014833333,36.97383333,37,29.953,30,2.1705,332.505,484.6921667,685.771,78.04133333,92.9015,119.6716667,2.52E+18,4081.512333,1321.0495,1334.998833,1345.008167,1345,1294.2665,1309.7545,1292.069167,1323.280667,1239.678833,1497.0125,1575.0615,1101.44,1406.633667,1400.673167,540.0596667,3172.4015,2556.076333,520.7908333,101.6195,5728.436,813.3755,70.9955,2.2855,0.07847,8.4745,2.123,12.9215,0.5105,0.1179,2.491475,23.75,,79.55,0.58,J18371,32,2800,F1T0463QKPQ000001X,J18371,7,3,91,273,0,0,160,4594708,1020979
27-01-2021 05:00,1.190666667,1394.296333,0.164166667,-0.019166667,36.96966667,37,29.992,30,2.169166667,333.7535,484.911,685.8456667,84.1365,97.3885,126.1048333,2.52E+18,4081.401333,1320.671167,1334.825333,1344.964333,1345,1294.531833,1309.6795,1292.1155,1323.334167,1239.597,1499.233,1576.6325,1101.44,1405.510167,1403.539667,539.9588333,3178.8815,2551.063167,520.359,106.985,5730.073833,813.4285,70.9955,2.2855,0.07847,8.4745,2.123,12.9215,0.5105,0.1179,2.491475,23.75,,81.82,0.58,J18371,35,2900,F1T0463QKPQ000001X,J18371,7,3,91,273,0,0,160,4594708,1020979
27-01-2021 06:00,1.177333333,1393.130667,0.16,-0.0085,36.991,37,30.01066667,30,2.17,334.418,485.8731667,686.1871667,85.641,99.24916667,128.6565,2.52E+18,4081.338167,1319.369167,1334.928333,1345.022167,1345,1295.463833,1309.334167,1292.173667,1323.362333,1239.3105,1499.4145,1576.387333,1101.44,1404.969333,1403.446667,539.1601667,3183.009167,2548.111333,521.5705,110.1023333,5731.247,813.7561667,70.9955,2.2855,0.07847,8.4745,2.123,12.9215,0.5105,0.1179,2.491475,23.75,,81.82,0.58,J18371,34,2800,F1T0463QKPQ000001X,J18371,7,3,91,273,0,0,160,4594708,1020979
27-01-2021 07:00,1.156333333,1392.513333,0.241333333,-0.025166667,36.96566667,37,29.99933333,30,2.170166667,333.8396667,484.7603333,682.8118333,87.57483333,101.326,131.0016667,2.52E+18,4081.205833,1319.723833,1335.042833,1344.9875,1345,1295.540667,1308.761,1292.284,1322.990167,1239.170167,1497.6605,1574.899667,1101.44,1404.9555,1401.8485,542.34,3188.981833,2540.693333,519.739,112.4171667,5729.741167,810.0106667,70.9955,2.2855,0.07847,8.4745,2.123,12.9215,0.5105,0.1179,2.491475,23.75,,47.73,0.58,J18371,32,2900,F1T0463QKPQ000001X,J18371,7,3,91,273,0,0,160,4594708,1020979
27-01-2021 08:00,1.145666667,1392.094,0.2135,-0.0145,36.99833333,37,29.99833333,30,2.169666667,332.7263333,481.9618333,675.0673333,89.10933333,103.0965,133.1041667,2.52E+18,4081.100833,1319.701833,1334.907833,1345.037667,1345,1295.192333,1308.4095,1292.198667,1322.5385,1239.0635,1497.448,1575.123833,1101.44,1404.583833,1402.091333,542.4846667,3194.706,2536.112667,517.1251667,114.4686667,5730.778333,812.1966667,70.9955,2.2855,0.07847,8.4745,2.123,12.9215,0.5105,0.1179,2.491475,23.75,,68.18,0.58,J18371,38,3000,F1T0463QKPQ000001X,J18371,7,3,91,273,0,0,160,4594708,1020979
27-01-2021 10:00,1.122833333,1393.411667,0.229333333,-0.0225,36.98816667,37,30.01333333,30,2.169,334.8473333,484.291,678.4236667,91.029,105.2033333,135.6956667,2.52E+18,4081.032333,1319.699333,1335.120833,1345.044167,1345,1294.995,1308.909833,1292.257167,1322.223167,1238.736833,1500.304667,1577.056833,1101.44,1403.906667,1404.597833,542.2266667,3196.918333,2534.063833,518.1451667,117.131,5730.7555,812.9701667,70.9955,2.2855,0.07847,8.4745,2.123,12.9215,0.5105,0.1179,2.491475,23.75,,72.73,0.58,J18371,33,2700,F1T0463QKPQ000001X,J18371,7,3,91,273,0,0,160,4594708,1020979
27-01-2021 11:00,1.1185,1393.4845,0.247333333,-0.014166667,36.97866667,37,29.99733333,30,2.1695,335.3426667,485.3565,680.428,91.03333333,105.2815,135.8263333,2.52E+18,4080.891333,1320.378167,1333.133667,1340.860667,1340.5,1294.698,1309.518667,1292.526,1322.398833,1238.719333,1501.1585,1577.733,1101.44,1403.998167,1404.833167,539.8593333,3196.485167,2534.349333,519.2398333,117.4503333,5730.733333,813.2841667,70.9955,2.2855,0.07847,8.4745,2.123,12.9215,0.5105,0.1179,2.491475,23.75,,72.73,0.58,J18371,32,2700,F1T0463QKPQ000001X,J18371,7,3,91,273,0,0,160,4594708,1020979
27-01-2021 12:00,1.117833333,1392.154833,0.241833333,-0.020666667,36.97366667,37,30.00183333,30,2.17,333.2683333,483.5833333,678.9108333,90.07866667,104.5841667,135.483,2.52E+18,4080.859833,1320.396167,1329.905167,1335.009833,1335,1294.590167,1309.506333,1292.438333,1322.3215,1238.770333,1500.508,1576.8545,1101.44,1404.321667,1404.3955,538.4893333,3197.944667,2532.354833,517.5993333,117.148,5730.335833,812.0475,70.9955,2.2855,0.07847,8.4745,2.123,12.9215,0.5105,0.1179,2.491475,23.75,,79.55,0.58,J18371,23,2000,F1T0463QKPQ000001X,J18371,7,3,91,273,0,0,160,4594708,1020979
27-01-2021 13:00,1.126333333,1392.922333,0.248166667,-0.011666667,36.9825,37,30.00616667,30,2.170666667,332.3683333,482.526,679.3796667,88.36016667,102.953,134.3368333,2.52E+18,4080.908833,1320.321,1330.0075,1335.004333,1335,1293.811167,1309.909833,1292.602167,1322.307,1238.949833,1500.840167,1576.525667,1101.44,1404.275,1405.026333,538.603,3196.393667,2531.416167,517.0306667,116.0116667,5727.7445,811.7805,70.9955,2.2855,0.07847,8.4745,2.123,12.9215,0.5105,0.1179,2.491475,23.75,,72.73,0.58,J18371,27,2300,F1T0463QKPQ000001X,J18371,7,3,91,273,0,0,160,4594708,1020979
27-01-2021 14:00,1.138833333,1393.449833,0.231333333,-0.0245,36.99933333,37,30.00066667,30,2.170166667,332.0585,481.6988333,680.0821667,87.395,101.5056667,132.7888333,2.52E+18,4081.018333,1319.157167,1329.970833,1335.020167,1335,1294.3155,1309.810833,1292.577167,1322.637,1239.006667,1500.289833,1577.130833,1101.44,1404.11,1404.799,541.6311667,3193.982833,2537.613,516.7161667,114.4475,5731.583833,811.513,70.9955,2.2855,0.07847,8.4745,2.123,12.9215,0.5105,0.1179,2.491475,23.75,,68.18,0.58,J18371,26,2200,F1T0463QKPQ000001X,J18371,7,3,91,273,0,0,160,4594708,1020979
27-01-2021 15:00,1.14,1391.664,0.217666667,-0.010833333,37.005,37,29.99733333,30,2.1705,331.932,481.7241667,681.8506667,85.7845,99.921,131.0281667,2.52E+18,4080.9925,1318.778833,1329.988333,1335.018167,1335,1293.301167,1309.944167,1292.608833,1322.323333,1238.904167,1502.75,1578.355333,1101.44,1403.877333,1406.838833,542.2211667,3190.799333,2539.137667,517.3073333,112.7025,5730.023,812.0783333,70.9955,2.2855,0.07847,8.4745,2.123,12.9215,0.5105,0.1179,2.491475,23.75,,68.18,0.58,J18371,30,2200,F1T0463QKPQ000001X,J18371,7,3,91,273,0,0,160,4594708,1020979
27-01-2021 16:00,1.147666667,1392.474167,0.199,-0.016666667,36.99833333,37,30.00166667,30,2.171,331.8925,481.4938333,682.7238333,84.86466667,99.03016667,130.1718333,2.52E+18,4081.0165,1317.481333,1330.077667,1335.018833,1335,1293.4765,1310.1585,1292.409833,1321.903833,1238.789833,1503.479167,1578.763167,1101.44,1403.918,1407.762167,540.901,3188.730667,2539.799167,517.4973333,111.6241667,5728.539667,811.8943333,70.9955,2.2855,0.07847,8.4745,2.123,12.9215,0.5105,0.1179,2.491475,23.75,,70.45,0.58,J18371,27,2100,F1T0463QKPQ000001X,J18371,7,3,91,273,0,0,160,4594708,1020979
27-01-2021 18:00,1.135666667,1393.13,0.197166667,-0.019833333,36.99566667,37,30.00116667,30,2.172,330.8653333,479.296,682.6655,82.92366667,97.4095,129.1343333,2.52E+18,4081.099333,1317.5455,1330.025667,1334.9925,1335,1293.047667,1306.741667,1293.810667,1321.173167,1239.007,1498.973333,1577.330833,1101.44,1404.722667,1404.456,539.5688333,3186.817333,2541.935167,516.1006667,110.385,5728.6975,810.4006667,70.9955,2.2855,0.07847,8.4745,2.123,12.9215,0.5105,0.1179,2.491475,23.75,,70.45,0.58,J18371,29,2000,F1T0463QKPQ000001X,J18371,7,3,91,273,0,0,160,4594708,1020979
27-01-2021 19:00,1.137833333,1392.7595,0.203333333,-0.0225,37.00233333,37,30.00283333,30,2.173,327.7506667,474.883,678.5466667,81.42566667,95.9485,127.4693333,2.52E+18,4081.170833,1317.8905,1330.09,1334.998167,1335,1293.332667,1303.5835,1294.9065,1319.989833,1238.999333,1493.66,1572.398167,1101.44,1404.760333,1399.193,527.8133333,3188.755,2541.4785,512.4293333,109.0228333,5730.199667,806.718,70.9955,2.2855,0.07847,8.4745,2.123,12.9215,0.5105,0.1179,2.491475,23.75,,70.45,0.58,J18371,33,2200,F1T0463QKPQ000001X,J18371,7,3,91,273,0,0,160,4594708,1020979
27-01-2021 20:00,1.144166667,1392.7635,0.206166667,-0.0235,37.00833333,37,30.0075,30,2.171333333,328.6775,476.0881667,680.8056667,80.72266667,95.205,126.7095,2.52E+18,4081.139833,1317.8795,1329.968,1335.025333,1335,1293.649667,1301.889667,1294.779167,1318.9695,1238.884,1492.759,1574.330333,1101.44,1404.343167,1400.043833,540.6985,3185.876667,2542.239667,512.903,107.9571667,5728.110167,807.77,70.9955,2.2855,0.07847,8.4745,2.123,12.9215,0.5105,0.1179,2.491475,23.75,,72.73,0.58,J18371,23,1600,F1T0463QKPQ000001X,J18371,7,3,91,273,0,0,160,4594708,1020979
27-01-2021 21:00,1.128333333,1392.45,0.204166667,0.015,37.007,37,29.997,30,2.172833333,328.9078333,476.0038333,680.8548333,80.02966667,94.54466667,126.1488333,2.52E+18,4081.264167,1317.818333,1330.030167,1334.999333,1335,1293.824333,1300.8415,1294.857167,1318.536833,1238.628167,1493.309,1574.497333,1101.44,1403.722333,1399.829833,539.149,3184.585667,2545.323833,513.3248333,107.4328333,5729.809,807.5451667,70.9955,2.2855,0.07847,8.4745,2.123,12.9215,0.5105,0.1179,2.491475,23.75,,79.55,0.58,J18371,32,1600,F1T0463QKPQ000001X,J18371,7,3,91,273,0,0,160,4594708,1020979
27-01-2021 22:00,1.127833333,1392.699333,0.211166667,-0.017,37.00466667,37,29.99916667,30,2.1725,329.3578333,477.453,680.7766667,79.21116667,93.57466667,125.0925,2.52E+18,4081.342167,1318.837,1329.971,1334.633167,1334.5,1294.2095,1299.29,1294.910667,1317.2615,1238.2925,1496.324167,1574.972167,1101.44,1403.393667,1401.3395,534.572,3182.466333,2549.166667,514.0248333,106.4173333,5731.586167,808.4413333,70.9955,2.2855,0.07847,8.4745,2.123,12.9215,0.5105,0.1179,2.491475,23.75,,79.55,0.58,J18371,22,1500,F1T0463QKPQ000001X,J18371,7,3,91,273,0,0,160,4594708,1020979
27-01-2021 23:00,1.139666667,1392.149333,0.207333333,-0.013166667,36.9755,37,29.98816667,30,2.173,332.2103333,476.3923333,680.5528333,78.60783333,92.8355,124.4213333,2.52E+18,4081.37,1319.260333,1324.74,1330.0325,1330,1294.579,1298.446833,1294.861167,1316.139833,1237.784833,1494.042333,1574.585333,1101.44,1403.213167,1399.628667,535.5448333,3180.873333,2549.589333,514.296,105.7106667,5730.450667,807.3381667,70.9955,2.2855,0.07847,8.4745,2.123,12.9215,0.5105,0.1179,2.491475,23.75,,79.55,0.58,J18371,41,2600,F1T0463QKPQ000001X,J18371,7,3,91,273,0,0,160,4594708,1020979
28-01-2021 00:00,1.138,1393.5865,0.210333333,-0.016666667,37.00566667,37,30.00816667,30,2.172166667,331.343,474.9561667,678.7371667,78.129,92.15766667,123.431,2.52E+18,4081.427833,1318.090833,1324.9735,1330.011833,1330,1294.363,1297.581833,1294.414667,1315.3005,1237.522167,1492.7005,1572.841,1101.44,1402.859,1398.019,541.7731667,3180.627667,2548.594,512.8295,104.7996667,5729.334167,805.101,71.18371429,2.185142857,0.057797143,8.824285714,2.181428571,13.07714286,0.423714286,0.119485714,2.491857143,21.17142857,,77.27,0.58,J18371,33,2300,F1T0463QKPQ000001X,J18371,7,3,91,273,0,0,160,4594708,1020979
28-01-2021 02:00,1.117333333,1392.381167,0.214166667,-0.012,37.0115,37,30.0005,30,2.171166667,336.6441667,481.6983333,685.7261667,78.194,92.36083333,124.1485,2.52E+18,4081.6205,1316.523667,1329.061333,1334.495833,1334.5,1294.3385,1297.285167,1293.701167,1314.7465,1236.990333,1497.431,1577.104333,1101.44,1401.546833,1403.9975,546.6046667,3175.047167,2556.170667,518.4283333,104.8088333,5731.244167,809.2886667,71.18371429,2.185142857,0.057797143,8.824285714,2.181428571,13.07714286,0.423714286,0.119485714,2.491857143,21.17142857,,79.55,0.58,J18371,37,3200,F1T0463QKPQ000001X,J18371,7,3,91,273,0,0,160,4594708,1020979
28-01-2021 03:00,1.122333333,1392.396333,0.161,-0.0235,36.99066667,37,29.98266667,30,2.173166667,337.3318333,481.6006667,685.0948333,79.5885,93.64183333,125.683,2.52E+18,4081.589167,1315.7395,1329.579,1335.003667,1335,1295.0075,1297.925833,1293.987333,1314.914333,1236.8445,1494.809833,1573.8435,1101.44,1401.202833,1400.831167,543.8938333,3178.2065,2550.000667,519.4031667,105.8628333,5728.251333,807.3096667,71.18371429,2.185142857,0.057797143,8.824285714,2.181428571,13.07714286,0.423714286,0.119485714,2.491857143,21.17142857,,79.55,0.58,J18371,32,2600,F1T0463QKPQ000001X,J18371,7,3,91,273,0,0,160,4594708,1020979
28-01-2021 04:00,1.124,1392.567,0.173333333,-0.017166667,37.01316667,37,30.00066667,30,2.168666667,338.9343333,481.2795,683.04,82.169,96.40783333,128.9231667,2.52E+18,4081.589667,1315.144167,1330.420833,1334.9915,1335,1295.235833,1298.249833,1294.505333,1315.2025,1236.981,1491.064333,1572.717167,1101.44,1402.898667,1398.506667,558.4101667,3184.114167,2547.533167,518.1671667,108.4735,5731.573,805.4586667,71.18371429,2.185142857,0.057797143,8.824285714,2.181428571,13.07714286,0.423714286,0.119485714,2.491857143,21.17142857,,81.82,0.58,J18371,39,3600,F1T0463QKPQ000001X,J18371,7,3,91,273,0,0,160,4594708,1020979
28-01-2021 05:00,1.130333333,1393.16,0.164833333,-0.014833333,37.0125,37,30.00783333,30,2.168333333,341.333,483.4233333,684.5811667,84.6275,99.0855,131.9405,2.52E+18,4081.5005,1314.293333,1331.691667,1330.705333,1330.5,1295.535167,1297.6425,1294.8425,1314.854167,1236.9265,1492.134667,1574.6035,1101.44,1403.287,1400.08,567.9241667,3187.569667,2541.254667,519.5743333,111.372,5728.957667,806.644,71.18371429,2.185142857,0.057797143,8.824285714,2.181428571,13.07714286,0.423714286,0.119485714,2.491857143,21.17142857,,81.82,0.58,J18371,42,3800,F1T0463QKPQ000001X,J18371,7,3,91,273,0,0,160,4594708,1020979
28-01-2021 06:00,1.136,1392.3975,0.1605,-0.0155,37.00433333,37,30.00216667,30,2.168666667,343.5975,486.8343333,687.8715,87.035,101.4978333,134.3868333,2.52E+18,4081.392167,1313.602667,1335.216333,1325.048333,1325,1295.540167,1296.830333,1294.896833,1314.256,1236.748,1492.799167,1575.026667,1101.44,1403.3705,1399.620833,570.4833333,3189.687167,2539.098833,522.8553333,114.0881667,5728.7665,810.5811667,71.18371429,2.185142857,0.057797143,8.824285714,2.181428571,13.07714286,0.423714286,0.119485714,2.491857143,21.17142857,,81.82,0.58,J18371,40,3600,F1T0463QKPQ000001X,J18371,7,3,91,273,0,0,160,4594708,1020979
28-01-2021 07:00,1.110166667,1392.160667,0.253333333,-0.022333333,37.00316667,37,29.9925,30,2.168,345.0331667,488.6401667,689.8845,87.72766667,102.1445,134.821,2.52E+18,4081.279333,1312.725,1334.978667,1325.02,1325,1295.299667,1296.5455,1294.457667,1313.401667,1236.786167,1493.3245,1576.521667,1101.44,1403.72,1401.726833,574.8871667,3189.444333,2539.788833,524.5473333,114.9313333,5729.3195,813.3173333,71.18371429,2.185142857,0.057797143,8.824285714,2.181428571,13.07714286,0.423714286,0.119485714,2.491857143,21.17142857,,81.82,0.58,J18371,32,2700,F1T0463QKPQ000001X,J18371,7,3,91,273,0,0,160,4594708,1020979
28-01-2021 08:00,1.099333333,1392.488167,0.257333333,-0.017666667,37.01566667,37,30.00166667,30,2.169666667,345.145,488.873,690.446,88.96233333,103.66,136.598,2.52E+18,4081.190333,1313.662167,1334.978333,1324.985167,1325,1294.986667,1295.576333,1294.116833,1312.691667,1236.930167,1494.5955,1576.372667,1101.44,1404.396167,1402.194833,560.2821667,3191.536833,2534.953167,525.3203333,116.3946667,5726.272667,813.9308333,71.18371429,2.185142857,0.057797143,8.824285714,2.181428571,13.07714286,0.423714286,0.119485714,2.491857143,21.17142857,,79.55,0.58,J18371,34,3100,F1T0463QKPQ000001X,J18371,7,3,91,273,0,0,160,4594708,1020979
28-01-2021 10:00,1.0955,1391.822,0.228,-0.05,36.97883333,37,30.005,30,2.169,344.6193333,488.8615,690.6603333,90.60033333,105.6045,138.9033333,2.52E+18,4081.062167,1315.131833,1334.818833,1325.0225,1325,1293.751,1295.631,1293.5475,1312.160833,1237.031333,1494.199167,1575.4885,1101.44,1405.014833,1402.000667,561.5113333,3195.9015,2535.595,524.5061667,118.9488333,5731.4675,813.7086667,71.18371429,2.185142857,0.057797143,8.824285714,2.181428571,13.07714286,0.423714286,0.119485714,2.491857143,21.17142857,,68.18,0.58,J18371,29,2400,F1T0463QKPQ000001X,J18371,7,3,91,273,0,0,160,4594708,1020979
28-01-2021 11:00,1.094,1392.187833,0.2365,-0.007166667,36.99516667,37,29.99283333,30,2.169,345.6178333,490.6271667,693.7166667,89.82833333,104.9041667,138.4495,2.52E+18,4081.029333,1314.680333,1335.169333,1325.013167,1325,1294.04,1294.844667,1293.373333,1312.137667,1237.2035,1496.939833,1577.488,1101.44,1404.967,1405.0955,563.0416667,3191.5825,2535.045,526.535,118.389,5726.542833,815.4531667,71.18371429,2.185142857,0.057797143,8.824285714,2.181428571,13.07714286,0.423714286,0.119485714,2.491857143,21.17142857,,68.18,0.58,J18371,31,2700,F1T0463QKPQ000001X,J18371,7,3,91,273,0,0,160,4594708,1020979
28-01-2021 12:00,1.098833333,1393.274333,0.229666667,-0.006166667,37.005,37,30.05133333,30,2.169833333,340.3823333,484.1365,686.8273333,88.7985,104.0781667,137.8375,2.52E+18,4081.047833,1314.710833,1335.0985,1325.0275,1325,1294.086167,1294.614833,1293.3295,1311.406667,1237.302667,1491.581833,1572.2465,1101.44,1405.128,1398.877833,563.1331667,3197.679667,2534.028,521.6643333,117.8218333,5731.699333,809.5615,71.18371429,2.185142857,0.057797143,8.824285714,2.181428571,13.07714286,0.423714286,0.119485714,2.491857143,21.17142857,,68.18,0.58,J18371,39,2700,F1T0463QKPQ000001X,J18371,7,3,91,273,0,0,160,4594708,1020979
28-01-2021 13:00,1.105833333,1394.8655,0.242166667,0.047833333,36.99216667,37,29.982,30,2.169166667,337.6871667,480.153,682.6063333,87.37133333,102.9038333,137.0193333,2.52E+18,4081.0355,1315.5785,1334.905,1325.005167,1325,1292.615,1294.944167,1293.202333,1311.162,1237.225667,1491.085667,1572.624333,1101.44,1405.167,1399.794167,568.7685,3198.873667,2528.623167,516.4141667,116.9406667,5727.645167,806.407,71.18371429,2.185142857,0.057797143,8.824285714,2.181428571,13.07714286,0.423714286,0.119485714,2.491857143,21.17142857,,70.45,0.58,J18371,35,2700,F1T0463QKPQ000001X,J18371,7,3,91,273,0,0,160,4594708,1020979
