Repository: RitwikKhandelwal/Piramal-Kosamba

File: 2. Efficiency/45tpd/1. Flat Files/Amber_B4.csv (part 6 of 21)
op temp Process value,Recuprator Right Bottom temp Process value,Recuprator Right Middle temp Process value,Recuprator Right top temp Process value,Row Key,Total cold air flow  Process value,B4 A front bottom temp Process value,B4 A Front Top temp Process value,B4 A Front Top temp Set Value,B4 B front bottom temp Process value,B4 B Front Top temp Process value,B4 B Front Top temp Set Value,B4 Middle bottom temp Process value,B4 Rear Bottom temp Process value,B4 Rear Top temp Process value,Melter Bottom 1 temp Process value,Melter Bottom 2 temp Process value,Melter Bottom 3 temp Process value,Melter Bottom 4 temp Process value,Melter Bottom 5 temp Process value,Melter Crown 1 temp Process value,Melter Crown 2 temp Process value,Riser temp( not available) Process value,Thraot Sleeper Process value,west gas channel right side Process value,Total gas flow Process value,Total hot air left Process value,Total hot air right Process value,Total hot air left temp Process value,Total hot air right temp Process value,Total hot air Process value,Thermocouple stack ( Chimney) left Process value,chem_comp_SiO2,chem_comp_Al2O3,chem_comp_Fe2O3,chem_comp_CaO,chem_comp_MgO,chem_comp_Na2O,chem_comp_K2O,chem_comp_SO3,physical_test_density_gm_cc,physical_test_seed_count_result,Unnamed: 72,DPR Eff,ActDrw(Ton),JobNumber,DefectCountSum,SampleSizeSum,FGCode,Number,NumberOfSection,NumberOfGob,GobCutPerMinute,ISMachineActualSpeed,GobWeightLow,GobWeightHigh,GlassDraw,PackedQunatity,ProductionOrderNumber
13-06-2021 10:00,0.598166667,1384.697667,0.206333333,0.077666667,37.00833333,37,30.03166667,30,30.01633333,30,2.166166667,363.9196667,509.0368333,673.3606667,71.37983333,78.78083333,91.1395,2.52E+18,4079.778833,1358.082333,1440.027667,1440,1360.584667,1429.988,1430,1350.034167,1362.484167,1450.050167,914.9321667,923.7658333,1095.047167,1114.57,926.3563333,1514.309833,1596.387833,1101.44,899.6921667,800.3583333,538.7745,3225.566,2426.597833,532.654,85.15133333,5652.297,852.0435,70.63714286,2.391428571,0.238714286,8.112857143,2.068571429,12.76571429,0.465714286,0.137857143,2.491842857,23,,84.33,0.55,J20981,29,2200,A1T0443QKPQ000002X,J20981,6,3,168,504,0,0,249.75,10275123,1023853
13-06-2021 18:00,0.628,1396.231,0.175166667,0.011666667,36.99866667,37,29.98016667,30,30.00133333,30,2.165666667,358.2128333,507.4585,678.8198333,63.67183333,70.78383333,82.8465,2.52E+18,4079.6945,1357.151,1440.015667,1440,1362.298833,1429.963,1430,1351.053333,1338.5535,1450.028667,915.2218333,909.143,1094.997667,1113.521,925.7416667,1511.783333,1594.917667,1101.44,901.1981667,791.5325,566.0825,3215.532,2435.224167,532.255,77.357,5650.840667,853.5636667,70.63714286,2.391428571,0.238714286,8.112857143,2.068571429,12.76571429,0.465714286,0.137857143,2.491842857,23,,84.33,0.56,J20981,38,3100,A1T0443QKPQ000002X,J20981,6,3,168,504,0,0,249.75,10275123,1023853
13-06-2021 19:00,0.621666667,1396.820333,0.1885,-0.011666667,37.02316667,37,30.03466667,30,30.01833333,30,2.1665,359.9146667,510.2461667,684.0551667,63.40033333,70.4685,82.53883333,2.52E+18,4079.672167,1357.582,1439.982833,1440,1362.765667,1430.005667,1430,1351.355833,1341.474667,1449.988333,914.818,908.0516667,1095.398167,1113.6105,925.792,1513.266,1595.672167,1101.44,901.3966667,790.4086667,568.1388333,3212.831667,2437.866833,535.7731667,76.928,5650.8315,854.929,70.63714286,2.391428571,0.238714286,8.112857143,2.068571429,12.76571429,0.465714286,0.137857143,2.491842857,23,,78.93,0.56,J20981,35,3200,A1T0443QKPQ000002X,J20981,6,3,168,504,0,0,249.75,10275123,1023853
13-06-2021 20:00,0.640666667,1394.5835,0.1915,0.045666667,37.00433333,37,30.00283333,30,29.9865,30,2.167166667,361.2133333,510.8865,683.29,63.267,70.31616667,82.30083333,2.52E+18,4079.729167,1358.180167,1440.015667,1440,1362.917667,1429.981333,1430,1351.2625,1350.298,1450.047,914.717,906.597,1095.542833,1113.677667,925.744,1516.613667,1597.787333,1101.44,901.4635,786.503,557.491,3212.4495,2440.301,535.8101667,76.75033333,5652.633833,855.3128333,70.63714286,2.391428571,0.238714286,8.112857143,2.068571429,12.76571429,0.465714286,0.137857143,2.491842857,23,,84.33,0.56,J20981,33,2600,A1T0443QKPQ000002X,J20981,6,3,168,504,0,0,249.75,10275123,1023853
13-06-2021 21:00,0.651666667,1388.196333,0.189833333,-0.075,36.99233333,37,29.94116667,30,30.00383333,30,2.167333333,361.992,511.6238333,684.7108333,62.542,69.573,81.45683333,2.52E+18,4079.724833,1358.300667,1439.9795,1440,1363.213,1430.015667,1430,1350.941667,1362.418,1449.973333,914.6506667,904.7688333,1095.679833,1113.92,925.769,1514.8985,1597.611833,1101.44,901.6983333,783.7823333,552.8601667,3211.286667,2438.813167,536.2623333,76.09016667,5650.093167,854.4536667,70.63714286,2.391428571,0.238714286,8.112857143,2.068571429,12.76571429,0.465714286,0.137857143,2.491842857,23,,84.33,0.56,J20981,32,2600,A1T0443QKPQ000002X,J20981,6,3,168,504,0,0,249.75,10275123,1023853
13-06-2021 22:00,0.653833333,1388.130167,0.196333333,-0.020666667,36.98516667,37,30.00583333,30,29.9975,30,2.167333333,359.731,509.1846667,682.9843333,62.33866667,69.199,80.87283333,2.52E+18,4079.764667,1358.096,1440.003833,1440,1362.868167,1430.001667,1430,1350.9525,1363.882833,1449.972667,914.1938333,901.8293333,1095.5605,1114.187333,925.7291667,1512.028333,1596.156333,1101.44,902.0088333,785.0153333,550.1946667,3211.492667,2439.031,534.1756667,75.44083333,5650.622167,852.1795,70.63714286,2.391428571,0.238714286,8.112857143,2.068571429,12.76571429,0.465714286,0.137857143,2.491842857,23,,87.7,0.56,J20981,32,2700,A1T0443QKPQ000002X,J20981,6,3,168,504,0,0,249.75,10275123,1023853
13-06-2021 23:00,0.652166667,1390.086667,0.195833333,0.009333333,37.01283333,37,30.00983333,30,29.99316667,30,2.168,358.5411667,508.3335,683.0771667,61.681,68.71333333,80.5335,2.52E+18,4079.726,1358.335333,1440.021667,1440,1362.776667,1430.000833,1430,1350.498333,1363.6475,1450.0735,912.9531667,899.1438333,1095.469667,1114.744,925.6571667,1512.911667,1596.649833,1101.44,901.9841667,790.794,550.481,3211.837,2438.476667,533.6435,75.11,5650.1785,850.8868333,70.63714286,2.391428571,0.238714286,8.112857143,2.068571429,12.76571429,0.465714286,0.137857143,2.491842857,23,,80.95,0.56,J20981,28,2500,A1T0443QKPQ000002X,J20981,6,3,168,504,0,0,249.75,10275123,1023853
14-06-2021 00:00,0.715833333,1383.307833,0.1915,0.110166667,37.01066667,37,30.01233333,30,30.0005,30,2.167166667,358.4736667,507.7855,685.525,60.93933333,68.035,79.98433333,2.52E+18,4079.909333,1357.455167,1439.961833,1440,1362.7195,1430.012,1430,1349.9905,1363.1775,1449.9235,911.1031667,896.8636667,1095.474333,1115.0385,925.5628333,1514.928833,1597.2045,1101.44,901.601,799.0058333,554.3396667,3209.041167,2438.9325,533.8203333,74.48016667,5647.962167,849.4565,70.96333333,1.686666667,0.113,10.15333333,2.74,13.89666667,0.156666667,0.094,2.511433333,26.33333333,,80.95,0.56,J20981,35,3000,A1T0443QKPQ000002X,J20981,6,3,168,504,0,0,249.75,10275123,1023853
14-06-2021 02:00,0.7255,1383.134167,0.203333333,-0.098833333,36.99083333,37,29.9765,30,30.0035,30,2.167,359.9988333,508.118,687.9098333,62.48233333,69.0815,80.56616667,2.52E+18,4079.911667,1358.018833,1439.999,1440,1362.643667,1429.992167,1430,1349.465833,1362.572,1450.029833,907.5435,893.6506667,1095.854,1114.383,925.6311667,1512.6715,1596.9325,1101.44,902.9828333,799.4123333,555.6975,3209.227167,2439.999667,535.6061667,74.55233333,5649.253167,848.5186667,70.96333333,1.686666667,0.113,10.15333333,2.74,13.89666667,0.156666667,0.094,2.511433333,26.33333333,,84.33,0.56,J20981,24,2300,A1T0443QKPQ000002X,J20981,6,3,168,504,0,0,249.75,10275123,1023853
14-06-2021 03:00,0.701166667,1383.484333,0.221833333,-0.0915,36.99416667,37,30.003,30,29.97816667,30,2.165833333,361.1218333,509.1565,686.575,65.048,71.75966667,83.32216667,2.52E+18,4079.8095,1357.785333,1439.977833,1440,1361.714667,1430.024,1430,1349.4025,1363.039833,1450.022333,906.5666667,892.8675,1096.060167,1114.348833,925.632,1505.575,1593.2565,1101.44,904.2126667,799.9363333,568.1453333,3212.765667,2436.896833,535.2918333,76.99766667,5649.596167,849.7661667,70.96333333,1.686666667,0.113,10.15333333,2.74,13.89666667,0.156666667,0.094,2.511433333,26.33333333,,84.33,0.56,J20981,28,2600,A1T0443QKPQ000002X,J20981,6,3,168,504,0,0,249.75,10275123,1023853
14-06-2021 04:00,0.667666667,1382.998167,0.204833333,-0.112,36.9875,37,29.9755,30,30.0035,30,2.164,365.4491667,515.3761667,691.9528333,66.12166667,73.22433333,85.2225,2.52E+18,4079.829833,1357.923833,1440.020167,1440,1361.611,1429.993,1430,1349.6835,1363.425333,1450.006667,905.6563333,892.3988333,1096.217,1115.005667,925.6976667,1509.808833,1593.277,1101.44,905.1813333,803.0278333,580.499,3210.1445,2438.2385,540.1731667,78.99683333,5648.379167,856.6096667,70.96333333,1.686666667,0.113,10.15333333,2.74,13.89666667,0.156666667,0.094,2.511433333,26.33333333,,87.7,0.56,J20981,28,2700,A1T0443QKPQ000002X,J20981,6,3,168,504,0,0,249.75,10275123,1023853
14-06-2021 05:00,0.6625,1382.926667,0.231333333,0.004333333,37.0115,37,29.9715,30,29.97016667,30,2.164333333,367.0121667,518.8121667,691.37,67.4465,74.51116667,86.51933333,2.52E+18,4079.82,1357.686,1440.011833,1440,1361.065333,1429.985833,1430,1350.182667,1363.683333,1450.043667,905.3481667,891.9071667,1095.981333,1115.8505,925.7758333,1517.594167,1596.761833,1101.44,906.112,803.9588333,580.3375,3208.553833,2441.128167,544.4176667,80.30216667,5649.516667,862.2155,70.96333333,1.686666667,0.113,10.15333333,2.74,13.89666667,0.156666667,0.094,2.511433333,26.33333333,,87.7,0.56,J20981,26,2500,A1T0443QKPQ000002X,J20981,6,3,168,504,0,0,249.75,10275123,1023853
14-06-2021 06:00,0.666666667,1383.506667,0.251333333,0.007666667,37.003,37,29.9885,30,29.99516667,30,2.165,366.2501667,517.8196667,689.6503333,68.21133333,75.32266667,87.325,2.52E+18,4079.775333,1357.210833,1439.992,1440,1361.260167,1430.037667,1430,1350.941833,1364.500833,1450.048333,905.2841667,891.1901667,1095.687833,1117.050333,926.0263333,1520.801167,1599.167833,1101.44,906.951,804.0691667,573.878,3208.480833,2437.7985,545.3455,81.22516667,5646.254,863.2031667,70.96333333,1.686666667,0.113,10.15333333,2.74,13.89666667,0.156666667,0.094,2.511433333,26.33333333,,87.7,0.56,J20981,26,2600,A1T0443QKPQ000002X,J20981,6,3,168,504,0,0,249.75,10275123,1023853
14-06-2021 07:00,0.663666667,1383.958,0.218,-0.071833333,37.00583333,37,29.98233333,30,29.989,30,2.1655,364.4441667,516.4935,687.678,68.95283333,76.128,88.11716667,2.52E+18,4079.7885,1356.695833,1440.031667,1440,1361.250667,1429.954833,1430,1351.855667,1365.640333,1449.923333,905.4611667,890.0808333,1095.0935,1117.731833,926.1621667,1520.923167,1599.6915,1101.44,907.4335,804.8861667,564.1286667,3210.004167,2438.828333,544.8315,82.0485,5648.970333,861.0643333,70.96333333,1.686666667,0.113,10.15333333,2.74,13.89666667,0.156666667,0.094,2.511433333,26.33333333,,84.33,0.56,J20981,26,2600,A1T0443QKPQ000002X,J20981,6,3,168,504,0,0,249.75,10275123,1023853
14-06-2021 08:00,0.666538462,1384.872885,0.212884615,-0.16,37.00653846,37,29.98269231,30,29.97057692,30,2.165192308,362.0578846,513.9625,684.4382692,68.86057692,76.05576923,88.08230769,2.52E+18,4079.749808,1357.034615,1439.983462,1440,1361.438077,1429.979423,1430,1352.528654,1366.172115,1450.009038,905.9632692,888.9751923,1094.8775,1117.945385,926.6234615,1514.110192,1596.900769,1101.44,908.3998077,806.3034615,557.2898077,3212.456154,2439.767885,542.5044231,82.24788462,5652.224615,858.8488462,70.96333333,1.686666667,0.113,10.15333333,2.74,13.89666667,0.156666667,0.094,2.511433333,26.33333333,,80.95,0.56,J20981,28,2800,A1T0443QKPQ000002X,J20981,6,3,168,504,0,0,249.75,10275123,1023853
15-06-2021 10:00,0.513636364,1386.541818,0.205,-0.007727273,36.99772727,37,30.00409091,30,29.96272727,30,2.165454545,364.5668182,512.69,688.7127273,71.96909091,79.29181818,91.15136364,2.52E+18,4079.900455,1360.518636,1440.072273,1440,1359.395,1429.807273,1430,1356.838636,1366.875,1449.773182,887.4013636,882.7354545,1093.966364,1117.734545,938.6345455,1520.202727,1598.75,1101.44,932.205,820.2540909,569.0204545,3217.582273,2426.815,540.7259091,85.42045455,5644.929091,858.5440909,70.97666667,1.673333333,0.114,10.15666667,2.74,13.88333333,0.156666667,0.096333333,2.5115,25.66666667,,85.86,0.54,J20981,25,2000,A1T0443QKPQ000002X,J20981,6,3,168,504,0,0,249.75,10275123,1023853
15-06-2021 11:00,0.518833333,1386.866167,0.196833333,-0.047833333,36.99116667,37,29.9895,30,30.00566667,30,2.165,360.3445,507.1465,680.114,71.76583333,79.32016667,91.46783333,2.52E+18,4079.846333,1360.458167,1440.006833,1440,1359.351833,1430.0205,1430,1356.9315,1367.479667,1450.114333,886.2966667,882.4595,1094.041333,1117.132667,938.8095,1511.4725,1595.241333,1101.44,932.8043333,819.8568333,563.2278333,3224.236167,2425.477833,536.4506667,85.60933333,5649.671667,855.2863333,70.97666667,1.673333333,0.114,10.15666667,2.74,13.88333333,0.156666667,0.096333333,2.5115,25.66666667,,85.86,0.54,J20981,30,2500,A1T0443QKPQ000002X,J20981,6,3,168,504,0,0,249.75,10275123,1023853
15-06-2021 12:00,0.499333333,1388.502167,0.204666667,-0.103833333,36.99816667,37,29.995,30,30.00683333,30,2.163166667,361.3251667,508.5041667,680.9306667,70.46966667,78.62816667,91.52866667,2.52E+18,4079.865833,1360.890833,1439.982,1440,1360.0865,1430.039167,1430,1357.205167,1367.6635,1449.973667,885.6268333,881.6865,1094.199,1116.464667,938.8825,1513.618667,1591.875667,1101.44,933.6836667,824.0706667,570.2015,3221.093167,2427.198333,535.9608333,85.5265,5648.237,858.4693333,70.97666667,1.673333333,0.114,10.15666667,2.74,13.88333333,0.156666667,0.096333333,2.5115,25.66666667,,89.29,0.54,J20981,31,2500,A1T0443QKPQ000002X,J20981,6,3,168,504,0,0,249.75,10275123,1023853
15-06-2021 13:00,0.534,1388.990333,0.203333333,-0.045833333,37.007,37,30.00683333,30,29.998,30,2.164666667,360.2038333,507.9555,684.9398333,69.00283333,77.19916667,90.22933333,2.52E+18,4079.857,1360.9215,1440.003167,1440,1360.208667,1430.0035,1430,1356.547833,1367.197833,1450.004,885.3168333,880.6276667,1094.0715,1116.182333,938.9383333,1521.3665,1598.7075,1101.44,934.5113333,820.9468333,561.6983333,3218.3255,2430.393833,540.3751667,84.53433333,5648.669667,859.6313333,70.97666667,1.673333333,0.114,10.15666667,2.74,13.88333333,0.156666667,0.096333333,2.5115,25.66666667,,89.29,0.54,J20981,25,2000,A1T0443QKPQ000002X,J20981,6,3,168,504,0,0,249.75,10275123,1023853
15-06-2021 14:00,0.545333333,1389.893333,0.214833333,-0.052166667,37.00666667,37,29.99383333,30,29.99316667,30,2.165166667,359.6028333,506.0773333,683.1781667,67.52483333,75.42483333,88.00966667,2.52E+18,4079.970333,1361.464,1440,1440,1360.527167,1430.002167,1430,1357.1295,1368.1895,1449.989,885.2276667,879.4936667,1094.051833,1116.228,939.1498333,1517.545,1597.347833,1101.44,935.3605,819.981,557.2346667,3216.258667,2429.9965,538.5445,82.71116667,5646.416,859.8163333,70.97666667,1.673333333,0.114,10.15666667,2.74,13.88333333,0.156666667,0.096333333,2.5115,25.66666667,,85.86,0.54,J20981,25,2300,A1T0443QKPQ000002X,J20981,6,3,168,504,0,0,249.75,10275123,1023853
15-06-2021 15:00,0.548833333,1390.314833,0.177166667,-0.085166667,37.00133333,37,30.01466667,30,29.99666667,30,2.165,361.1988333,507.9843333,686.6443333,66.71583333,74.39633333,86.73533333,2.52E+18,4080.007333,1361.988167,1439.992,1440,1360.984667,1430.029833,1430,1357.570667,1368.088,1449.961833,884.9985,878.3675,1093.804667,1116.2715,939.2665,1521.039333,1598.7945,1101.44,936.1543333,820.8551667,558.2353333,3213.2595,2435.724333,540.2636667,81.31166667,5648.994333,862.337,70.97666667,1.673333333,0.114,10.15666667,2.74,13.88333333,0.156666667,0.096333333,2.5115,25.66666667,,85.86,0.54,J20981,25,2300,A1T0443QKPQ000002X,J20981,6,3,168,504,0,0,249.75,10275123,1023853
15-06-2021 16:00,0.567333333,1389.8445,0.153166667,-0.055833333,37.00233333,37,29.99566667,30,30.0135,30,2.1665,357.4745,504.6623333,683.7725,66.54666667,74.076,86.27,2.52E+18,4079.998667,1361.866833,1439.998833,1440,1361.162,1429.967833,1430,1357.754833,1368.489333,1450.019,885.0186667,877.3513333,1093.501,1116.372,939.3691667,1513.735167,1596.210333,1101.44,936.9921667,817.9581667,551.7561667,3216.322333,2436.955333,538.4738333,80.718,5653.352667,858.4128333,70.97666667,1.673333333,0.114,10.15666667,2.74,13.88333333,0.156666667,0.096333333,2.5115,25.66666667,,85.86,0.54,J20981,25,2400,A1T0443QKPQ000002X,J20981,6,3,168,504,0,0,249.75,10275123,1023853
15-06-2021 19:00,0.574833333,1392.908833,0.126333333,-0.3445,37.007,37,30.0135,30,30.0065,30,2.165166667,355.4758333,503.3261667,681.0576667,63.414,70.68933333,82.5145,2.52E+18,4080.043333,1360.263,1439.987333,1440,1363.156333,1430.007,1430,1358.867667,1369.147,1449.982,884.248,874.8785,1093.551667,1116.076167,939.8766667,1511.000667,1594.452167,1101.44,939.6445,815.7938333,564.9671667,3211.122667,2440.861167,536.7146667,77.54033333,5652.009667,859.8776667,70.97666667,1.673333333,0.114,10.15666667,2.74,13.88333333,0.156666667,0.096333333,2.5115,25.66666667,,85.86,0.54,J20981,33,2700,A1T0443QKPQ000002X,J20981,6,3,168,504,0,0,249.75,10275123,1023853
16-06-2021 02:00,0.615,1392.756333,0.144666667,-0.040666667,37.09483333,37,30.16216667,30,30.00316667,30,2.167166667,355.6366667,504.4023333,680.921,57.90233333,65.13133333,76.82933333,2.52E+18,4080.279833,1367.348333,1460.157833,1482.5,1398.505667,1486.42,1515,1357.946833,1368.097167,1449.985667,882.7276667,869.8036667,1094.8245,1114.420833,941.1905,1516.5115,1596.912833,1101.44,943.9646667,814.5945,555.8321667,3199.098,2449.586667,538.0318333,71.48516667,5648.698333,858.72,70.93,1.71,0.111666667,10.14333333,2.736666667,13.90333333,0.156666667,0.096333333,2.511833333,26,,85.86,0.54,J20981,36,3600,A1T0443QKPQ000002X,J20981,6,3,168,504,0,0,249.75,10275123,1023853
16-06-2021 04:00,0.584166667,1388.948833,0.150333333,-0.005166667,36.97666667,37,29.9805,30,29.99033333,30,2.166166667,356.8313333,505.2185,680.6531667,60.67783333,67.10466667,78.2145,2.52E+18,4080.268167,1392.180333,1515.306,1514.75,1411.027333,1511.391833,1511.666667,1355.3535,1364.235167,1450.02,881.3515,872.6535,1094.9845,1115.064667,941.2593333,1514.599667,1594.878833,1101.44,943.0198333,814.8291667,567.5045,3200.492,2445.219667,536.7523333,72.375,5645.608667,858.8716667,70.93,1.71,0.111666667,10.14333333,2.736666667,13.90333333,0.156666667,0.096333333,2.511833333,26,,85.86,0.54,J21318,42,4200,A1T0442QKPQ000002X,J21318,6,3,166,498,0,0,90.62,7069884,1024201
16-06-2021 05:00,0.557833333,1386.586167,0.142166667,-0.021166667,37.02766667,37,30.01116667,30,29.98733333,30,2.165333333,361.4346667,512.9481667,689.1323333,64.33866667,70.978,82.2825,2.52E+18,4080.1245,1391.0245,1505.2175,1504.75,1408.524167,1505.649667,1504.75,1354.549167,1365.247167,1450.082,880.6855,874.8341667,1095.0755,1115.365,941.1081667,1519.811667,1597.200167,1101.44,943.0391667,815.7776667,570.2065,3200.595833,2446.549833,544.2661667,75.92616667,5647.417333,863.8241667,70.93,1.71,0.111666667,10.14333333,2.736666667,13.90333333,0.156666667,0.096333333,2.511833333,26,,85.86,0.54,J21318,40,3900,A1T0442QKPQ000002X,J21318,6,3,166,498,0,0,90.62,7069884,1024201
16-06-2021 07:00,0.5375,1382.541833,0.194833333,-0.004833333,36.99683333,37,30.018,30,30.00633333,30,2.165833333,366.3741667,518.7463333,693.5733333,69.89,76.8875,88.5235,2.52E+18,4080.029833,1386.032833,1499.829667,1500,1396.451,1494.994,1495,1354.195333,1366.739833,1454.6205,880.7103333,880.1601667,1094.834667,1114.793833,940.1995,1523.314,1600.339333,1101.44,942.946,821.6001667,554.3888333,3205.305667,2445.822,549.7346667,82.16116667,5651.083333,865.8938333,70.93,1.71,0.111666667,10.14333333,2.736666667,13.90333333,0.156666667,0.096333333,2.511833333,26,,85.86,0.54,J21318,33,3000,A1T0442QKPQ000002X,J21318,6,3,166,498,0,0,90.62,7069884,1024201
16-06-2021 08:00,0.543,1382.898,0.203833333,-0.013666667,37.00016667,37,30.03616667,30,29.99316667,30,2.165833333,360.698,509.2733333,681.8663333,70.6245,77.696,89.28016667,2.52E+18,4080.060167,1388.2455,1505.023833,1505,1395.337333,1494.927333,1495,1354.362167,1367.082833,1460.180167,881.1665,883.493,1094.690667,1114.529833,939.8068333,1510.123667,1595.1695,1101.44,942.7495,820.8938333,547.5945,3215.747333,2434.737667,541.3908333,83.421,5650.264167,855.9253333,70.93,1.71,0.111666667,10.14333333,2.736666667,13.90333333,0.156666667,0.096333333,2.511833333,26,,51.52,0.54,J21318,30,2900,A1T0442QKPQ000002X,J21318,6,3,166,498,0,0,90.62,7069884,1024201
16-06-2021 10:00,0.5045,1391.181833,0.196666667,-0.017833333,37.00133333,37,30.0295,30,29.99866667,30,2.1655,361.7953333,510.8298333,683.1283333,70.2795,77.52933333,89.19616667,2.52E+18,4079.967167,1388.461833,1505.001167,1505,1391.2085,1494.969833,1495,1352.844667,1364.344667,1460.096,882.6656667,891.1251667,1094.504,1114.660333,938.9756667,1518.209667,1597.3655,1101.44,941.9075,820.5423333,561.2996667,3217.344833,2432.447167,540.7893333,83.67016667,5649.7755,859.4156667,70.93,1.71,0.111666667,10.14333333,2.736666667,13.90333333,0.156666667,0.096333333,2.511833333,26,,0,0.45,J21318,31,2300,A1T0442QKPQ000002X,J21318,6,3,166,498,0,0,90.62,7069884,1024201
16-06-2021 11:00,0.518666667,1388.642833,0.2055,-0.000666667,36.99983333,37,29.98666667,30,30.005,30,2.166,359.0953333,507.2813333,680.7878333,69.994,77.40233333,89.2355,2.52E+18,4079.952833,1388.417333,1505.015667,1505,1390.65,1494.965,1495,1352.561167,1364.569667,1459.949,883.3738333,894.2705,1094.421,1114.736167,938.8071667,1513.685667,1596.490333,1101.44,941.7328333,790.4525,553.159,3221.669333,2429.584167,537.6876667,83.726,5651.281,856.2273333,70.93,1.71,0.111666667,10.14333333,2.736666667,13.90333333,0.156666667,0.096333333,2.511833333,26,,60,0.45,J21318,31,2400,A1T0442QKPQ000002X,J21318,6,3,166,498,0,0,90.62,7069884,1024201
16-06-2021 12:00,0.513666667,1388.607333,0.200333333,0.027166667,36.97083333,37,30.00416667,30,29.9905,30,2.164833333,359.241,507.2703333,680.6678333,69.12416667,76.56633333,88.4765,2.52E+18,4080.048167,1389.217833,1504.9845,1505,1390.018333,1494.9655,1495,1352.6195,1364.979667,1459.998833,883.7758333,896.5626667,1094.590167,1115.307667,938.7813333,1517.039333,1598.009667,1101.44,941.8013333,793.1298333,553.2811667,3220.481833,2428.679333,536.408,83.02166667,5649.106,856.8068333,70.93,1.71,0.111666667,10.14333333,2.736666667,13.90333333,0.156666667,0.096333333,2.511833333,26,,73.33,0.45,J21318,32,2300,A1T0442QKPQ000002X,J21318,6,3,166,498,0,0,90.62,7069884,1024201
16-06-2021 13:00,0.512166667,1389.058833,0.159666667,-0.022,36.9975,37,29.97516667,30,30.00133333,30,2.1655,360.4265,509.8858333,684.4145,67.75833333,75.4735,87.63016667,2.52E+18,4080.044833,1389.923,1504.992833,1505,1389.407833,1495.052,1495,1352.991667,1348.479,1459.974,883.8828333,897.917,1094.9995,1115.7585,938.6388333,1521.031,1599.531167,1101.44,941.6423333,796.1055,548.066,3216.801,2432.184,539.3658333,82.283,5648.887167,860.22,70.93,1.71,0.111666667,10.14333333,2.736666667,13.90333333,0.156666667,0.096333333,2.511833333,26,,73.33,0.45,J21318,25,2200,A1T0442QKPQ000002X,J21318,6,3,166,498,0,0,90.62,7069884,1024201
16-06-2021 14:00,0.533166667,1389.1285,0.160666667,-0.022666667,36.98983333,37,29.99466667,30,30.0075,30,2.166,359.8328333,509.7063333,684.2783333,66.475,73.93716667,85.858,2.52E+18,4080.064,1389.032667,1505.004333,1505,1390.288,1494.9925,1495,1353.559,1368.211667,1459.959333,883.7833333,898.703,1095.355,1116.026167,938.7921667,1522.8025,1600.719,1101.44,941.699,795.769,543.3561667,3215.050667,2437.775833,539.8193333,80.75333333,5652.650167,860.5991667,70.93,1.71,0.111666667,10.14333333,2.736666667,13.90333333,0.156666667,0.096333333,2.511833333,26,,60,0.45,J21318,25,2200,A1T0442QKPQ000002X,J21318,6,3,166,498,0,0,90.62,7069884,1024201
16-06-2021 15:00,0.561166667,1392.294833,0.181666667,-0.040333333,36.991,37,30.01983333,30,29.98533333,30,2.166,356.6156667,505.8115,680.036,65.429,72.68866667,84.3525,2.52E+18,4080.0955,1387.938,1505.036,1505,1391.31,1495.100167,1495,1354.65,1368.9375,1460.080333,883.6171667,898.5993333,1095.389833,1116.218167,938.7418333,1515.758833,1598.777,1101.44,941.8436667,793.0968333,542.0205,3214.744833,2434.626333,536.575,79.29983333,5649.307167,857.4523333,70.93,1.71,0.111666667,10.14333333,2.736666667,13.90333333,0.156666667,0.096333333,2.511833333,26,,63.33,0.45,J21318,29,2400,A1T0442QKPQ000002X,J21318,6,3,166,498,0,0,90.62,7069884,1024201
16-06-2021 16:00,0.572833333,1392.715167,0.171666667,-0.052833333,36.99933333,37,30.02716667,30,29.99466667,30,2.166,354.8005,502.5136667,676.8663333,64.63533333,71.701,83.17066667,2.52E+18,4080.039333,1387.267333,1505.0535,1505,1392.090667,1495.125833,1495,1354.861333,1368.4825,1460.108167,883.2941667,898.2933333,1095.443333,1116.8655,938.5885,1512.247167,1596.123833,1101.44,941.7798333,790.2128333,545.3346667,3215.201167,2434.2985,533.5818333,78.13616667,5649.454667,854.9048333,70.93,1.71,0.111666667,10.14333333,2.736666667,13.90333333,0.156666667,0.096333333,2.511833333,26,,66.67,0.45,J21318,35,2600,A1T0442QKPQ000002X,J21318,6,3,166,498,0,0,90.62,7069884,1024201
16-06-2021 18:00,0.589833333,1389.7925,0.181166667,-0.04,37.00733333,37,30.00816667,30,30.01716667,30,2.165333333,354.2195,501.4893333,677.2415,62.72933333,69.76916667,81.20933333,2.52E+18,4080.0375,1385.970333,1504.9525,1505,1392.480667,1495.004,1495,1354.143333,1367.503667,1459.951333,884.4461667,897.4685,1095.2735,1117.420167,938.1565,1515.054833,1597.5935,1101.44,941.7381667,803.7833333,544.791,3211.513,2437.529167,533.4838333,76.20933333,5648.8255,855.4468333,70.93,1.71,0.111666667,10.14333333,2.736666667,13.90333333,0.156666667,0.096333333,2.511833333,26,,76.67,0.45,J21318,36,3300,A1T0442QKPQ000002X,J21318,6,3,166,498,0,0,90.62,7069884,1024201
16-06-2021 19:00,0.607666667,1387.035333,0.167333333,-0.002833333,36.99516667,37,29.98866667,30,30.02116667,30,2.165833333,349.8366667,495.535,671.5963333,61.4115,68.51166667,79.94283333,2.52E+18,4080.107167,1385.119667,1505.008,1505,1392.334333,1494.965167,1495,1353.729333,1367.4225,1459.931333,885.0223333,896.5705,1095.208833,1117.358,937.9995,1506.679167,1593.1845,1101.44,941.5438333,804.4681667,549.6635,3215.507,2437.2755,527.2768333,75.02216667,5652.762333,851.0108333,70.93,1.71,0.111666667,10.14333333,2.736666667,13.90333333,0.156666667,0.096333333,2.511833333,26,,80,0.45,J21318,37,3100,A1T0442QKPQ000002X,J21318,6,3,166,498,0,0,90.62,7069884,1024201
16-06-2021 20:00,0.5965,1387.192833,0.131833333,-0.016,36.99833333,37,30.01333333,30,29.98716667,30,2.166,348.321,494.4776667,672.2911667,58.21633333,65.46883333,76.9655,2.52E+18,4080.077,1384.888,1501.914833,1501.833333,1391.157,1494.912833,1495,1353.746333,1366.972167,1459.945,885.276,895.2921667,1095.352833,1116.740667,937.9958333,1507.3945,1592.481167,1101.44,941.3795,800.8668333,553.1903333,3211.59,2438.203,525.9125,72.58816667,5649.843333,850.6261667,70.93,1.71,0.111666667,10.14333333,2.736666667,13.90333333,0.156666667,0.096333333,2.511833333,26,,80,0.45,J21318,29,2600,A1T0442QKPQ000002X,J21318,6,3,166,498,0,0,90.62,7069884,1024201
16-06-2021 21:00,0.598,1387.1165,0.126,-0.013833333,36.99666667,37,29.98783333,30,30.0065,30,2.1665,348.3393333,494.4743333,671.2348333,57.16033333,63.98533333,75.0675,2.52E+18,4080.116833,1385.016,1499.969,1500,1388.422667,1494.895333,1495,1354.211,1367.475833,1460.074833,885.2085,893.6871667,1095.494833,1116.1565,937.8151667,1512.288833,1594.980167,1101.44,941.0868333,799.0183333,551.5155,3208.264833,2441.801,524.882,70.37533333,5650.026833,851.5848333,70.93,1.71,0.111666667,10.14333333,2.736666667,13.90333333,0.156666667,0.096333333,2.511833333,26,,80,0.45,J21318,36,3000,A1T0442QKPQ000002X,J21318,6,3,166,498,0,0,90.62,7069884,1024201
16-06-2021 22:00,0.593833333,1386.102167,0.125,0.117,36.996,37,29.97,30,30.00233333,30,2.165833333,349.1015,495.7773333,674.1215,57.316,64.30416667,75.48033333,2.52E+18,4080.179333,1385.175667,1499.992667,1500,1386.8615,1495.0955,1495,1354.285167,1367.3845,1460.050167,885.3881667,892.1375,1095.561333,1115.617833,937.5991667,1513.932167,1596.102167,1101.44,940.9476667,796.3383333,552.7225,3207.746833,2444.477833,526.066,70.3955,5652.290833,852.628,70.93,1.71,0.111666667,10.14333333,2.736666667,13.90333333,0.156666667,0.096333333,2.511833333,26,,73.33,0.45,J21318,35,2700,A1T0442QKPQ000002X,J21318,6,3,166,498,0,0,90.62,7069884,1024201
16-06-2021 23:00,0.590166667,1386.4625,0.1465,-0.056166667,37.00783333,37,29.95883333,30,29.98866667,30,2.166166667,350.0515,496.4386667,676.3356667,56.83616667,64.09233333,75.59516667,2.52E+18,4080.193833,1384.9335,1500.007,1500,1385.986833,1495.086,1495,1353.945167,1367.584833,1460.021167,885.2978333,890.5476667,1095.863333,1115.683833,937.4273333,1513.034,1596.013167,1101.44,940.7768333,795.3378333,553.3876667,3206.8045,2442.944833,526.6433333,70.48333333,5649.849667,852.7138333,70.93,1.71,0.111666667,10.14333333,2.736666667,13.90333333,0.156666667,0.096333333,2.511833333,26,,73.33,0.45,J21318,34,3000,A1T0442QKPQ000002X,J21318,6,3,166,498,0,0,90.62,7069884,1024201
17-06-2021 00:00,0.604666667,1386.4445,0.130333333,-0.052833333,37.03766667,37,30.10816667,30,30.00133333,30,2.166833333,349.0415,495.7071667,675.9095,57.51166667,64.22116667,75.33316667,2.52E+18,4080.231167,1385.069333,1500.0065,1500,1386.6815,1494.972667,1495,1354.157667,1367.292667,1459.853667,885.2895,888.919,1096.137,1115.639167,937.3411667,1510.756167,1595.2005,1101.44,940.8136667,794.5996667,552.0368333,3208.628,2441.095167,525.2265,70.07766667,5649.666167,851.508,70.98,1.69,0.111,10.14,2.736666667,13.93333333,0.153333333,0.097333333,2.511666667,26.33333333,,73.33,0.45,J21318,33,2700,A1T0442QKPQ000002X,J21318,6,3,166,498,0,0,90.62,7069884,1024201
17-06-2021 02:00,0.594833333,1385.815167,0.127,-0.029333333,37.00966667,37,29.996,30,29.99233333,30,2.165666667,351.3051667,498.3218333,678.621,58.73233333,65.38016667,76.4915,2.52E+18,4080.229,1384.9965,1500.062167,1500,1386.208,1495.135167,1495,1352.714833,1365.672167,1460.1725,885.6788333,885.729,1096.690167,1115.472667,936.7511667,1516.893833,1597.390333,1101.44,940.431,793.8186667,552.6385,3208.6315,2440.859167,527.2326667,70.9895,5649.4875,853.6676667,70.98,1.69,0.111,10.14,2.736666667,13.93333333,0.153333333,0.097333333,2.511666667,26.33333333,,73.33,0.45,J21318,38,2100,A1T0442QKPQ000002X,J21318,6,3,166,498,0,0,90.62,7069884,1024201
17-06-2021 03:00,0.597,1385.5985,0.165,-0.021166667,36.98716667,37,30.03033333,30,30.0225,30,2.165666667,350.3443333,498.976,680.0435,58.6785,65.77533333,77.2575,2.52E+18,4080.251833,1384.295167,1499.9305,1500,1386.159167,1494.894,1495,1351.655333,1364.509667,1459.9625,885.4216667,884.0376667,1096.3945,1115.503167,936.7438333,1512.481,1595.6625,1101.44,940.1831667,793.9048333,553.1848333,3208.572833,2441.354333,527.9496667,71.92983333,5650.011333,854.2303333,70.98,1.69,0.111,10.14,2.736666667,13.93333333,0.153333333,0.097333333,2.511666667,26.33333333,,76.67,0.45,J21318,36,2300,A1T0442QKPQ000002X,J21318,6,3,166,498,0,0,90.62,7069884,1024201
17-06-2021 04:00,0.580333333,1383.546833,0.1635,0.094333333,36.97633333,37,29.95766667,30,29.9995,30,2.165666667,351.7751667,501.17,682.1201667,60.592,67.314,78.4515,2.52E+18,4080.224167,1383.223,1494.592667,1494.333333,1386.307167,1492.374667,1492.166667,1350.992833,1364.847333,1460.063667,885.2238333,882.618,1096.164,1115.622,936.387,1512.809333,1595.7985,1101.44,939.8546667,795.0816667,553.0163333,3209.457667,2443.221333,529.9448333,72.79316667,5652.701667,855.1878333,70.98,1.69,0.111,10.14,2.736666667,13.93333333,0.153333333,0.097333333,2.511666667,26.33333333,,76.67,0.45,J21318,27,1800,A1T0442QKPQ000002X,J21318,6,3,166,498,0,0,90.62,7069884,1024201
17-06-2021 05:00,0.588833333,1384.761667,0.131833333,-0.0595,36.99933333,37,29.97233333,30,29.98916667,30,2.166333333,351.3466667,502.8468333,683.8641667,58.10066667,65.64383333,77.413,2.52E+18,4080.187333,1383.4995,1489.957667,1490,1386.000333,1489.995167,1490,1350.310667,1365.423167,1459.880833,885.1243333,881.4578333,1095.9025,1115.755,936.3286667,1517.129833,1598.143667,1101.44,939.4253333,793.314,545.2436667,3206.263333,2445.235667,531.6953333,72.60083333,5651.448167,858.4878333,70.98,1.69,0.111,10.14,2.736666667,13.93333333,0.153333333,0.097333333,2.511666667,26.33333333,,80,0.45,J21318,35,2100,A1T0442QKPQ000002X,J21318,6,3,166,498,0,0,90.62,7069884,1024201
17-06-2021 06:00,0.592333333,1384.075333,0.139,-0.022833333,37.00066667,37,30.05783333,30,29.9935,30,2.168,347.2375,496.7841667,677.3001667,57.502,63.95683333,74.746,2.52E+18,4080.073167,1382.169667,1489.9495,1490,1385.358667,1489.9225,1490,1350.851833,1365.313667,1460.043667,885.165,880.1545,1095.5955,1115.846,935.9698333,1501.790333,1593.934667,1101.44,938.9741667,791.4651667,596.527,3207.073833,2441.997833,525.6855,69.79416667,5649.218333,852.5491667,70.98,1.69,0.111,10.14,2.736666667,13.93333333,0.153333333,0.097333333,2.511666667,26.33333333,,76.67,0.45,J21318,27,2000,A1T0442QKPQ000002X,J21318,6,3,166,498,0,0,90.62,7069884,1024201
17-06-2021 07:00,0.553166667,1382.809667,0.195166667,0.038666667,36.99883333,37,30.01283333,30,30.00283333,30,2.169333333,353.6815,498.805,682.0986667,58.4195,65.44133333,76.58233333,2.52E+18,4080.013,1380.682167,1489.992,1490,1383.481167,1489.973833,1490,1350.228,1365.2265,1460.012,885.4903333,879.1441667,1095.240833,1115.785333,935.6471667,1503.4835,1594.380833,1101.44,938.5736667,792.1125,597.8333333,3208.382833,2442.0475,528.0436667,71.2835,5650.365167,850.9163333,70.98,1.69,0.111,10.14,2.736666667,13.93333333,0.153333333,0.097333333,2.511666667,26.33333333,,70,0.45,J21318,32,2000,A1T0442QKPQ000002X,J21318,6,3,166,498,0,0,90.62,7069884,1024201
17-06-2021 08:00,0.548333333,1382.498833,0.200333333,-0.034166667,37.0075,37,29.98433333,30,29.99283333,30,2.169,358.8456667,496.6666667,686.3385,59.69166667,66.516,77.49633333,2.52E+18,4079.922667,1382.309667,1489.977167,1490,1382.5175,1490.006167,1490,1349.870333,1364.615167,1459.934167,885.5591667,878.6291667,1095.378667,1115.857667,935.4118333,1506.357667,1595.2495,1101.44,938.2518333,792.148,597.333,3208.752833,2439.785167,528.6106667,72.06183333,5648.598667,846.4485,70.98,1.69,0.111,10.14,2.736666667,13.93333333,0.153333333,0.097333333,2.511666667,26.33333333,,70,0.45,J21318,33,2200,A1T0442QKPQ000002X,J21318,6,3,166,498,0,0,90.62,7069884,1024201
17-06-2021 10:00,0.511666667,1381.068667,0.198333333,0.042166667,36.99566667,37,29.99533333,30,29.99533333,30,2.169333333,364.1965,499.9321667,692.0468333,63.493,70.62216667,82.235,2.52E+18,4079.879167,1381.700167,1486.730667,1486.583333,1382.935667,1489.937167,1490,1346.868,1362.237333,1459.990333,885.1381667,878.0883333,1095.685833,1115.696,934.888,1511.17,1596.576167,1101.44,937.4608333,795.4018333,601.682,3213.849667,2435.3205,532.6633333,76.18383333,5649.148833,848.1995,70.98,1.69,0.111,10.14,2.736666667,13.93333333,0.153333333,0.097333333,2.511666667,26.33333333,,73.33,0.45,J21318,29,2300,A1T0442QKPQ000002X,J21318,6,3,166,498,0,0,90.62,7069884,1024201
17-06-2021 11:00,0.509333333,1380.738667,0.1995,-0.031,36.9955,37,30.03833333,30,30.00666667,30,2.169666667,361.758,497.8485,688.504,63.803,71.38416667,83.39633333,2.52E+18,4079.894833,1381.592167,1485.019833,1485,1381.874667,1490.014167,1490,1345.551833,1362.4775,1460.008667,885.3443333,878.3655,1095.7065,1114.858,934.6075,1511.279167,1596.485,1101.44,937.0135,797.3251667,595.1573333,3217.528333,2431.654,531.0336667,77.66116667,5648.995167,847.0086667,70.98,1.69,0.111,10.14,2.736666667,13.93333333,0.153333333,0.097333333,2.511666667,26.33333333,,76.67,0.45,J21318,30,2300,A1T0442QKPQ000002X,J21318,6,3,166,498,0,0,90.62,7069884,1024201
17-06-2021 12:00,0.514833333,1381.363833,0.212833333,-0.065666667,37.00433333,37,30.03366667,30,29.9915,30,2.169666667,359.9806667,495.031,686.3621667,62.8025,71.01133333,83.80716667,2.52E+18,4080.096333,1380.639,1485.0055,1485,1382.4055,1490.0035,1490,1346.764,1362.796,1460.089167,885.4745,878.4878333,1095.9325,1114.5145,934.654,1507.380333,1594.9585,1101.44,936.9181667,797.1785,599.45,3219.272833,2430.701167,528.4873333,77.98433333,5649.984167,843.0878333,70.98,1.69,0.111,10.14,2.736666667,13.93333333,0.153333333,0.097333333,2.511666667,26.33333333,,80,0.45,J21318,32,2200,A1T0442QKPQ000002X,J21318,6,3,166,498,0,0,90.62,7069884,1024201
17-06-2021 13:00,0.527333333,1382.6245,0.204166667,-0.017333333,36.99333333,37,30.03416667,30,30.00516667,30,2.169833333,360.6743333,495.9036667,689.0985,60.33,68.4945,81.33133333,2.52E+18,4080.162667,1380.657333,1485.021167,1485,1381.953,1489.941333,1490,1346.093,1361.168833,1459.908167,886.0935,877.7356667,1095.963333,1115.507167,934.7391667,1513.418333,1597.3855,1101.44,936.7178333,798.95,600.4198333,3215.3955,2435.556333,528.9821667,76.1755,5650.917667,842.6223333,70.98,1.69,0.111,10.14,2.736666667,13.93333333,0.153333333,0.097333333,2.511666667,26.33333333,,80,0.45,J21318,30,2400,A1T0442QKPQ000002X,J21318,6,3,166,498,0,0,90.62,7069884,1024201
17-06-2021 14:00,0.529166667,1383.3775,0.197833333,-0.043166667,37.02233333,37,30.06716667,30,29.99433333,30,2.1705,358.0268333,493.958,687.7295,59.57166667,67.55133333,80.1325,2.52E+18,4080.258833,1380.6235,1485.001833,1485,1381.467833,1490.058833,1490,1346.0285,1362.576667,1460.052667,886.4161667,876.4131667,1096.097167,1116.312,934.5795,1509.03,1595.726167,1101.44,936.5921667,799.6031667,595.7311667,3215.319,2435.841833,527.5821667,74.66716667,5651.09,839.34,70.98,1.69,0.111,10.14,2.736666667,13.93333333,0.153333333,0.097333333,2.511666667,26.33333333,,80,0.45,J21318,29,2200,A1T0442QKPQ000002X,J21318,6,3,166,498,0,0,90.62,7069884,1024201
17-06-2021 15:00,0.546166667,1384.329167,0.133666667,0.02,36.986,37,29.94666667,30,29.995,30,2.171333333,359.0193333,492.3631667,686.8585,58.9965,66.9285,79.507,2.52E+18,4080.359667,1380.201,1484.978333,1485,1381.1905,1489.991667,1490,1347.771,1363.2165,1459.920833,886.324,874.8966667,1096.313833,1117.2,934.3756667,1511.387833,1596.205167,1101.44,936.4955,799.4596667,595.2538333,3214.641,2434.783333,525.7243333,74.01666667,5649.428,838.7876667,70.98,1.69,0.111,10.14,2.736666667,13.93333333,0.153333333,0.097333333,2.511666667,26.33333333,,80,0.45,J21318,27,2600,A1T0442QKPQ000002X,J21318,6,3,166,498,0,0,90.62,7069884,1024201
17-06-2021 16:00,0.553666667,1384.617,0.115333333,0.012166667,37.00933333,37,29.89733333,30,30.00583333,30,2.170833333,359.8955,493.535,688.604,60.9115,68.32433333,80.48466667,2.52E+18,4080.390333,1379.968667,1485.017167,1485,1382.338,1490.057333,1490,1347.596833,1362.241167,1460.135,886.2568333,873.7725,1096.8775,1118.254667,934.126,1505.8135,1594.396333,1101.44,936.1155,799.4116667,595.2805,3214.563833,2436.760167,527.1121667,74.344,5651.185,838.495,70.98,1.69,0.111,10.14,2.736666667,13.93333333,0.153333333,0.097333333,2.511666667,26.33333333,,76.67,0.45,J21318,26,1600,A1T0442QKPQ000002X,J21318,6,3,166,498,0,0,90.62,7069884,1024201
17-06-2021 18:00,0.5695,1385.411333,0.117166667,-0.0165,37.01516667,37,29.97633333,30,29.99166667,30,2.171833333,354.2478333,492.251,682.3513333,56.86383333,64.88983333,77.4505,2.52E+18,4080.366833,1379.888333,1484.991667,1485,1382.269667,1490.036667,1490,1347.956667,1362.390667,1460.043167,886.6386667,873.3646667,1097.356667,1119.150333,934.1745,1509.717833,1594.761,1101.44,936.065,800.5695,601.5335,3211.827167,2436.236833,525.5421667,72.33166667,5648.195333,842.9108333,70.98,1.69,0.111,10.14,2.736666667,13.93333333,0.153333333,0.097333333,2.511666667,26.33333333,,76.67,0.45,J21318,31,2500,A1T0442QKPQ000002X,J21318,6,3,166,498,0,0,90.62,7069884,1024201
17-06-2021 19:00,0.567666667,1385.399833,0.126166667,-0.011833333,36.999,37,29.95016667,30,30.00783333,30,2.171,352.6048333,493.201,680.6758333,56.40916667,64.00033333,76.1825,2.52E+18,4080.430833,1379.8755,1485.024667,1485,1382.300167,1490.042667,1490,1348.6945,1362.878167,1459.9125,886.6801667,873.98,1097.328833,1119.124,933.9235,1511.254833,1595.358,1101.44,936.0508333,800.8906667,600.3541667,3209.707167,2441.774,525.7538333,70.7755,5651.508833,845.0268333,70.98,1.69,0.111,10.14,2.736666667,13.93333333,0.153333333,0.097333333,2.511666667,26.33333333,,80,0.45,J21318,32,2800,A1T0442QKPQ000002X,J21318,6,3,166,498,0,0,90.62,7069884,1024201
17-06-2021 20:00,0.565333333,1385.473833,0.121333333,-0.009,36.9955,37,29.999,30,30.00083333,30,2.170666667,347.4101667,492.022,675.4405,56.5745,64.24933333,76.51616667,2.52E+18,4080.4655,1380.555333,1484.9885,1485,1382.508167,1489.946667,1490,1349.408,1363.625667,1460.163667,886.8266667,875.045,1097.148667,1119.3305,933.8256667,1509.252833,1594.326667,1101.44,936.1176667,801.1436667,599.63,3211.729167,2434.953667,524.4088333,70.84683333,5646.719833,847.2611667,70.98,1.69,0.111,10.14,2.736666667,13.93333333,0.153333333,0.097333333,2.511666667,26.33333333,,80,0.45,J21318,33,2900,A1T0442QKPQ000002X,J21318,6,3,166,498,0,0,90.62,7069884,1024201
17-06-2021 21:00,0.568666667,1385.579333,0.129666667,-0.008666667,36.99966667,37,29.9735,30,29.99666667,30,2.170833333,347.3771667,490.8216667,673.7183333,55.97533333,63.73266667,76.09016667,2.52E+18,4080.524167,1381.1115,1485.006,1485,1382.365667,1489.954667,1490,1350.060333,1364.062167,1459.872333,887.1065,876.4465,1096.829667,1119.385833,933.5261667,1507.454833,1593.546667,1101.44,936.1731667,801.7433333,601.3438333,3211.556,2438.732167,522.896,70.56766667,5650.279333,847.7925,70.98,1.69,0.111,10.14,2.736666667,13.93333333,0.153333333,0.097333333,2.511666667,26.33333333,,80,0.45,J21318,38,2900,A1T0442QKPQ000002X,J21318,6,3,166,498,0,0,90.62,7069884,1024201
