Repository: RitwikKhandelwal/Piramal-Kosamba

File: 2. Efficiency/45tpd/1. Flat Files/Amber_B6.csv (part 6 of 14)
6 HP Set Value,B6 LP Process value,B6 LP Set Value,Header Gas Pressure Process value,Recuprator Left Bottom temp Process value,Recuprator Left Middle temp Process value,Recuprator Left top temp Process value,Recuprator Right Bottom temp Process value,Recuprator Right Middle temp Process value,Recuprator Right top temp Process value,Row Key,Total cold air flow  Process value,B6 Front Bottom Process value,B6 Rear Bottom Process value,B6 Rear Top temp Process value,B6 Rear Top temp Set Value,Melter Bottom 1 temp Process value,Melter Bottom 2 temp Process value,Melter Bottom 3 temp Process value,Melter Bottom 4 temp Process value,Melter Bottom 5 temp Process value,Melter Crown 1 temp Process value,Melter Crown 2 temp Process value,Riser temp( not available) Process value,Thraot Sleeper Process value,west gas channel right side Process value,Total gas flow Process value,Total hot air left Process value,Total hot air right Process value,Total hot air left temp Process value,Total hot air right temp Process value,Total hot air Process value,Thermocouple stack ( Chimney) left Process value,chem_comp_SiO2,chem_comp_Al2O3,chem_comp_Fe2O3,chem_comp_CaO,chem_comp_MgO,chem_comp_Na2O,chem_comp_K2O,chem_comp_SO3,physical_test_density_gm_cc,physical_test_seed_count_result,Unnamed: 72,DPR Eff,ActDrw(Ton),JobNumber,DefectCountSum,SampleSizeSum,FGCode,Number,NumberOfSection,NumberOfGob,GobCutPerMinute,ISMachineActualSpeed,GobWeightLow,GobWeightHigh,GlassDraw,PackedQunatity,ProductionOrderNumber
21-06-2021 13:00,0.347666667,1390.335167,0.202166667,0.026666667,37.509,37.5,30.00283333,30,2.158,366.213,514.9443333,714.2718333,65.69666667,73.79033333,86.551,2.52E+18,4080.151,1333.1965,1336.252667,1350.007667,1350,925.7296667,870.2948333,1094.394667,1108.015333,942.5943333,1528.057,1595.936667,1101.44,976.3321667,852.0121667,575.1433333,3204.527167,2446.578333,548.8053333,80.69133333,5651.101667,861.2871667,71.02333333,1.693333333,0.111666667,10.01333333,2.776666667,13.90666667,0.163333333,0.094666667,2.510666667,25.66666667,,85.68,0.72,J21358,32,2300,A1V0865QKPQ000001X,J21358,6,2,58,116.57,0,0,28.57,782629,1024254
21-06-2021 14:00,0.360833333,1391.815167,0.1845,-0.039333333,37.4905,37.5,30.00133333,30,2.159,359.1971667,507.6648333,705.6341667,63.54783333,71.40266667,83.9695,2.52E+18,4080.149,1333.523167,1336.2425,1350.015167,1350,926.2108333,872.6018333,1094.200167,1107.922333,942.6296667,1524.503833,1595.087667,1101.44,976.5576667,858.0583333,565.683,3206.891667,2444.144833,544.2295,78.65133333,5650.968,852.2841667,71.02333333,1.693333333,0.111666667,10.01333333,2.776666667,13.90666667,0.163333333,0.094666667,2.510666667,25.66666667,,85.68,0.72,J21358,25,1800,A1V0865QKPQ000001X,J21358,6,2,58,116.57,0,0,28.57,782629,1024254
21-06-2021 16:00,0.376,1392.445167,0.114833333,-0.090333333,37.486,37.5,29.986,30,2.157833333,360.1311667,508.8791667,707.7828333,58.04516667,66.39416667,79.06,2.52E+18,4080.222833,1334.282167,1337.592833,1350.0745,1350,925.8398333,876.3731667,1093.438167,1108.008167,942.712,1521.063167,1593.517667,1101.44,977.8408333,840.0526667,571.3791667,3197.8205,2451.073667,543.0266667,74.677,5648.962333,857.098,71.02333333,1.693333333,0.111666667,10.01333333,2.776666667,13.90666667,0.163333333,0.094666667,2.510666667,25.66666667,,79.56,0.72,J21358,28,1800,A1V0865QKPQ000001X,J21358,6,2,58,116.57,0,0,28.57,782629,1024254
21-06-2021 18:00,0.396833333,1393.799833,0.123166667,-0.070333333,37.49716667,37.5,30.009,30,2.158166667,360.7788333,512.361,711.8526667,57.72383333,64.719,76.246,2.52E+18,4080.225167,1335.750667,1338.308333,1349.953833,1350,924.6781667,879.037,1092.453833,1108.611667,943.0086667,1521.518667,1593.485167,1101.44,979.2396667,849.47,568.5125,3189.323667,2462.000167,547.0176667,70.5865,5651.412833,856.6826667,71.02333333,1.693333333,0.111666667,10.01333333,2.776666667,13.90666667,0.163333333,0.094666667,2.510666667,25.66666667,,82.62,0.72,J21358,44,1800,A1V0865QKPQ000001X,J21358,6,2,58,116.57,0,0,28.57,782629,1024254
21-06-2021 19:00,0.401833333,1393.925167,0.111666667,-0.029166667,37.51133333,37.5,30.00966667,30,2.158333333,361.0021667,512.146,710.7361667,57.878,64.78916667,76.32116667,2.52E+18,4080.246833,1335.168167,1337.989833,1349.9955,1350,924.318,880.235,1091.718,1108.5815,942.8191667,1520.758667,1592.666833,1101.44,979.8745,851.9816667,569.3735,3190.118833,2459.238167,546.3455,70.4865,5649.414333,855.7281667,71.02333333,1.693333333,0.111666667,10.01333333,2.776666667,13.90666667,0.163333333,0.094666667,2.510666667,25.66666667,,85.68,0.72,J21358,34,1500,A1V0865QKPQ000001X,J21358,6,2,58,116.57,0,0,28.57,782629,1024254
21-06-2021 20:00,0.397,1393.235167,0.133,-0.086666667,37.47516667,37.5,29.99183333,30,2.1585,360.0503333,508.5305,706.6128333,59.20566667,66.44016667,78.25233333,2.52E+18,4080.306167,1335.417833,1337.862333,1350.034833,1350,925.0615,881.6101667,1091.0655,1108.7795,942.8853333,1523.8,1595.043833,1101.44,980.767,856.2586667,567.5016667,3196.951333,2452.7795,542.7276667,72.14383333,5649.6075,850.7943333,71.02333333,1.693333333,0.111666667,10.01333333,2.776666667,13.90666667,0.163333333,0.094666667,2.510666667,25.66666667,,85.68,0.72,J21358,38,1600,A1V0865QKPQ000001X,J21358,6,2,58,116.57,0,0,28.57,782629,1024254
21-06-2021 22:00,0.401833333,1392.824,0.121166667,-0.079166667,37.49416667,37.5,29.99766667,30,2.158666667,351.2635,497.7768333,692.7631667,57.9325,65.13966667,76.855,2.52E+18,4080.381,1336.116167,1338.641667,1349.999333,1350,927.449,884.2413333,1090.721667,1109.0975,943.0706667,1512.842,1589.500667,1101.44,982.325,853.6301667,578.976,3207.537333,2442.318833,530.3488333,71.3105,5649.940333,840.536,71.02333333,1.693333333,0.111666667,10.01333333,2.776666667,13.90666667,0.163333333,0.094666667,2.510666667,25.66666667,,85.68,0.72,J21358,30,1400,A1V0865QKPQ000001X,J21358,6,2,58,116.57,0,0,28.57,782629,1024254
22-06-2021 00:00,0.3985,1392.666833,0.132333333,-0.067666667,37.503,37.5,29.99366667,30,2.158833333,353.8696667,500.4526667,696.3606667,59.02816667,66.28566667,78.06566667,2.52E+18,4080.322333,1337.058333,1338.491833,1350.070667,1350,926.9851667,886.4168333,1090.52,1109.333333,942.839,1511.696667,1588.910833,1101.44,983.7501667,860.7671667,589.6523333,3205.729333,2444.486167,532.607,72.331,5650.21,841.866,71.08666667,1.656666667,0.110666667,10,2.786666667,13.92333333,0.15,0.093666667,2.510366667,26,,79.56,0.72,J21358,32,1400,A1V0865QKPQ000001X,J21358,6,2,58,116.57,0,0,28.57,782629,1024254
22-06-2021 02:00,0.3925,1392.889333,0.112833333,-0.097833333,37.4845,37.5,30.00483333,30,2.158333333,359.8718333,507.6565,704.9706667,60.46766667,67.69333333,79.58,2.52E+18,4080.2225,1336.975333,1339.275833,1349.957667,1350,927.0515,886.7288333,1091.1425,1109.204167,943.0268333,1512.969833,1586.882667,1101.44,984.7796667,849.0865,600.825,3200.668333,2450.656333,539.977,73.55,5651.402667,847.6891667,71.08666667,1.656666667,0.110666667,10,2.786666667,13.92333333,0.15,0.093666667,2.510366667,26,,82.62,0.72,J21358,30,2100,A1V0865QKPQ000001X,J21358,6,2,58,116.57,0,0,28.57,782629,1024254
22-06-2021 03:00,0.388333333,1392.343167,0.130166667,-0.06,37.5005,37.5,29.99816667,30,2.158666667,359.0351667,505.8715,702.2141667,62.02016667,69.00883333,80.56766667,2.52E+18,4080.253,1336.649833,1338.283333,1350.041,1350,928.0253333,885.961,1091.219667,1108.8315,943.2255,1514.3635,1588.2895,1101.44,985.2445,845.5826667,597.0003333,3203.861667,2443.8235,538.1266667,74.45133333,5647.972833,845.994,71.08666667,1.656666667,0.110666667,10,2.786666667,13.92333333,0.15,0.093666667,2.510366667,26,,85.68,0.72,J21358,28,2100,A1V0865QKPQ000001X,J21358,6,2,58,116.57,0,0,28.57,782629,1024254
22-06-2021 05:00,0.353666667,1390.934167,0.150166667,-0.117,37.48466667,37.5,29.98016667,30,2.158,358.8925,506.1746667,698.6613333,64.36516667,71.40283333,82.96583333,2.52E+18,4080.118667,1335.518333,1337.723333,1349.953,1350,930.5983333,882.985,1090.958333,1109.16,943.3993333,1513.142333,1590.079167,1101.44,986.1183333,844.2505,587.3848333,3208.166667,2440.0755,538.2168333,76.80966667,5648.271,849.1326667,71.08666667,1.656666667,0.110666667,10,2.786666667,13.92333333,0.15,0.093666667,2.510366667,26,,85.68,0.72,J21358,28,2300,A1V0865QKPQ000001X,J21358,6,2,58,116.57,0,0,28.57,782629,1024254
22-06-2021 06:00,0.336,1391.309833,0.1385,-0.059,37.48883333,37.5,29.99583333,30,2.158833333,357.4518333,504.6478333,695.9246667,65.56616667,72.67616667,84.1855,2.52E+18,4080.062167,1335.677333,1337.911,1350.041833,1350,932.1501667,881.5571667,1090.898833,1109.138667,943.5948333,1514.3365,1591.110333,1101.44,986.1788333,852.0203333,581.0063333,3211.276833,2437.998833,536.0318333,78.08933333,5649.123167,848.9933333,71.08666667,1.656666667,0.110666667,10,2.786666667,13.92333333,0.15,0.093666667,2.510366667,26,,85.68,0.72,J21358,25,1700,A1V0865QKPQ000001X,J21358,6,2,58,116.57,0,0,28.57,782629,1024254
22-06-2021 08:00,0.318166667,1390.836833,0.192,0.023333333,37.4925,37.5,29.99683333,30,2.1595,353.9033333,499.0883333,688.4575,66.38816667,73.52016667,85.02133333,2.52E+18,4080.1195,1334.953667,1336.808167,1349.925667,1350,933.8751667,877.9501667,1091.277333,1109.165333,944.1413333,1509.802833,1588.961333,1101.44,986.2128333,854.8931667,579.0476667,3218.0985,2432.040333,530.682,79.18316667,5649.969,846.4083333,71.08666667,1.656666667,0.110666667,10,2.786666667,13.92333333,0.15,0.093666667,2.510366667,26,,79.56,0.72,J21358,26,2000,A1V0865QKPQ000001X,J21358,6,2,58,116.57,0,0,28.57,782629,1024254
22-06-2021 10:00,0.307666667,1388.953833,0.198333333,-0.103166667,37.49833333,37.5,29.99383333,30,2.159166667,358.3078333,504.9595,696.8188333,67.99233333,75.21983333,86.9985,2.52E+18,4080.039,1333.684667,1336.306,1350.075333,1350,933.8458333,874.268,1091.986,1109.339333,944.9363333,1510.588167,1589.903167,1101.44,985.4533333,842.7778333,587.379,3217.195,2432.3735,536.7176667,80.9175,5649.472,849.2886667,71.08666667,1.656666667,0.110666667,10,2.786666667,13.92333333,0.15,0.093666667,2.510366667,26,,82.62,0.72,J21358,34,1300,A1V0865QKPQ000001X,J21358,6,2,58,116.57,0,0,28.57,782629,1024254
22-06-2021 11:00,0.313333333,1390.939167,0.183833333,0.0105,37.51183333,37.5,30.016,30,2.1585,359.4343333,505.9473333,698.0546667,68.07566667,75.65183333,87.69483333,2.52E+18,4080.014,1333.925667,1336.1935,1349.928667,1350,934.0665,873.047,1092.0835,1109.366833,945.3141667,1504.559,1585.340333,1101.44,986.618,847.3168333,598.2416667,3217.460833,2433.039667,537.0731667,81.64183333,5650.2645,851.8783333,71.08666667,1.656666667,0.110666667,10,2.786666667,13.92333333,0.15,0.093666667,2.510366667,26,,85.68,0.72,J21358,30,1400,A1V0865QKPQ000001X,J21358,6,2,58,116.57,0,0,28.57,782629,1024254
22-06-2021 13:00,0.316,1392.222333,0.194333333,-0.049666667,37.4875,37.5,30.00883333,30,2.1595,362.763,510.0336667,706.6613333,64.26983333,72.326,84.82533333,2.52E+18,4080.0565,1332.961667,1335.265333,1350.024333,1350,933.0533333,871.9308333,1091.840333,1109.104333,945.3545,1516.546,1590.921833,1101.44,988.7083333,845.6438333,595.051,3208.518833,2441.906333,544.3756667,79.73583333,5650.372333,856.7381667,71.08666667,1.656666667,0.110666667,10,2.786666667,13.92333333,0.15,0.093666667,2.510366667,26,,85.68,0.72,J21358,30,1000,A1V0865QKPQ000001X,J21358,6,2,58,116.57,0,0,28.57,782629,1024254
22-06-2021 14:00,0.333166667,1393.037167,0.195166667,0.025666667,37.49133333,37.5,29.99683333,30,2.1595,360.2083333,506.6685,704.2593333,62.24266667,69.74883333,81.87283333,2.52E+18,4080.0955,1333.150833,1335.484833,1350.051667,1350,930.9033333,872.3303333,1091.976333,1109.2995,945.1403333,1509.41,1586.6105,1101.44,989.6013333,840.892,596.2886667,3207.907333,2442.0985,541.8246667,76.7025,5649.873667,852.2208333,71.08666667,1.656666667,0.110666667,10,2.786666667,13.92333333,0.15,0.093666667,2.510366667,26,,85.68,0.72,J21358,26,1100,A1V0865QKPQ000001X,J21358,6,2,58,116.57,0,0,28.57,782629,1024254
22-06-2021 16:00,0.344,1392.924,0.115166667,-0.055166667,37.50016667,37.5,30.00183333,30,2.159666667,360.582,507.4253333,705.7146667,61.50433333,68.661,80.424,2.52E+18,4080.240167,1333.5685,1335.611833,1349.971833,1350,929.1445,874.4985,1090.7255,1109.841333,944.4946667,1514.285333,1589.681,1101.44,991.1603333,834.2491667,588.0101667,3203.2205,2446.776,544.4811667,74.98633333,5650.007,850.9718333,71.08666667,1.656666667,0.110666667,10,2.786666667,13.92333333,0.15,0.093666667,2.510366667,26,,79.56,0.72,J21358,28,1200,A1V0865QKPQ000001X,J21358,6,2,58,116.57,0,0,28.57,782629,1024254
22-06-2021 18:00,0.343666667,1391.998167,0.112,-0.062333333,37.5065,37.5,30.013,30,2.16,365.457,513.081,712.1121667,62.13183333,69.45333333,81.32466667,2.52E+18,4080.227333,1334.081667,1336.226,1349.99,1350,928.0278333,877.684,1089.168167,1110.5335,944.0381667,1518.3535,1589.628,1101.44,992.0996667,838.0156667,589.791,3198.671833,2451.580833,549.1416667,75.588,5650.194833,854.378,71.08666667,1.656666667,0.110666667,10,2.786666667,13.92333333,0.15,0.093666667,2.510366667,26,,82.62,0.72,J21358,38,1500,A1V0865QKPQ000001X,J21358,6,2,58,116.57,0,0,28.57,782629,1024254
22-06-2021 19:00,0.335833333,1392.143167,0.141166667,-0.0685,37.48483333,37.5,29.98966667,30,2.159833333,354.5083333,502.1556667,702.0258333,61.848,69.11033333,80.902,2.52E+18,4080.315167,1333.759333,1336.034333,1349.996333,1350,927.7498333,879.7926667,1088.5945,1110.656167,943.7936667,1509.7735,1587.340667,1101.44,992.4716667,837.0183333,585.9641667,3206.526167,2444.687167,541.667,75.36666667,5651.3635,847.8856667,71.08666667,1.656666667,0.110666667,10,2.786666667,13.92333333,0.15,0.093666667,2.510366667,26,,85.68,0.72,J21358,32,1700,A1V0865QKPQ000001X,J21358,6,2,58,116.57,0,0,28.57,782629,1024254
22-06-2021 20:00,0.337333333,1392.422667,0.123,-0.042666667,37.50733333,37.5,29.99533333,30,2.159666667,354.9445,503.365,702.5855,61.3945,68.548,80.26316667,2.52E+18,4080.261167,1334.177833,1336.333833,1350.013167,1350,928.0481667,881.7118333,1088.1855,1110.646833,943.7668333,1512.083833,1587.3755,1101.44,993.327,838.3125,590.9775,3205.525333,2444.769333,539.2368333,74.65166667,5650.454333,852.1975,71.08666667,1.656666667,0.110666667,10,2.786666667,13.92333333,0.15,0.093666667,2.510366667,26,,85.68,0.72,J21358,36,1400,A1V0865QKPQ000001X,J21358,6,2,58,116.57,0,0,28.57,782629,1024254
22-06-2021 22:00,0.338833333,1392.561,0.1235,0.005666667,37.511,37.5,30.00483333,30,2.16,359.8526667,510.58,708.1501667,62.13083333,69.2235,80.88283333,2.52E+18,4080.206833,1334.014833,1335.916667,1350.047,1350,927.1013333,884.3371667,1088.2645,1110.4165,943.6943333,1515.666833,1589.966,1101.44,994.4788333,834.8398333,592.4735,3201.0325,2449.462667,544.2843333,75.0795,5649.989667,856.7838333,71.08666667,1.656666667,0.110666667,10,2.786666667,13.92333333,0.15,0.093666667,2.510366667,26,,85.68,0.72,J21358,42,2200,A1V0865QKPQ000001X,J21358,6,2,58,116.57,0,0,28.57,782629,1024254
23-06-2021 00:00,0.336666667,1392.321833,0.122,-0.033833333,37.50533333,37.5,30.01466667,30,2.160166667,355.5685,505.6446667,709.7168333,61.28866667,68.32133333,79.7735,2.52E+18,4080.181,1334.424667,1336.272833,1350.008333,1350,925.2881667,885.984,1088.1475,1110.508167,944.0641667,1513.104167,1585.827333,1101.44,995.5541667,835.0221667,595.7975,3201.286833,2451.0435,542.116,74.19766667,5652.5085,854.2983333,71.12,1.68,0.108,10.00333333,2.783333333,13.89666667,0.143333333,0.092666667,2.5101,25.33333333,,82.62,0.72,J21358,34,1700,A1V0865QKPQ000001X,J21358,6,2,58,116.57,0,0,28.57,782629,1024254
23-06-2021 02:00,0.335166667,1391.237167,0.128333333,-0.078833333,37.48166667,37.5,29.99616667,30,2.160333333,349.9743333,502.8663333,708.4041667,60.607,67.3835,78.52,2.52E+18,4080.176333,1335.117,1337.332833,1349.982333,1350,924.0346667,886.9268333,1088.613667,1110.679167,944.1051667,1514.992833,1589.577167,1101.44,997.5931667,832.547,587.761,3200.994167,2449.405333,541.4275,73.1545,5650.433333,851.945,71.12,1.68,0.108,10.00333333,2.783333333,13.89666667,0.143333333,0.092666667,2.5101,25.33333333,,82.62,0.72,J21358,31,2100,A1V0865QKPQ000001X,J21358,6,2,58,116.57,0,0,28.57,782629,1024254
23-06-2021 03:00,0.334,1391.648667,0.172,-0.0455,37.5125,37.5,29.9725,30,2.160166667,348.78,501.2463333,704.7165,62.00916667,68.4255,79.21966667,2.52E+18,4080.154667,1335.2825,1337.8875,1350.006,1350,922.2385,886.9625,1089.046833,1110.917833,944.0841667,1511.684667,1588.166833,1101.44,998.6476667,830.5151667,586.8821667,3204.027833,2444.402833,538.8291667,73.55983333,5648.590333,849.9991667,71.12,1.68,0.108,10.00333333,2.783333333,13.89666667,0.143333333,0.092666667,2.5101,25.33333333,,85.68,0.72,J21358,28,1900,A1V0865QKPQ000001X,J21358,6,2,58,116.57,0,0,28.57,782629,1024254
23-06-2021 05:00,0.310833333,1390.721167,0.157666667,-0.022166667,37.494,37.5,29.98983333,30,2.159166667,357.8848333,508.2493333,712.78,65.71166667,72.33366667,83.32133333,2.52E+18,4080.079833,1335.500833,1337.767333,1349.9695,1350,918.5655,887.3766667,1089.467167,1110.382,944.4476667,1514.794667,1588.883,1101.44,1000.767833,852.371,591.5531667,3202.038,2448.291,545.7371667,77.25283333,5650.341,859.5233333,71.12,1.68,0.108,10.00333333,2.783333333,13.89666667,0.143333333,0.092666667,2.5101,25.33333333,,85.68,0.72,J21358,36,1900,A1V0865QKPQ000001X,J21358,6,2,58,116.57,0,0,28.57,782629,1024254
23-06-2021 06:00,0.298333333,1390.712167,0.1325,-0.039833333,37.50816667,37.5,30.00233333,30,2.159833333,358.465,510.6,714.1426667,66.88633333,73.55533333,84.5715,2.52E+18,4079.994333,1335.214833,1337.5925,1349.960167,1350,916.6711667,887.4163333,1089.582833,1109.970667,944.4493333,1519.132167,1592.225,1101.44,1001.287167,857.262,581.8856667,3202.133167,2448.952167,548.2296667,78.5165,5651.292833,857.5591667,71.12,1.68,0.108,10.00333333,2.783333333,13.89666667,0.143333333,0.092666667,2.5101,25.33333333,,85.68,0.72,J21358,31,2000,A1V0865QKPQ000001X,J21358,6,2,58,116.57,0,0,28.57,782629,1024254
23-06-2021 08:00,0.580166667,1391.205,0.190166667,-0.0175,37.51433333,37.5,30.00983333,30,2.16,362.0531667,519.8886667,717.3211667,67.78716667,74.8415,86.19133333,2.52E+18,4080.0325,1333.3095,1336.2745,1349.9825,1350,913.1726667,886.0928333,1089.961667,1109.863667,944.5193333,1516.022833,1590.18,1101.44,1001.7975,868.7146667,584.6323333,3200.258833,2448.226,551.8476667,80.36083333,5648.494,856.2815,71.12,1.68,0.108,10.00333333,2.783333333,13.89666667,0.143333333,0.092666667,2.5101,25.33333333,,82.62,0.72,J21358,30,2200,A1V0865QKPQ000001X,J21358,6,2,58,116.57,0,0,28.57,782629,1024254
23-06-2021 10:00,0.566166667,1390.575833,0.196166667,-0.020666667,37.51266667,37.5,30.0255,30,2.159833333,355.8048333,517.1266667,713.5826667,66.13516667,73.48683333,84.91933333,2.52E+18,4079.9725,1333.090167,1336.399833,1350.042333,1350,913.6848333,884.36,1090.348833,1110.593667,945.175,1516.292333,1589.317833,1101.44,1002.630833,872.0041667,586.5035,3203.670667,2448.1905,549.3196667,79.66383333,5651.646667,855.6843333,71.12,1.68,0.108,10.00333333,2.783333333,13.89666667,0.143333333,0.092666667,2.5101,25.33333333,,85.68,0.72,J21358,32,1200,A1V0865QKPQ000001X,J21358,6,2,58,116.57,0,0,28.57,782629,1024254
23-06-2021 11:00,0.575666667,1390.470167,0.193333333,-0.1325,37.53966667,37.5,30.01416667,30,2.16,352.7553333,512.7013333,711.004,65.9965,72.68483333,83.58466667,2.52E+18,4079.977667,1333.764667,1336.927333,1349.990667,1350,914.3815,883.7793333,1090.617833,1110.664333,945.3413333,1514.092167,1588.518667,1101.44,1002.981,872.1476667,585.3365,3204.302833,2444.692,546.8288333,78.25433333,5648.838167,850.2993333,71.12,1.68,0.108,10.00333333,2.783333333,13.89666667,0.143333333,0.092666667,2.5101,25.33333333,,85.68,0.72,J21358,40,1400,A1V0865QKPQ000001X,J21358,6,2,58,116.57,0,0,28.57,782629,1024254
23-06-2021 13:00,0.570666667,1390.776833,0.2085,-0.067833333,37.50566667,37.5,30.011,30,2.160333333,349.254,508.3958333,707.034,64.30383333,71.66216667,83.0895,2.52E+18,4080.058333,1334.222167,1337.025167,1349.977333,1350,914.3995,882.7145,1091.456167,1110.1485,945.2985,1508.509833,1585.955167,1101.44,1004.276667,872.4341667,591.2075,3208.84,2440.706,541.8383333,77.9275,5649.615,847.0531667,71.12,1.68,0.108,10.00333333,2.783333333,13.89666667,0.143333333,0.092666667,2.5101,25.33333333,,85.68,0.72,J21358,32,1400,A1V0865QKPQ000001X,J21358,6,2,58,116.57,0,0,28.57,782629,1024254
23-06-2021 14:00,0.558666667,1391.696833,0.2,-0.028833333,37.50866667,37.5,30.02433333,30,2.160333333,352.5073333,512.5908333,712.5935,63.41483333,70.88483333,82.56916667,2.52E+18,4080.070833,1334.126333,1336.8825,1350.038833,1350,914.0523333,882.4138333,1091.494833,1109.035667,945.4648333,1520.242,1589.192833,1101.44,1004.875833,874.6165,590.2516667,3202.6395,2448.42,545.424,77.16133333,5651.1315,852.3195,71.12,1.68,0.108,10.00333333,2.783333333,13.89666667,0.143333333,0.092666667,2.5101,25.33333333,,85.68,0.72,J21358,32,1200,A1V0865QKPQ000001X,J21358,6,2,58,116.57,0,0,28.57,782629,1024254
23-06-2021 16:00,0.564666667,1392.585667,0.127833333,-0.108166667,37.51083333,37.5,30.01933333,30,2.160833333,354.8866667,516.9911667,717.3295,61.22866667,68.79583333,80.7685,2.52E+18,4080.181,1333.472667,1336.331,1349.978833,1350,912.7065,882.2528333,1091.116667,1109.097667,946.134,1519.196833,1590.5765,1101.44,1005.696167,875.583,574.5545,3196.324,2453.098667,551.6961667,75.2955,5649.548167,857.268,71.12,1.68,0.108,10.00333333,2.783333333,13.89666667,0.143333333,0.092666667,2.5101,25.33333333,,82.62,0.72,J21358,28,1400,A1V0865QKPQ000001X,J21358,6,2,58,116.57,0,0,28.57,782629,1024254
23-06-2021 18:00,0.575833333,1392.099333,0.137166667,-0.104333333,37.52383333,37.5,30.01733333,30,2.161333333,354.7088333,512.693,713.4158333,58.09283333,65.52283333,77.414,2.52E+18,4080.306833,1333.884333,1336.7365,1350.049333,1350,910.9576667,882.508,1091.113333,1109.152833,946.783,1516.807667,1589.098333,1101.44,1006.325167,870.826,574.2556667,3193.6385,2454.327167,547.7085,72.11766667,5647.8445,854.1868333,71.12,1.68,0.108,10.00333333,2.783333333,13.89666667,0.143333333,0.092666667,2.5101,25.33333333,,82.62,0.72,J21358,36,1500,A1V0865QKPQ000001X,J21358,6,2,58,116.57,0,0,28.57,782629,1024254
23-06-2021 19:00,0.560333333,1393.5855,0.1455,-0.0495,37.4785,37.5,29.97816667,30,2.161,356.4178333,512.2135,712.7426667,59.67633333,66.8485,78.499,2.52E+18,4080.287667,1334.240833,1337.176167,1349.933167,1350,910.725,882.6116667,1091.186333,1109.105667,946.813,1516.294333,1588.4655,1101.44,1006.992667,870.203,574.308,3195.942167,2452.604167,545.894,72.53733333,5648.495333,853.3778333,71.12,1.68,0.108,10.00333333,2.783333333,13.89666667,0.143333333,0.092666667,2.5101,25.33333333,,85.68,0.72,J21358,36,1500,A1V0865QKPQ000001X,J21358,6,2,58,116.57,0,0,28.57,782629,1024254
23-06-2021 21:00,0.5475,1394.223667,0.1225,-0.0245,37.49866667,37.5,30.02483333,30,2.160666667,361.2556667,517.6681667,719.8593333,59.144,66.60366667,78.63716667,2.52E+18,4080.358833,1334.924,1337.8595,1349.985333,1350,910.0383333,883.1238333,1091.297833,1108.356167,946.8718333,1511.327667,1587.2425,1101.44,1008.064833,869.082,562.7236667,3191.398833,2458.057833,551.8178333,72.92883333,5649.5815,855.5046667,71.12,1.68,0.108,10.00333333,2.783333333,13.89666667,0.143333333,0.092666667,2.5101,25.33333333,,85.68,0.72,J21358,32,1300,A1V0865QKPQ000001X,J21358,6,2,58,116.57,0,0,28.57,782629,1024254
23-06-2021 22:00,0.556166667,1394.541333,0.128166667,-0.059333333,37.49066667,37.5,30.01816667,30,2.161166667,362.3156667,516.0826667,716.5583333,58.58966667,65.89633333,77.79316667,2.52E+18,4080.326167,1334.775167,1337.876,1349.995833,1350,908.9553333,883.2558333,1091.559667,1108.6455,946.9706667,1519.912,1591.190667,1101.44,1008.229833,866.2838333,556.7645,3192.2175,2458.793,549.614,72.19866667,5650.984667,852.3426667,71.12,1.68,0.108,10.00333333,2.783333333,13.89666667,0.143333333,0.092666667,2.5101,25.33333333,,85.68,0.72,J21358,26,1300,A1V0865QKPQ000001X,J21358,6,2,58,116.57,0,0,28.57,782629,1024254
24-06-2021 02:00,0.540333333,1396.081,0.13,-0.051,37.32116667,37.5,29.955,30,2.160666667,358.0501667,509.1635,707.769,54.995,62.12816667,73.437,2.52E+18,4080.417333,1327.215667,1335.377667,1395.0745,1395,905.1313333,882.451,1091.6245,1110.861333,947.248,1511.865667,1588.723833,1101.44,1008.453667,858.433,560.2268333,3194.3475,2455.939,541.1848333,68.66883333,5650.068333,847.8245,71.08666667,1.683333333,0.108,10,2.793333333,13.90333333,0.14,0.093333333,2.5102,25.33333333,,85.68,0.72,J21455,100,4000,A1X0156QKPQ020003X,J21455,8,1,54,54.04,0,0,182.02,345690,1024334
24-06-2021 03:00,0.537166667,1395.6545,0.1675,-0.002833333,37.4985,37.5,30.00566667,30,2.160666667,353.4813333,502.5105,699.2591667,55.66916667,62.28633333,73.04483333,2.52E+18,4080.427,1328.3795,1335.175833,1394.974333,1395,904.14,881.8691667,1091.8195,1110.928333,947.1908333,1508.7725,1587.103667,1101.44,1008.671167,856.3175,561.7281667,3200.115167,2448.653667,534.0786667,67.79216667,5648.678833,840.5896667,71.08666667,1.683333333,0.108,10,2.793333333,13.90333333,0.14,0.093333333,2.5102,25.33333333,,85.68,0.72,J21455,100,4400,A1X0156QKPQ020003X,J21455,8,1,54,54.04,0,0,182.02,345690,1024334
24-06-2021 05:00,0.504166667,1394.286333,0.147,-0.024833333,37.4785,37.5,29.96816667,30,2.16,355.0536667,504.6203333,701.1988333,59.97916667,66.768,77.71733333,2.52E+18,4080.442833,1329.353167,1336.208667,1394.961,1395,903.754,880.7135,1092.3935,1111.2105,946.6551667,1510.913667,1587.099333,1101.44,1009.024167,851.8966667,576.9948333,3204.399667,2443.990333,535.6076667,71.877,5648.465833,841.43,71.08666667,1.683333333,0.108,10,2.793333333,13.90333333,0.14,0.093333333,2.5102,25.33333333,,85.68,0.72,J21455,74,2800,A1X0156QKPQ020003X,J21455,8,1,54,54.04,0,0,182.02,345690,1024334
24-06-2021 06:00,0.492166667,1394.183833,0.1615,-0.028166667,37.48783333,37.5,30.0005,30,2.159833333,356.2531667,506.316,704.1906667,59.39916667,66.6025,77.9405,2.52E+18,4080.439667,1329.604667,1335.869333,1395.0635,1395,903.6891667,880.1393333,1092.4585,1111.286833,946.3698333,1513.324667,1588.6695,1101.44,1008.591667,850.7695,579.5735,3204.019667,2443.301,537.407,72.59033333,5647.208333,844.5456667,71.08666667,1.683333333,0.108,10,2.793333333,13.90333333,0.14,0.093333333,2.5102,25.33333333,,85.68,0.72,J21455,66,2700,A1X0156QKPQ020003X,J21455,8,1,54,54.04,0,0,182.02,345690,1024334
24-06-2021 08:00,0.485333333,1393.709833,0.184333333,-0.060666667,37.4485,37.5,30.071,30,2.159666667,355.9405,505.3361667,702.9506667,60.281,67.0855,78.04416667,2.52E+18,4080.497167,1329.597333,1335.960333,1395.060167,1395,902.7118333,878.6436667,1092.365,1111.725167,945.6228333,1508.1285,1585.029333,1101.44,1007.6755,848.3585,580.775,3205.120667,2445.065333,536.6631667,72.44483333,5650.313333,842.9583333,71.08666667,1.683333333,0.108,10,2.793333333,13.90333333,0.14,0.093333333,2.5102,25.33333333,,0,0.68,J21455,62,2800,A1X0156QKPQ020003X,J21455,8,1,54,54.04,0,0,182.02,345690,1024334
24-06-2021 10:00,0.458,1393.838667,0.2105,0.004,37.44183333,37.5,30.0475,30,2.160166667,354.5038333,504.7623333,702.0051667,59.06233333,66.97966667,78.83383333,2.52E+18,4080.451667,1329.165167,1335.544667,1395.05,1395,900.0903333,876.855,1092.878167,1111.8065,945.081,1514.660333,1588.969167,1101.44,1007.632167,847.4415,582.6325,3208.466167,2442.506,535.9091667,74.02266667,5650.926667,843.7506667,71.08666667,1.683333333,0.108,10,2.793333333,13.90333333,0.14,0.093333333,2.5102,25.33333333,,0,0.68,J21455,52,1700,A1X0156QKPQ020003X,J21455,8,1,54,54.04,0,0,182.02,345690,1024334
24-06-2021 11:00,0.473,1393.870833,0.203,0.010333333,37.42783333,37.5,30.076,30,2.161,353.9348333,504.0308333,701.375,57.54366667,64.52933333,75.66033333,2.52E+18,4080.517833,1328.6435,1335.171833,1395.020667,1395,898.0036667,875.9035,1093.014,1111.900167,944.9613333,1511.460167,1587.8775,1101.44,1007.3575,846.8275,581.4281667,3204.21,2443.686833,535.174,70.86133333,5647.731167,843.8915,71.08666667,1.683333333,0.108,10,2.793333333,13.90333333,0.14,0.093333333,2.5102,25.33333333,,36.36,0.68,J21455,56,1900,A1X0156QKPQ020003X,J21455,8,1,54,54.04,0,0,182.02,345690,1024334
24-06-2021 13:00,0.4415,1392.602667,0.184166667,0.099,37.42,37.5,30.05316667,30,2.160333333,357.2716667,511.661,710.8735,59.93016667,66.80883333,77.89633333,2.52E+18,4080.445,1328.5865,1334.369833,1395.067,1395,895.8435,874.5713333,1093.6095,1112.525833,944.3951667,1517.748833,1588.948333,1101.44,1006.8155,846.4575,584.7295,3199.259333,2450.638167,542.8328333,72.28866667,5649.851833,851.573,71.08666667,1.683333333,0.108,10,2.793333333,13.90333333,0.14,0.093333333,2.5102,25.33333333,,45.45,0.68,J21455,52,1800,A1X0156QKPQ020003X,J21455,8,1,54,54.04,0,0,182.02,345690,1024334
24-06-2021 14:00,0.438666667,1393.2605,0.180833333,-0.0005,37.46533333,37.5,30.07783333,30,2.160333333,354.0353333,511.5241667,713.769,59.52483333,66.723,78.16233333,2.52E+18,4080.497333,1328.511,1333.735833,1394.991833,1395,895.7725,874.122,1093.599833,1112.6025,944.1651667,1517.370333,1588.838833,1101.44,1006.3515,847.2921667,584.9838333,3198.199833,2451.412333,545.4831667,72.64116667,5649.717333,851.5988333,71.08666667,1.683333333,0.108,10,2.793333333,13.90333333,0.14,0.093333333,2.5102,25.33333333,,54.55,0.68,J21455,42,1400,A1X0156QKPQ020003X,J21455,8,1,54,54.04,0,0,182.02,345690,1024334
24-06-2021 16:00,0.438333333,1394.912667,0.1365,0.050166667,37.46283333,37.5,30.03816667,30,2.160833333,352.176,509.7588333,711.8048333,59.88066667,66.7985,78.06733333,2.52E+18,4080.466833,1328.864667,1334.3455,1395.076333,1395,894.2826667,873.5903333,1094.6205,1113.3055,943.9886667,1516.492667,1589.057333,1101.44,1005.735333,847.7946667,585.6471667,3199.073833,2450.982833,543.8186667,72.25866667,5650.008667,850.7963333,71.08666667,1.683333333,0.108,10,2.793333333,13.90333333,0.14,0.093333333,2.5102,25.33333333,,54.55,0.68,J21455,46,1600,A1X0156QKPQ020003X,J21455,8,1,54,54.04,0,0,182.02,345690,1024334
24-06-2021 18:00,0.434166667,1395.414333,0.1175,-0.036333333,37.441,37.5,30.043,30,2.161333333,349.9146667,507.7473333,706.8641667,59.025,66.02616667,77.41966667,2.52E+18,4080.459667,1329.268667,1334.409667,1395.024833,1395,890.6031667,872.432,1095.2735,1113.681667,943.9655,1517.762,1588.8105,1101.44,1005.399333,847.9608333,583.1526667,3199.983,2449.432,541.1008333,71.85916667,5649.461333,850.2885,71.08666667,1.683333333,0.108,10,2.793333333,13.90333333,0.14,0.093333333,2.5102,25.33333333,,63.64,0.68,J21455,40,2200,A1X0156QKPQ020003X,J21455,8,1,54,54.04,0,0,182.02,345690,1024334
24-06-2021 19:00,0.430166667,1395.488833,0.122666667,0.1355,37.4505,37.5,30.05233333,30,2.1605,349.2633333,507.2606667,705.4501667,60.08966667,66.981,78.2485,2.52E+18,4080.468333,1329.083333,1334.390667,1395.057333,1395,890.3941667,872.1071667,1095.804333,1113.854667,943.8551667,1513.368,1586.953,1101.44,1005.544,847.2538333,584.2011667,3201.717333,2447.694667,540.4096667,72.46616667,5649.459333,849.9078333,71.08666667,1.683333333,0.108,10,2.793333333,13.90333333,0.14,0.093333333,2.5102,25.33333333,,63.64,0.68,J21455,42,2400,A1X0156QKPQ020003X,J21455,8,1,54,54.04,0,0,182.02,345690,1024334
24-06-2021 21:00,0.4045,1396.515833,0.115333333,-0.0185,37.44483333,37.5,30.05366667,30,2.161166667,349.3485,508.5493333,706.8965,58.79633333,66.08633333,77.7555,2.52E+18,4080.486167,1329.064167,1334.936333,1394.991833,1395,891.7051667,871.519,1096.011167,1113.624333,943.7031667,1514.199,1586.062833,1101.44,1005.975,847.929,591.992,3200.758333,2448.0025,541.3693333,72.31866667,5648.7825,854.0993333,71.08666667,1.683333333,0.108,10,2.793333333,13.90333333,0.14,0.093333333,2.5102,25.33333333,,69.09,0.68,J21455,35,2000,A1X0156QKPQ020003X,J21455,8,1,54,54.04,0,0,182.02,345690,1024334
24-06-2021 22:00,0.408166667,1396.458167,0.1375,0.035333333,37.45116667,37.5,30.04766667,30,2.161,350.2201667,510.5711667,709.418,57.917,65.22483333,76.87216667,2.52E+18,4080.514333,1329.591333,1335.002833,1394.990333,1395,891.8148333,871.335,1095.898667,1113.578667,943.6458333,1516.8615,1588.022667,1101.44,1006.599333,847.3023333,592.1811667,3198.383,2451.9235,543.9478333,71.54783333,5650.526833,856.519,71.08666667,1.683333333,0.108,10,2.793333333,13.90333333,0.14,0.093333333,2.5102,25.33333333,,69.09,0.68,J21455,32,2000,A1X0156QKPQ020003X,J21455,8,1,54,54.04,0,0,182.02,345690,1024334
25-06-2021 00:00,0.418666667,1396.135333,0.128833333,0.041833333,37.45083333,37.5,30.05116667,30,2.162333333,345.2658333,506.1486667,703.3085,56.04583333,62.95383333,74.11183333,2.52E+18,4080.536167,1329.541833,1334.7445,1394.939167,1395,892.0183333,870.5945,1095.484833,1113.515833,943.669,1515.262167,1588.889667,1101.44,1007.007667,845.8665,583.535,3197.495167,2448.850667,539.7338333,68.96283333,5646.386833,853.8075,71.08666667,1.68,0.107,10.00333333,2.816666667,13.91666667,0.146666667,0.094333333,2.509933333,25.66666667,,65.45,0.68,J21455,36,2300,A1X0156QKPQ020003X,J21455,8,1,54,54.04,0,0,182.02,345690,1024334
25-06-2021 02:00,0.437333333,1396.08,0.119666667,0.0115,37.45583333,37.5,30.08066667,30,2.161333333,344.9126667,505.3723333,701.1333333,58.30583333,64.78083333,75.48266667,2.52E+18,4080.504,1329.944,1335.750333,1395.032667,1395,892.2268333,870.6838333,1095.973833,1114.657333,943.7625,1511.710333,1588.497167,1101.44,1007.2465,843.8636667,577.8891667,3199.827667,2447.083833,537.7636667,69.89233333,5647.017167,852.4415,71.08666667,1.68,0.107,10.00333333,2.816666667,13.91666667,0.146666667,0.094333333,2.509933333,25.66666667,,69.09,0.68,J21455,34,1800,A1X0156QKPQ020003X,J21455,8,1,54,54.04,0,0,182.02,345690,1024334
25-06-2021 03:00,0.417,1396.211833,0.161666667,0.005166667,37.49816667,37.5,30.00616667,30,2.160166667,346.4808333,506.7163333,702.8743333,60.2405,66.54766667,77.015,2.52E+18,4080.418333,1330.285167,1336.818667,1395.011667,1395,892.1356667,871.1916667,1096.335167,1114.763667,943.7998333,1507.7315,1586.129333,1101.44,1007.495333,843.6828333,585.0455,3200.607167,2445.792,538.5706667,71.30533333,5646.520333,852.9855,71.08666667,1.68,0.107,10.00333333,2.816666667,13.91666667,0.146666667,0.094333333,2.509933333,25.66666667,,72.73,0.68,J21455,37,1900,A1X0156QKPQ020003X,J21455,8,1,54,54.04,0,0,182.02,345690,1024334
25-06-2021 05:00,0.398166667,1396.055833,0.144166667,0.0585,37.49666667,37.5,30.00416667,30,2.1615,350.6011667,509.498,705.4186667,62.84066667,69.1275,79.524,2.52E+18,4080.276,1331.485667,1337.968833,1394.961333,1395,891.2503333,872.1105,1096.632,1114.888,943.8891667,1512.163667,1589.061333,1101.44,1009.521167,842.3593333,579.4928333,3200.639333,2449.359167,541.7388333,73.79466667,5649.978667,855.9245,71.08666667,1.68,0.107,10.00333333,2.816666667,13.91666667,0.146666667,0.094333333,2.509933333,25.66666667,,124.68,0.68,J21455,37,1700,A1X0156QKPQ020003X,J21455,8,1,54,54.04,0,0,182.02,345690,1024334
25-06-2021 06:00,0.3835,1396.095667,0.135333333,0.0395,37.50433333,37.5,30.01416667,30,2.1605,351.7011667,510.3711667,704.5408333,64.149,70.35266667,80.663,2.52E+18,4080.216167,1331.867833,1338.233,1394.9675,1395,891.3846667,873.001,1096.446,1114.820333,943.9913333,1510.977167,1587.620333,1101.44,1010.5505,841.5431667,579.7131667,3201.969,2446.848667,542.1086667,74.88783333,5649.451833,858.5026667,71.08666667,1.68,0.107,10.00333333,2.816666667,13.91666667,0.146666667,0.094333333,2.509933333,25.66666667,,145.45,0.68,J21455,38,1900,A1X0156QKPQ020003X,J21455,8,1,54,54.04,0,0,182.02,345690,1024334
25-06-2021 08:00,0.366833333,1393.540333,0.1755,0.012333333,37.50116667,37.5,30.01566667,30,2.160833333,351.9066667,510.7211667,705.083,64.158,70.922,81.714,2.52E+18,4080.186333,1331.029,1337.3745,1395.005667,1395,890.5015,875.4936667,1096.300333,1114.833833,944.0726667,1515.671667,1590.468833,1101.44,1010.535167,841.1426667,575.7986667,3203.402333,2447.712167,543.1778333,76.302,5651.212333,859.4848333,71.08666667,1.68,0.107,10.00333333,2.816666667,13.91666667,0.146666667,0.094333333,2.509933333,25.66666667,,72.73,0.68,J21455,30,1600,A1X0156QKPQ020003X,J21455,8,1,54,54.04,0,0,182.02,345690,1024334
25-06-2021 10:00,0.335166667,1393.825333,0.206833333,0.0245,37.48633333,37.5,30.01066667,30,2.160666667,349.7723333,506.5015,700.0478333,66.55033333,73.68233333,85.11116667,2.52E+18,4080.110833,1330.186167,1335.676833,1394.973167,1395,888.8068333,878.966,1096.582167,1114.373167,944.2918333,1507.982333,1586.505333,1101.44,1010.073333,841.228,578.2373333,3212.227833,2438.146167,539.0245,78.91466667,5650.284333,853.9266667,71.08666667,1.68,0.107,10.00333333,2.816666667,13.91666667,0.146666667,0.094333333,2.509933333,25.66666667,,74.55,0.68,J21455,30,1200,A1X0156QKPQ020003X,J21455,8,1,54,54.04,0,0,182.02,345690,1024334
25-06-2021 11:00,0.324333333,1393.764667,0.202,0.0055,37.4855,37.5,30.01233333,30,2.160666667,350.0828333,506.0246667,698.8471667,67.57366667,74.95183333,86.58366667,2.52E+18,4080.070167,1329.186333,1335.576,1395.019,1395,888.7186667,881.0848333,1096.774667,1113.724833,944.3278333,1514.041833,1587.564167,1101.44,1010.708,841.5295,579.9651667,3215.939833,2432.972667,537.502,80.32166667,5648.944333,854.1475,71.08666667,1.68,0.107,10.00333333,2.816666667,13.91666667,0.146666667,0.094333333,2.509933333,25.66666667,,74.55,0.68,J21455,32,1500,A1X0156QKPQ020003X,J21455,8,1,54,54.04,0,0,182.02,345690,1024334
25-06-2021 12:00,0.331833333,1394.282333,0.206,-0.023,37.49366667,37.5,29.99833333,30,2.161,349.7563333,507.9393333,701.4211667,65.54166667,73.771,86.19733333,2.52E+18,4080.148,1329.720167,1336.253667,1394.979667,1395,888.6603333,882.9541667,1096.669333,1112.7395,944.242,1514.476667,1587.418,1101.44,1011.571333,843.5905,581.189,3214.617667,2435.682833,539.645,80.50233333,5650.382,856.6886667,71.08666667,1.68,0.107,10.00333333,2.816666667,13.91666667,0.146666667,0.094333333,2.509933333,25.66666667,,73.21,0.69,J21455,38,1800,A1X0156QKPQ020003X,J21455,8,1,54,54.04,0,0,182.02,345690,1024334
25-06-2021 14:00,0.362833333,1395.433667,0.206333333,-0.008333333,37.49816667,37.5,29.9785,30,2.161666667,346.1923333,503.7716667,696.1163333,60.46383333,68.363,80.46833333,2.52E+18,4080.250333,1330.156833,1336.882167,1395.016,1395,886.5416667,886.5876667,1096.773667,1112.884,944.3661667,1512.789167,1586.647,1101.44,1012.5185,844.1413333,581.0086667,3210.1235,2437.115167,535.8785,75.36916667,5647.360333,857.4646667,71.08666667,1.68,0.107,10.00333333,2.816666667,13.91666667,0.146666667,0.094333333,2.509933333,25.66666667,,73.21,0.69,J21455,30,1500,A1X0156QKPQ020003X,J21455,8,1,54,54.04,0,0,182.02,345690,1024334
25-06-2021 16:00,0.363,1396.676,0.112166667,-0.026333333,37.4995,37.5,29.99883333,30,2.161,347.9926667,505.4951667,699.0566667,58.77016667,66.5145,78.47633333,2.52E+18,4080.4315,1330.264167,1336.349833,1395.018,1395,885.3368333,889.8,1096.620167,1112.518167,944.5966667,1516.496167,1587.269,1101.44,1009.314833,845.8966667,584.3273333,3204.999667,2445.632167,538.319,72.99583333,5650.455833,859.6853333,71.08666667,1.68,0.107,10.00333333,2.816666667,13.91666667,0.146666667,0.094333333,2.509933333,25.66666667,,69.64,0.69,J21455,30,1300,A1X0156QKPQ020003X,J21455,8,1,54,54.04,0,0,182.02,345690,1024334
25-06-2021 18:00,0.3515,1397.1445,0.130333333,0.049333333,37.49683333,37.5,30.00916667,30,2.1615,348,505.2603333,701.2263333,58.466,65.68716667,77.273,2.52E+18,4080.427667,1329.203333,1336.289,1394.945,1395,885.4063333,892.6868333,1096.552667,1112.735833,944.6875,1516.685333,1588.417833,1101.44,1005.821,847.0635,582.972,3201.826667,2446.3695,539.4046667,71.64833333,5648.145667,859.6411667,71.08666667,1.68,0.107,10.00333333,2.816666667,13.91666667,0.146666667,0.094333333,2.509933333,25.66666667,,71.43,0.69,J21455,38,2100,A1X0156QKPQ020003X,J21455,8,1,54,54.04,0,0,182.02,345690,1024334
25-06-2021 19:00,0.335333333,1397.190833,0.134333333,0.069333333,37.49266667,37.5,29.99333333,30,2.160666667,352.4565,510.927,708.4605,59.61433333,66.85883333,78.53516667,2.52E+18,4080.486833,1330.3735,1336.477333,1394.995333,1395,884.5823333,894.0663333,1096.6115,1113.515,944.6753333,1522.853,1589.458333,1101.44,1005.517833,850.0928333,580.2988333,3198.756333,2447.727167,544.9133333,72.64983333,5646.528333,864.8703333,71.08666667,1.68,0.107,10.00333333,2.816666667,13.91666667,0.146666667,0.094333333,2.509933333,25.66666667,,73.21,0.69,J21455,40,1900,A1X0156QKPQ020003X,J21455,8,1,54,54.04,0,0,182.02,345690,1024334
25-06-2021 21:00,0.361,1398.098667,0.1165,0.005833333,37.49883333,37.5,29.99633333,30,2.161833333,352.9641667,512.9058333,708.3693333,60.09983333,67.507,79.36516667,2.52E+18,4080.416,1330.279,1335.691,1394.943,1395,884.5056667,897.3596667,1096.898667,1113.965333,944.8891667,1518.963167,1589.4625,1101.44,1006.429167,851.8116667,566.8068333,3198.6155,2450.157333,545.7221667,73.66633333,5648.7515,863.3621667,71.08666667,1.68,0.107,10.00333333,2.816666667,13.91666667,0.146666667,0.094333333,2.509933333,25.66666667,,76.79,0.69,J21455,34,2100,A1X0156QKPQ020003X,J21455,8,1,54,54.04,0,0,182.02,345690,1024334
25-06-2021 22:00,0.349333333,1397.907,0.117833333,-0.0345,37.51016667,37.5,30.00466667,30,2.161,351.5173333,511.8501667,706.267,60.28083333,67.48083333,79.1115,2.52E+18,4080.427667,1330.450667,1336.233,1394.995167,1395,884.8713333,899.1368333,1096.989667,1113.8485,944.8951667,1517.192667,1589.515833,1101.44,1006.670667,851.8095,564.279,3199.548833,2450.943333,545.1588333,73.40466667,5650.567833,862.6366667,71.08666667,1.68,0.107,10.00333333,2.816666667,13.91666667,0.146666667,0.094333333,2.509933333,25.66666667,,75,0.69,J21455,36,2400,A1X0156QKPQ020003X,J21455,8,1,54,54.04,0,0,182.02,345690,1024334
