Repository: RitwikKhandelwal/Piramal-Kosamba

File: 2. Efficiency/45tpd/1. Flat Files/Flint_B5.csv (part 6 of 43)
e,B5 HP Set Value,B5 LP Process value,B5 LP Set Value,Header Gas Pressure Process value,Recuprator Left Bottom temp Process value,Recuprator Left Middle temp Process value,Recuprator Left top temp Process value,Recuprator Right Bottom temp Process value,Recuprator Right Middle temp Process value,Recuprator Right top temp Process value,Row Key,Total cold air flow  Process value,B5 Front Bottom temp Process value,B5 front Top temp Process value,B5 Rear Top temp Process value,B5 Rear Top temp Set Value,Melter Bottom 1 temp Process value,Melter Bottom 2 temp Process value,Melter Bottom 3 temp Process value,Melter Bottom 4 temp Process value,Melter Bottom 5 temp Process value,Melter Crown 1 temp Process value,Melter Crown 2 temp Process value,Riser temp( not available) Process value,Thraot Sleeper Process value,west gas channel right side Process value,Total gas flow Process value,Total hot air left Process value,Total hot air right Process value,Total hot air left temp Process value,Total hot air right temp Process value,Total hot air Process value,Thermocouple stack ( Chimney) left Process value,chem_comp_SiO2,chem_comp_Al2O3,chem_comp_Fe2O3,chem_comp_CaO,chem_comp_MgO,chem_comp_Na2O,chem_comp_K2O,chem_comp_SO3,physical_test_density_gm_cc,physical_test_seed_count_result,,DPR Eff,ActDrw(Ton),JobNumber,DefectCountSum,SampleSizeSum,FGCode,Number,NumberOfSection,NumberOfGob,GobCutPerMinute,ISMachineActualSpeed,GobWeightLow,GobWeightHigh,GlassDraw,PackedQunatity,ProductionOrderNumber
28-01-2021 14:00,1.096333333,1394.091667,0.237,-0.002,36.98816667,37,30.009,30,2.1695,339.0315,486.5328333,686.713,85.94866667,101.5786667,136.4016667,2.52E+18,4081.1045,1316.217167,1335.1185,1325.012,1325,1291.529667,1294.7595,1292.8055,1310.862167,1236.928667,1496.68,1576.5015,1101.44,1404.524333,1405.836667,569.6695,3193.152,2537.213,520.256,115.9241667,5730.316667,814.357,71.18371429,2.185142857,0.057797143,8.824285714,2.181428571,13.07714286,0.423714286,0.119485714,2.491857143,21.17142857,,72.73,0.58,J18371,33,2900,F1T0463QKPQ000001X,J18371,7,3,91,273,0,0,160,4594708,1020979
28-01-2021 15:00,1.104166667,1392.647167,0.231666667,-0.021166667,36.995,37,30.02133333,30,2.169666667,336.1101667,485.5908333,684.1633333,84.26733333,99.82366667,134.5191667,2.52E+18,4081.1635,1317.318167,1335.078333,1325.0215,1325,1291.592,1294.2475,1292.29,1310.455167,1236.815167,1494.725167,1575.287,1101.44,1404.415667,1402.882167,569.827,3189.991833,2539.355667,520.0521667,114.2846667,5729.4135,814.3556667,71.18371429,2.185142857,0.057797143,8.824285714,2.181428571,13.07714286,0.423714286,0.119485714,2.491857143,21.17142857,,72.73,0.58,J18371,27,2200,F1T0463QKPQ000001X,J18371,7,3,91,273,0,0,160,4594708,1020979
28-01-2021 16:00,1.096666667,1391.892333,0.2205,0.0545,36.99633333,37,29.98683333,30,2.1705,336.0616667,485.3595,684.1131667,82.57116667,98.469,132.798,2.52E+18,4081.244333,1317.184667,1334.949833,1325.042833,1325,1291.918,1294.437667,1292.1125,1310.499333,1237.012833,1495.4885,1575.310167,1101.44,1404.777667,1403.2825,574.9245,3186.5805,2545.471833,519.6703333,112.7635,5732.123667,814.6406667,71.18371429,2.185142857,0.057797143,8.824285714,2.181428571,13.07714286,0.423714286,0.119485714,2.491857143,21.17142857,,72.73,0.58,J18371,27,2400,F1T0463QKPQ000001X,J18371,7,3,91,273,0,0,160,4594708,1020979
28-01-2021 18:00,1.0655,1394.1065,0.199666667,-0.045166667,37.00166667,37,30.00016667,30,2.170166667,340.4083333,489.2248333,690.257,81.25383333,97.16816667,131.7788333,2.52E+18,4081.311667,1314.843833,1335.056,1324.999667,1325,1292.771,1294.120833,1292.035833,1309.960333,1236.894167,1501.9635,1579.0415,1101.44,1404.636333,1411.296667,570.0521667,3177.8245,2552.253667,524.3636667,111.0398333,5730.047167,818.8995,71.18371429,2.185142857,0.057797143,8.824285714,2.181428571,13.07714286,0.423714286,0.119485714,2.491857143,21.17142857,,72.73,0.58,J18371,43,2800,F1T0463QKPQ000001X,J18371,7,3,91,273,0,0,160,4594708,1020979
28-01-2021 19:00,1.067833333,1393.749167,0.219166667,-0.0135,36.99933333,37,29.97,30,2.171166667,338.4246667,485.5278333,685.3493333,80.658,96.92266667,132.0036667,2.52E+18,4081.3715,1314.9435,1335.045833,1325.0265,1325,1293.308333,1294.387167,1292.246833,1309.632,1237.04,1498.251333,1577.749833,1101.44,1405.375833,1405.839,558.1483333,3181.493333,2549.325167,522.3393333,111.4633333,5730.941833,814.793,71.18371429,2.185142857,0.057797143,8.824285714,2.181428571,13.07714286,0.423714286,0.119485714,2.491857143,21.17142857,,75,0.58,J18371,33,2300,F1T0463QKPQ000001X,J18371,7,3,91,273,0,0,160,4594708,1020979
28-01-2021 20:00,1.063166667,1393.646333,0.213833333,0.0045,37.0085,37,29.96966667,30,2.171,333.7351667,479.1746667,678.4045,79.2205,95.348,130.3675,2.52E+18,4081.413667,1315.8975,1334.993,1325.051333,1325,1293.040333,1294.459167,1291.9895,1309.043333,1237.2695,1493.183,1574.464,1101.44,1405.945167,1401.611,564.1108333,3184.427667,2545.641833,515.6235,110.1585,5729.928833,809.3896667,71.18371429,2.185142857,0.057797143,8.824285714,2.181428571,13.07714286,0.423714286,0.119485714,2.491857143,21.17142857,,75,0.58,J18371,25,1700,F1T0463QKPQ000001X,J18371,7,3,91,273,0,0,160,4594708,1020979
28-01-2021 21:00,1.049833333,1393.825333,0.206166667,-0.0405,37.00566667,37,29.99883333,30,2.169833333,335.7485,481.9821667,682.0301667,78.55216667,94.51516667,129.4046667,2.52E+18,4081.352333,1316.2505,1334.950833,1325.0095,1325,1292.709667,1294.3775,1291.709833,1309.051333,1237.514167,1496.609833,1576.894833,1101.44,1406.024167,1405.431667,569.1655,3179.9215,2548.897833,517.5695,109.0446667,5728.890167,812.8246667,71.18371429,2.185142857,0.057797143,8.824285714,2.181428571,13.07714286,0.423714286,0.119485714,2.491857143,21.17142857,,70.45,0.58,J18371,26,2000,F1T0463QKPQ000001X,J18371,7,3,91,273,0,0,160,4594708,1020979
28-01-2021 22:00,1.0635,1393.877667,0.214,-0.014833333,37.014,37,29.98983333,30,2.170333333,335.5265,481.4233333,681.9221667,78.2585,94.09633333,128.8363333,2.52E+18,4081.335,1316.054833,1335.0345,1325.042667,1325,1292.722167,1294.256333,1291.4355,1309.2165,1237.316833,1494.775667,1576.4145,1101.44,1405.7705,1402.751833,567.6986667,3179.7825,2549.498333,518.5453333,108.4908333,5729.2295,812.548,71.18371429,2.185142857,0.057797143,8.824285714,2.181428571,13.07714286,0.423714286,0.119485714,2.491857143,21.17142857,,75,0.58,J18371,27,2000,F1T0463QKPQ000001X,J18371,7,3,91,273,0,0,160,4594708,1020979
28-01-2021 23:00,1.064166667,1394.166667,0.2015,-0.017666667,37.003,37,30.01783333,30,2.169833333,333.6176667,479.1235,679.0148333,78.16733333,93.87216667,128.4551667,2.52E+18,4081.384,1314.999,1335.143333,1325.029167,1325,1292.431,1293.68,1291.191,1309.074667,1237.339,1492.2905,1574.913667,1101.44,1405.607,1400.591333,569.5845,3182.029833,2549.541667,516.2386667,108.2033333,5731.609333,810.4933333,71.18371429,2.185142857,0.057797143,8.824285714,2.181428571,13.07714286,0.423714286,0.119485714,2.491857143,21.17142857,,75,0.58,J18371,31,1900,F1T0463QKPQ000001X,J18371,7,3,91,273,0,0,160,4594708,1020979
29-01-2021 00:00,1.058,1394.251333,0.219666667,-0.013,37.00233333,37,30.00933333,30,2.169,332.1985,476.914,676.8291667,78.26183333,94.00483333,128.4848333,2.52E+18,4081.3515,1314.664833,1334.945667,1325.056833,1325,1292.035333,1293.429833,1290.916333,1308.873667,1237.053,1490.443167,1573.942,1101.44,1405.055,1400.0805,573.1461667,3184.512333,2546.087833,513.7646667,108.2011667,5730.655667,809.37,70.99033333,2.5,0.063186667,7.934666667,1.914666667,12.60566667,0.618666667,0.1271,2.486433333,24.33333333,,75,0.58,J18371,45,3300,F1T0463QKPQ000001X,J18371,7,3,91,273,0,0,160,4594708,1020979
29-01-2021 02:00,1.061186441,1393.264068,0.215084746,-0.011864407,37.11050847,37,30.03067797,30,2.169491525,332.4401695,477.7832203,677.6955932,78.49813559,94.03237288,128.4027119,2.52E+18,4081.411695,1318.948644,1343.641356,1366.284746,1370.762712,1291.764068,1293.110508,1290.637627,1308.554915,1236.598644,1492.176102,1575.770169,1101.44,1403.995763,1401.014407,574.7816949,3183.556949,2544.599831,514.2823729,108.0998305,5728.000169,811.5179661,70.99033333,2.5,0.063186667,7.934666667,1.914666667,12.60566667,0.618666667,0.1271,2.486433333,24.33333333,,77.27,0.58,J18371,34,3000,F1T0463QKPQ000001X,J18371,7,3,91,273,0,0,160,4594708,1020979
29-01-2021 06:00,1.051166667,1393.3955,0.157,-0.017666667,36.9885,37,29.992,30,2.168333333,343.241,485.274,681.9213333,87.59,103.1803333,137.6533333,2.52E+18,4081.151833,1335.180833,1374.741333,1375.019167,1375,1292.7405,1296.132,1292.771167,1311.547333,1236.089167,1498.8175,1578.173333,1101.44,1403.194333,1406.811,569.6665,3193.277667,2535.709667,522.0955,117.155,5729.022833,814.4266667,70.99033333,2.5,0.063186667,7.934666667,1.914666667,12.60566667,0.618666667,0.1271,2.486433333,24.33333333,,75,0.58,J18709,88,5200,F1T0447QKPQ000001X,J18709,8,3,108,324,0,0,52.5,1386930,1021349
29-01-2021 07:00,1.03,1391.838,0.248,-0.013833333,36.97816667,37,29.99133333,30,2.168833333,341.897,481.895,678.188,89.66033333,104.8393333,139.1065,2.52E+18,4080.9965,1338.5145,1374.976333,1374.911167,1375,1293.405667,1295.554833,1293.092667,1310.740333,1236.4705,1494.908,1577.076833,1101.44,1404.252833,1403.876833,570.704,3200.728667,2529.669333,518.6875,118.8906667,5730.360667,811.192,70.99033333,2.5,0.063186667,7.934666667,1.914666667,12.60566667,0.618666667,0.1271,2.486433333,24.33333333,,75,0.58,J18709,78,5400,F1T0447QKPQ000001X,J18709,8,3,108,324,0,0,52.5,1386930,1021349
29-01-2021 08:00,1.012,1392.686667,0.229833333,-0.018833333,36.97366667,37,29.979,30,2.169166667,341.2626667,480.9325,675.4571667,92.0285,106.357,139.8645,2.52E+18,4080.933667,1339.1865,1369.434833,1372.043333,1372,1292.958333,1294.282333,1293.014333,1310.414167,1236.813667,1493.706833,1576.3745,1101.44,1405.1565,1402.094833,570.3498333,3206.95,2523.625,516.4353333,119.8638333,5730.659833,809.7735,70.99033333,2.5,0.063186667,7.934666667,1.914666667,12.60566667,0.618666667,0.1271,2.486433333,24.33333333,,72.73,0.58,J18709,61,4200,F1T0447QKPQ000001X,J18709,8,3,108,324,0,0,52.5,1386930,1021349
29-01-2021 10:00,0.986333333,1391.762333,0.2315,-0.0525,36.9905,37,29.998,30,2.168833333,341.7313333,481.3978333,676.9455,91.72683333,105.4983333,138.1205,2.52E+18,4080.867833,1336.783833,1364.978167,1369.9335,1370,1291.9915,1293.023333,1292.0285,1309.762667,1237.349,1492.955833,1575.178,1101.44,1404.729833,1401.399667,579.0578333,3204.692,2525.088333,516.1115,118.7903333,5729.7605,811.1088333,70.99033333,2.5,0.063186667,7.934666667,1.914666667,12.60566667,0.618666667,0.1271,2.486433333,24.33333333,,0,0.55,J18709,51,2700,F1T0447QKPQ000001X,J18709,8,3,108,324,0,0,52.5,1386930,1021349
29-01-2021 11:00,0.982333333,1393.074833,0.2375,-0.02,36.96383333,37,29.97966667,30,2.168833333,342.406,484.5636667,680.1518333,91.57483333,105.1723333,137.8766667,2.52E+18,4080.762667,1336.9635,1365.027833,1370.032667,1370,1291.818833,1292.816333,1291.706167,1309.6135,1237.337667,1496.271333,1576.545,1101.44,1404.408667,1402.553,572.2258333,3201.444,2527.751333,519.3681667,118.357,5729.229,813.3751667,70.99033333,2.5,0.063186667,7.934666667,1.914666667,12.60566667,0.618666667,0.1271,2.486433333,24.33333333,,0,0.55,J18709,49,2300,F1T0447QKPQ000001X,J18709,8,3,108,324,0,0,52.5,1386930,1021349
29-01-2021 12:00,0.994,1393.828333,0.239833333,-0.021666667,36.96983333,37,29.9795,30,2.168166667,339.488,480.7418333,675.7905,91.3805,104.8985,137.8386667,2.52E+18,4080.707333,1337.483,1365.069167,1370.015833,1370,1291.653,1292.885667,1291.541667,1309.280833,1237.318833,1492.2035,1574.365,1101.44,1404.470667,1400.785667,575.5028333,3202.830667,2527.24,515.0203333,117.9055,5730.091833,810.461,70.99033333,2.5,0.063186667,7.934666667,1.914666667,12.60566667,0.618666667,0.1271,2.486433333,24.33333333,,0,0.55,J18709,42,2500,F1T0447QKPQ000001X,J18709,8,3,108,324,0,0,52.5,1386930,1021349
29-01-2021 13:00,1.014666667,1392.983167,0.2425,-0.016,36.61316667,37,29.97833333,30,2.168666667,339.8463333,481.3995,677.053,90.90816667,104.5596667,138.1883333,2.52E+18,4080.6905,1338.292,1360.072,1370.017167,1370,1291.371833,1292.851833,1291.36,1309.138667,1237.0335,1493.0995,1575.022333,1101.44,1404.617,1401.577167,574.8516667,3200.976833,2529.7095,515.0776667,117.9378333,5730.24,811.1026667,70.99033333,2.5,0.063186667,7.934666667,1.914666667,12.60566667,0.618666667,0.1271,2.486433333,24.33333333,,0,0.55,J18709,42,2300,F1T0447QKPQ000001X,J18709,8,3,108,324,0,0,52.5,1386930,1021349
29-01-2021 14:00,1.037833333,1393.455,0.234333333,-0.021,37.1035,37,29.99183333,30,2.169,341.4675,483.4796667,680.1651667,89.99633333,103.6503333,137.578,2.52E+18,4080.769833,1338.528167,1360.0505,1370.013667,1370,1291.727,1292.421667,1291.271833,1309.1025,1236.882167,1497.8495,1577.208167,1101.44,1404.441333,1406.299667,576.7878333,3197.299167,2533.556,517.2091667,117.222,5730.882833,813.2763333,70.99033333,2.5,0.063186667,7.934666667,1.914666667,12.60566667,0.618666667,0.1271,2.486433333,24.33333333,,43.24,0.55,J18709,30,1900,F1T0447QKPQ000001X,J18709,8,3,108,324,0,0,52.5,1386930,1021349
29-01-2021 15:00,1.052666667,1392.608167,0.2245,-0.0195,37.026,37,30.01283333,30,2.168833333,341.203,484.1075,680.821,89.10066667,102.612,136.7921667,2.52E+18,4080.768333,1338.943,1360.004333,1369.999,1370,1292.322833,1292.523167,1291.450167,1308.926833,1236.879,1498.881667,1577.897333,1101.44,1404.2855,1407.0705,576.2268333,3195.831333,2534.734167,518.2711667,116.4035,5730.627667,814.2448333,70.99033333,2.5,0.063186667,7.934666667,1.914666667,12.60566667,0.618666667,0.1271,2.486433333,24.33333333,,43.24,0.55,J18709,33,1700,F1T0447QKPQ000001X,J18709,8,3,108,324,0,0,52.5,1386930,1021349
29-01-2021 16:00,1.047,1393.374333,0.210333333,-0.021833333,37.041,37,30.01666667,30,2.169666667,339.49,482.1953333,678.4846667,87.77516667,100.8808333,135.0835,2.52E+18,4080.826333,1338.720167,1360.005,1369.961667,1370,1292.534167,1292.7415,1291.317667,1308.439167,1236.9295,1497.934667,1577.306,1101.44,1404.521167,1405.930333,576.222,3193.3375,2536.025833,516.2306667,114.845,5729.410333,813.1571667,70.99033333,2.5,0.063186667,7.934666667,1.914666667,12.60566667,0.618666667,0.1271,2.486433333,24.33333333,,43.24,0.55,J18709,44,2500,F1T0447QKPQ000001X,J18709,8,3,108,324,0,0,52.5,1386930,1021349
29-01-2021 18:00,1.030666667,1393.063,0.1985,-0.015666667,37.0295,37,30.012,30,2.169333333,338.5365,482.9733333,678.808,85.53016667,98.08316667,132.231,2.52E+18,4080.9325,1338.868833,1360.049667,1370.062667,1370,1293.028,1293.279833,1291.346,1308.897667,1237.217167,1496.807667,1577.337167,1101.44,1405.2815,1405.277,576.7243333,3189.2085,2539.7845,516.6125,111.6875,5729.066167,814.5735,70.99033333,2.5,0.063186667,7.934666667,1.914666667,12.60566667,0.618666667,0.1271,2.486433333,24.33333333,,67.57,0.55,J18709,40,2200,F1T0447QKPQ000001X,J18709,8,3,108,324,0,0,52.5,1386930,1021349
29-01-2021 19:00,1.0155,1392.824,0.214166667,-0.015833333,37.00633333,37,30.01383333,30,2.169333333,337.987,484.4256667,681.042,85.14983333,97.687,131.8398333,2.52E+18,4080.962333,1337.470333,1359.9445,1369.967,1370,1293.044833,1293.4085,1291.1865,1308.855333,1237.469,1496.391,1576.879333,1101.44,1405.3195,1406.071667,576.6615,3187.139833,2542.196667,517.5805,111.0266667,5729.363,815.8776667,70.99033333,2.5,0.063186667,7.934666667,1.914666667,12.60566667,0.618666667,0.1271,2.486433333,24.33333333,,72.97,0.55,J18709,39,2900,F1T0447QKPQ000001X,J18709,8,3,108,324,0,0,52.5,1386930,1021349
29-01-2021 20:00,1.015,1392.614833,0.211833333,-0.016333333,37.012,37,30.01483333,30,2.1695,334.7908333,482.1876667,682.0946667,84.82483333,97.62533333,132.35,2.52E+18,4080.981833,1336.985667,1360.0465,1369.978333,1370,1292.94,1294.032,1291.476667,1309.359167,1237.6755,1496.424333,1576.511833,1101.44,1405.260333,1406.213333,576.4485,3188.859833,2541.1595,517.1528333,111.2346667,5729.958333,815.014,70.99033333,2.5,0.063186667,7.934666667,1.914666667,12.60566667,0.618666667,0.1271,2.486433333,24.33333333,,72.97,0.55,J18709,32,2400,F1T0447QKPQ000001X,J18709,8,3,108,324,0,0,52.5,1386930,1021349
29-01-2021 21:00,1.019,1392.753333,0.219333333,-0.016,37.004,37,30.0255,30,2.169333333,335.0665,480.8631667,682.0668333,84.02716667,97.20666667,132.3503333,2.52E+18,4081.086,1336.097333,1360.0395,1370.026833,1370,1293.417667,1294.391667,1291.992667,1309.783667,1237.7,1498.479167,1577.323833,1101.44,1404.943833,1407.058833,575.2781667,3189.657667,2540.748667,516.3148333,111.0588333,5730.394833,813.8848333,70.99033333,2.5,0.063186667,7.934666667,1.914666667,12.60566667,0.618666667,0.1271,2.486433333,24.33333333,,75.68,0.55,J18709,34,1900,F1T0447QKPQ000001X,J18709,8,3,108,324,0,0,52.5,1386930,1021349
29-01-2021 22:00,1.029,1393.230833,0.215166667,-0.019833333,37.01516667,37,29.99366667,30,2.169666667,333.774,479.3105,680.5716667,81.58766667,96.004,131.1431667,2.52E+18,4081.108167,1336.013667,1360.035167,1369.984667,1370,1293.633,1293.731,1292.355,1309.667333,1237.548167,1495.434667,1575.815333,1101.44,1404.828667,1404.214333,576.3053333,3189.945,2540.5885,515.0935,110.3055,5730.548,812.4023333,70.99033333,2.5,0.063186667,7.934666667,1.914666667,12.60566667,0.618666667,0.1271,2.486433333,24.33333333,,75.68,0.55,J18709,37,2200,F1T0447QKPQ000001X,J18709,8,3,108,324,0,0,52.5,1386930,1021349
29-01-2021 23:00,1.029833333,1393.442667,0.227333333,-0.016333333,37.005,37,29.9885,30,2.169833333,333.743,478.9976667,680.9881667,80.8025,94.89666667,129.8796667,2.52E+18,4081.116333,1336.000667,1360.056667,1370.035667,1370,1293.641667,1293.024667,1292.224,1309.166667,1237.505,1494.249833,1576.093333,1101.44,1404.7495,1402.951833,578.8215,3188.901,2542.571667,514.7635,108.9473333,5731.415167,810.9783333,70.99033333,2.5,0.063186667,7.934666667,1.914666667,12.60566667,0.618666667,0.1271,2.486433333,24.33333333,,75.68,0.55,J18709,32,2200,F1T0447QKPQ000001X,J18709,8,3,108,324,0,0,52.5,1386930,1021349
30-01-2021 00:00,1.027833333,1393.199167,0.2125,-0.022,37.02816667,37,30.02233333,30,2.170166667,334.9986667,479.7371667,683.6536667,79.766,93.71183333,128.77,2.52E+18,4081.210333,1336.493667,1360.033,1370.018833,1370,1293.262667,1292.819167,1291.748833,1308.911333,1237.557667,1495.292833,1576.191333,1101.44,1404.595333,1403.737833,580.3415,3184.984,2547.4525,515.7733333,107.9296667,5732.418,809.595,71.13133333,2.248666667,0.04372,8.531333333,2.098666667,13.02066667,0.409333333,0.140666667,2.483053333,20.93333333,,72.97,0.55,J18709,36,2700,F1T0447QKPQ000001X,J18709,8,3,108,324,0,0,52.5,1386930,1021349
30-01-2021 02:00,1.029666667,1393.804333,0.215833333,-0.018833333,37.01,37,30.005,30,2.1705,334.3376667,477.85,681.7563333,80.26083333,94.1225,129.0956667,2.52E+18,4081.29,1334.294,1360.060167,1370.020167,1370,1292.3475,1292.603,1291.0765,1309.078,1237.083667,1494.126333,1573.802167,1101.44,1404.110167,1401.8445,582.596,3185.823833,2543.181667,514.7886667,107.5531667,5728.9,806.4128333,71.13133333,2.248666667,0.04372,8.531333333,2.098666667,13.02066667,0.409333333,0.140666667,2.483053333,20.93333333,,72.97,0.55,J18709,36,2500,F1T0447QKPQ000001X,J18709,8,3,108,324,0,0,52.5,1386930,1021349
30-01-2021 03:00,1.037333333,1393.772167,0.170166667,-0.020666667,37.01366667,37,29.99,30,2.168833333,333.3561667,475.2713333,677.8768333,82.48616667,96.32266667,131.2936667,2.52E+18,4081.316833,1334.563167,1360.0015,1370.023667,1370,1292.280833,1292.1175,1291.1345,1309.187167,1236.879333,1487.287833,1569.844333,1101.44,1403.769167,1397.363167,588.4726667,3192.9165,2537.095333,511.8048333,109.5498333,5730.075,802.6706667,71.13133333,2.248666667,0.04372,8.531333333,2.098666667,13.02066667,0.409333333,0.140666667,2.483053333,20.93333333,,72.97,0.55,J18709,32,2200,F1T0447QKPQ000001X,J18709,8,3,108,324,0,0,52.5,1386930,1021349
30-01-2021 04:00,1.043833333,1393.138833,0.166166667,-0.020833333,37.00433333,37,30.02516667,30,2.167666667,335.3643333,477.4855,679.4615,84.583,98.4105,133.6213333,2.52E+18,4081.299167,1336.480833,1359.961,1370.0165,1370,1291.85,1291.629,1290.841333,1308.6845,1236.537667,1488.5465,1571.535833,1101.44,1403.270333,1398.154833,598.0625,3187.275,2543.168833,512.9741667,111.9198333,5730.489667,803.7596667,71.13133333,2.248666667,0.04372,8.531333333,2.098666667,13.02066667,0.409333333,0.140666667,2.483053333,20.93333333,,75.68,0.55,J18709,31,2300,F1T0447QKPQ000001X,J18709,8,3,108,324,0,0,52.5,1386930,1021349
30-01-2021 05:00,1.031666667,1392.3655,0.166833333,-0.017,36.995,37,30.0265,30,2.167166667,340.1931667,484.8366667,687.1203333,86.0385,99.38683333,134.1225,2.52E+18,4081.214833,1336.5345,1359.958167,1369.956667,1370,1291.8,1291.247333,1290.520333,1308.3785,1236.130167,1490.888167,1574.250333,1101.44,1402.477333,1400.547833,606.7436667,3158.786167,2571.05,520.1763333,113.046,5729.8395,808.7566667,71.13133333,2.248666667,0.04372,8.531333333,2.098666667,13.02066667,0.409333333,0.140666667,2.483053333,20.93333333,,75.68,0.55,J18709,30,2300,F1T0447QKPQ000001X,J18709,8,3,108,324,0,0,52.5,1386930,1021349
30-01-2021 06:00,1.0145,1392.440667,0.163,-0.021166667,36.99333333,37,29.97333333,30,2.166833333,342.3478333,488.1088333,690.6848333,88.08216667,101.362,136.0693333,2.52E+18,4081.131,1335.1845,1359.9535,1370.0595,1370,1291.825833,1291.103,1290.377667,1307.990333,1235.687167,1494.668,1575.8075,1101.44,1402.078,1404.462833,611.0876667,3158.0665,2570.412833,523.9115,114.6971667,5728.616333,812.3731667,71.13133333,2.248666667,0.04372,8.531333333,2.098666667,13.02066667,0.409333333,0.140666667,2.483053333,20.93333333,,75.68,0.55,J18709,32,2000,F1T0447QKPQ000001X,J18709,8,3,108,324,0,0,52.5,1386930,1021349
30-01-2021 07:00,0.972333333,1392.8275,0.241333333,-0.016,36.98533333,37,30.01733333,30,2.167833333,345.1351667,491.7176667,695.1645,89.7535,103.2135,138.079,2.52E+18,4080.9715,1334.454667,1359.935667,1369.933167,1370,1291.573333,1291.286167,1290.3285,1307.857,1235.6495,1496.4035,1577.189,1101.44,1401.9445,1406.302,608.7433333,3145.9865,2553.400167,528.175,116.6211667,5699.499,815.133,71.13133333,2.248666667,0.04372,8.531333333,2.098666667,13.02066667,0.409333333,0.140666667,2.483053333,20.93333333,,72.97,0.55,J18709,31,1900,F1T0447QKPQ000001X,J18709,8,3,108,324,0,0,52.5,1386930,1021349
30-01-2021 08:00,0.9595,1392.754333,0.251333333,-0.017666667,36.98816667,37,30.01083333,30,2.166666667,345.6616667,492.6235,696.0481667,90.91633333,104.5553333,139.814,2.52E+18,4080.963833,1333.195,1360.076833,1370.038167,1370,1291.751167,1291.818,1290.288667,1307.798167,1235.708667,1499.2985,1578.428,1101.44,1402.266,1407.316833,609.036,3146.55,2542.518167,529.2183333,118.337,5689.04,816.0321667,71.13133333,2.248666667,0.04372,8.531333333,2.098666667,13.02066667,0.409333333,0.140666667,2.483053333,20.93333333,,70.27,0.55,J18709,38,2400,F1T0447QKPQ000001X,J18709,8,3,108,324,0,0,52.5,1386930,1021349
30-01-2021 10:00,0.957666667,1393.459,0.2235,-0.012,36.983,37,30.0105,30,2.165833333,348.5096667,494.68,699.049,91.769,105.4708333,140.958,2.52E+18,4080.783333,1334.135,1360.100333,1370.054,1370,1293.332167,1293.967333,1291.3115,1308.883833,1236.1135,1499.535,1579.085167,1101.44,1402.988667,1407.8055,608.3388333,3147.517833,2541.103667,531.4671667,119.713,5688.630333,817.569,71.13133333,2.248666667,0.04372,8.531333333,2.098666667,13.02066667,0.409333333,0.140666667,2.483053333,20.93333333,,75.68,0.55,J18709,26,1500,F1T0447QKPQ000001X,J18709,8,3,108,324,0,0,52.5,1386930,1021349
30-01-2021 11:00,0.951666667,1394.052333,0.238833333,-0.023,36.99516667,37,30.01166667,30,2.166666667,349.2761667,495.2286667,700.074,91.37116667,104.9586667,140.5196667,2.52E+18,4080.7395,1336.144833,1359.990833,1370.009333,1370,1294.3875,1294.328833,1291.784167,1309.495,1236.404667,1500.398667,1579.574333,1101.44,1403.455167,1407.851667,608.7723333,3144.809167,2542.566667,532.5491667,119.1478333,5687.360667,817.7898333,71.13133333,2.248666667,0.04372,8.531333333,2.098666667,13.02066667,0.409333333,0.140666667,2.483053333,20.93333333,,78.38,0.55,J18709,31,2000,F1T0447QKPQ000001X,J18709,8,3,108,324,0,0,52.5,1386930,1021349
30-01-2021 12:00,0.967166667,1394.032833,0.247,-0.0245,36.99233333,37,30.01483333,30,2.1665,348.3676667,493.8088333,698.3366667,91.32283333,105.178,141.0885,2.52E+18,4080.684167,1337.0745,1359.9935,1370.038833,1370,1294.902,1294.254667,1292.248667,1309.297333,1236.524167,1498.458167,1579.189833,1101.44,1404.108833,1406.1775,610.0213333,3145.761833,2543.411833,530.9078333,119.2396667,5689.121167,816.404,71.13133333,2.248666667,0.04372,8.531333333,2.098666667,13.02066667,0.409333333,0.140666667,2.483053333,20.93333333,,78.38,0.55,J18709,32,1800,F1T0447QKPQ000001X,J18709,8,3,108,324,0,0,52.5,1386930,1021349
30-01-2021 13:00,0.983333333,1391.968833,0.230833333,-0.010333333,36.98016667,37,29.98166667,30,2.166333333,348.4625,494.3623333,699.465,89.31183333,103.368,139.8046667,2.52E+18,4080.685833,1337.441,1359.949667,1369.979833,1370,1294.988333,1294.375,1292.142,1309.5185,1236.787167,1498.712833,1580.123833,1101.44,1404.476167,1407.4725,614.711,3142.374333,2549.432333,530.829,118.3153333,5691.7625,818.0538333,71.13133333,2.248666667,0.04372,8.531333333,2.098666667,13.02066667,0.409333333,0.140666667,2.483053333,20.93333333,,78.38,0.55,J18709,28,1600,F1T0447QKPQ000001X,J18709,8,3,108,324,0,0,52.5,1386930,1021349
30-01-2021 14:00,0.984666667,1391.644667,0.233333333,-0.003833333,36.9865,37,30.00316667,30,2.167,348.5081667,495.1506667,700.763,87.85516667,101.5911667,137.819,2.52E+18,4080.6655,1336.734,1360.052333,1370.001833,1370,1294.866167,1294.462167,1292.4265,1309.417667,1237.208667,1501.181167,1581.177833,1101.44,1405.406333,1410.194167,615.6146667,3139.1005,2551.174167,531.9428333,116.2316667,5690.7385,819.0705,71.13133333,2.248666667,0.04372,8.531333333,2.098666667,13.02066667,0.409333333,0.140666667,2.483053333,20.93333333,,78.38,0.55,J18709,26,2000,F1T0447QKPQ000001X,J18709,8,3,108,324,0,0,52.5,1386930,1021349
30-01-2021 15:00,0.987333333,1392.729667,0.2115,-0.017333333,36.95266667,37,30.01033333,30,2.168166667,348.0928333,496.0895,702.3636667,86.85116667,100.624,137.0606667,2.52E+18,4080.725333,1337.070833,1360.021833,1369.968333,1370,1294.877833,1294.802167,1292.323833,1309.697667,1237.472833,1501.842,1580.659667,1101.44,1405.8655,1410.976833,614.1866667,3135.661,2553.276833,533.1485,115.2116667,5688.925333,820.3075,71.13133333,2.248666667,0.04372,8.531333333,2.098666667,13.02066667,0.409333333,0.140666667,2.483053333,20.93333333,,78.38,0.55,J18709,25,2000,F1T0447QKPQ000001X,J18709,8,3,108,324,0,0,52.5,1386930,1021349
30-01-2021 16:00,0.982333333,1394.527667,0.216166667,-0.016,36.95733333,37,29.98733333,30,2.168166667,347.3258333,495.4846667,702.3095,85.805,99.35633333,135.5555,2.52E+18,4080.759,1335.655833,1359.976167,1370.045,1370,1295.377,1295.887167,1292.412,1310.098167,1237.725,1502.823833,1580.821833,1101.44,1406.511333,1411.611,614.7081667,3134.909333,2554.818833,532.5301667,113.83,5689.7895,820.8703333,71.13133333,2.248666667,0.04372,8.531333333,2.098666667,13.02066667,0.409333333,0.140666667,2.483053333,20.93333333,,75.68,0.55,J18709,38,2200,F1T0447QKPQ000001X,J18709,8,3,108,324,0,0,52.5,1386930,1021349
30-01-2021 18:00,0.989166667,1393.557167,0.228333333,-0.016833333,36.9845,37,30.01433333,30,2.168666667,344.3546667,492.3926667,699.6555,83.98333333,97.60966667,134.058,2.52E+18,4080.840667,1336.241,1359.955167,1369.998,1370,1296.989167,1296.219167,1293.7845,1310.350667,1238.315,1501.9005,1580.716833,1101.44,1407.455,1408.641333,602.384,3134.774167,2554.613,529.8015,112.172,5689.244667,819.4658333,71.13133333,2.248666667,0.04372,8.531333333,2.098666667,13.02066667,0.409333333,0.140666667,2.483053333,20.93333333,,78.38,0.55,J18709,36,2200,F1T0447QKPQ000001X,J18709,8,3,108,324,0,0,52.5,1386930,1021349
30-01-2021 19:00,1.012,1393.424333,0.210666667,-0.018333333,36.9985,37,30.00183333,30,2.169333333,340.8418333,487.7548333,694.3516667,83.0895,96.57633333,132.8451667,2.52E+18,4080.8795,1335.716833,1360.008833,1369.966167,1370,1297.024667,1296.4075,1293.967167,1310.376167,1238.685833,1498.007167,1578.6295,1101.44,1407.835167,1405.7475,595.018,3137.825333,2549.299167,524.8291667,110.976,5687.19,816.4633333,71.13133333,2.248666667,0.04372,8.531333333,2.098666667,13.02066667,0.409333333,0.140666667,2.483053333,20.93333333,,78.38,0.55,J18709,35,2400,F1T0447QKPQ000001X,J18709,8,3,108,324,0,0,52.5,1386930,1021349
30-01-2021 20:00,1.005833333,1392.851833,0.217,-0.0185,37.00333333,37,29.99783333,30,2.17,340.262,487.0893333,693.915,83.055,96.421,132.6986667,2.52E+18,4080.909167,1334.229833,1360.01,1370.025333,1370,1296.412167,1296.087167,1293.652667,1310.073,1238.820667,1498.105333,1579.705167,1101.44,1407.595,1406.464833,592.4425,3138.974,2549.020833,524.2171667,110.5395,5688.032667,815.6293333,71.13133333,2.248666667,0.04372,8.531333333,2.098666667,13.02066667,0.409333333,0.140666667,2.483053333,20.93333333,,78.38,0.55,J18709,35,2200,F1T0447QKPQ000001X,J18709,8,3,108,324,0,0,52.5,1386930,1021349
30-01-2021 21:00,1.014333333,1392.776167,0.207666667,-0.017666667,36.9605,37,29.98683333,30,2.1695,337.4466667,484.676,691.7223333,82.48933333,96.00583333,132.3525,2.52E+18,4080.943167,1334.208833,1359.982,1369.989667,1370,1295.7855,1295.492667,1293.428833,1310.337,1238.7755,1495.703667,1576.724833,1101.44,1407.125333,1403.619,600.3165,3140.841333,2548.792,521.9065,110.3995,5689.626333,813.8711667,71.13133333,2.248666667,0.04372,8.531333333,2.098666667,13.02066667,0.409333333,0.140666667,2.483053333,20.93333333,,78.38,0.55,J18709,38,2300,F1T0447QKPQ000001X,J18709,8,3,108,324,0,0,52.5,1386930,1021349
30-01-2021 22:00,1.023666667,1392.879,0.211666667,-0.022666667,37.01966667,37,29.99616667,30,2.169166667,340.4473333,488.0996667,696.0301667,82.52116667,96.00633333,132.2163333,2.52E+18,4080.954833,1334.969833,1360.087833,1370.010167,1370,1295.274833,1294.887,1293.307333,1310.406167,1238.648667,1497.6355,1579.044833,1101.44,1406.6075,1408.267833,606.6738333,3137.642,2552.9485,523.9403333,110.0295,5690.517,817.3085,71.13133333,2.248666667,0.04372,8.531333333,2.098666667,13.02066667,0.409333333,0.140666667,2.483053333,20.93333333,,78.38,0.55,J18709,34,2200,F1T0447QKPQ000001X,J18709,8,3,108,324,0,0,52.5,1386930,1021349
30-01-2021 23:00,1.011666667,1393.434833,0.215833333,-0.0265,36.98016667,37,29.972,30,2.169666667,342.9923333,492.0223333,700.9025,82.12866667,95.74533333,132.2758333,2.52E+18,4081.063667,1336.272667,1360.011833,1369.9745,1370,1295.350833,1294.885333,1293.016333,1310.236667,1238.481167,1500.0895,1580.031167,1101.44,1406.4045,1412.859333,594.4521667,3131.846333,2559.779833,528.4158333,109.99,5691.5545,821.0015,71.13133333,2.248666667,0.04372,8.531333333,2.098666667,13.02066667,0.409333333,0.140666667,2.483053333,20.93333333,,78.38,0.55,J18709,33,2000,F1T0447QKPQ000001X,J18709,8,3,108,324,0,0,52.5,1386930,1021349
31-01-2021 00:00,0.997833333,1392.993167,0.2015,-0.005666667,36.9765,37,29.95816667,30,2.17,341.6098333,491.0948333,700.4168333,81.65183333,95.33266667,132.2915,2.52E+18,4081.111667,1336.271667,1360.010167,1369.994,1370,1295.497667,1294.9545,1292.8815,1310.097667,1238.364833,1503.183833,1578.667333,1101.44,1406.448667,1408.714833,597.395,3133.651,2558.342167,529.8145,109.8986667,5692.179833,818.904,71.08482759,2.255862069,0.035137931,8.558965517,2.125517241,13.0337931,0.383793103,0.138689655,2.474872414,22.89655172,,75.68,0.55,J18709,38,2500,F1T0447QKPQ000001X,J18709,8,3,108,324,0,0,52.5,1386930,1021349
31-01-2021 02:00,1.0205,1393.376333,0.2075,-0.0185,37.0045,37,30.0325,30,2.169333333,338.4671667,486.2258333,694.3993333,79.91433333,92.91333333,128.9673333,2.52E+18,4081.139167,1337.5055,1359.938,1369.959,1370,1295.4905,1294.800833,1293.026167,1310.375167,1238.206333,1497.3075,1578.251667,1101.44,1406.2405,1405.1505,605.7333333,3133.942833,2555.6405,523.1856667,106.8011667,5689.229833,815.1178333,71.08482759,2.255862069,0.035137931,8.558965517,2.125517241,13.0337931,0.383793103,0.138689655,2.474872414,22.89655172,,75.68,0.55,J18709,38,2000,F1T0447QKPQ000001X,J18709,8,3,108,324,0,0,52.5,1386930,1021349
31-01-2021 03:00,1.0275,1393.5715,0.158166667,-0.016166667,36.996,37,29.98533333,30,2.168,340.3198333,487.9023333,696.0591667,81.47933333,94.40116667,130.175,2.52E+18,4081.124667,1336.707667,1359.948833,1369.964333,1370,1295.163333,1294.551833,1292.849167,1310.283,1238.158,1498.971,1578.3085,1101.44,1406.024833,1407.316833,607.4365,3133.742833,2555.856833,524.5503333,107.7505,5689.642333,816.0775,71.08482759,2.255862069,0.035137931,8.558965517,2.125517241,13.0337931,0.383793103,0.138689655,2.474872414,22.89655172,,70.27,0.55,J18709,29,1900,F1T0447QKPQ000001X,J18709,8,3,108,324,0,0,52.5,1386930,1021349
31-01-2021 04:00,1.015,1392.958,0.157666667,-0.014166667,36.99233333,37,29.9995,30,2.167666667,343.6538333,490.739,698.1778333,84.0825,96.9185,132.5898333,2.52E+18,4081.154167,1333.4295,1359.890667,1370.062667,1370,1295.220333,1295.272167,1292.9985,1310.941333,1238.4325,1499.677833,1579.458667,1101.44,1405.542167,1408.3105,609.7488333,3136.759833,2552.847167,527.4805,109.9808333,5689.632167,816.9873333,71.08482759,2.255862069,0.035137931,8.558965517,2.125517241,13.0337931,0.383793103,0.138689655,2.474872414,22.89655172,,70.27,0.55,J18709,26,1900,F1T0447QKPQ000001X,J18709,8,3,108,324,0,0,52.5,1386930,1021349
31-01-2021 05:00,1.011333333,1392.7735,0.145,-0.025833333,36.9965,37,30.00733333,30,2.166166667,346.3893333,491.4018333,698.2236667,86.98866667,100.0706667,135.7151667,2.52E+18,4081.089,1332.102167,1360.014167,1369.965667,1370,1295.779333,1296.040667,1293.681333,1311.478667,1238.4105,1503.020167,1581.037667,1101.44,1405.493667,1410.713,609.4085,3141.197167,2548.927333,528.1048333,113.1,5689.953833,816.878,71.08482759,2.255862069,0.035137931,8.558965517,2.125517241,13.0337931,0.383793103,0.138689655,2.474872414,22.89655172,,62.16,0.55,J18709,27,1900,F1T0447QKPQ000001X,J18709,8,3,108,324,0,0,52.5,1386930,1021349
31-01-2021 06:00,0.99,1392.37,0.1715,-0.0165,37.01016667,37,30.00266667,30,2.167166667,346.573,492.0828333,697.7671667,89.22916667,102.3226667,137.9163333,2.52E+18,4081.0555,1333.034333,1359.980833,1369.997667,1370,1296.48,1296.2775,1294.291,1311.832,1238.467667,1503.2725,1582.315,1101.44,1405.525667,1411.1685,607.9921667,3144.532833,2546.803667,528.6235,115.7408333,5691.274333,816.7606667,71.08482759,2.255862069,0.035137931,8.558965517,2.125517241,13.0337931,0.383793103,0.138689655,2.474872414,22.89655172,,70.27,0.55,J18709,35,2400,F1T0447QKPQ000001X,J18709,8,3,108,324,0,0,52.5,1386930,1021349
31-01-2021 07:00,0.979333333,1391.617833,0.237333333,-0.016,37.014,37,30.02283333,30,2.168333333,353.106,500.3273333,707.3961667,91.601,105.2813333,141.1845,2.52E+18,4080.971833,1333.594833,1360.053167,1370.033333,1370,1296.959333,1296.431667,1294.383333,1312.081833,1238.641833,1501.8255,1580.569167,1101.44,1406.015,1416.139167,593.2128333,3139.872333,2549.028,536.927,118.5181667,5689.1225,823.1275,71.08482759,2.255862069,0.035137931,8.558965517,2.125517241,13.0337931,0.383793103,0.138689655,2.474872414,22.89655172,,70.27,0.55,J18709,34,2300,F1T0447QKPQ000001X,J18709,8,3,108,324,0,0,52.5,1386930,1021349
31-01-2021 08:00,0.963333333,1391.454667,0.224833333,-0.018833333,37.01466667,37,30.003,30,2.168,347.7463333,493.0051667,697.5146667,91.92683333,105.9836667,142.0398333,2.52E+18,4080.907667,1333.559167,1362.187167,1370.0195,1370,1297.643167,1297.260167,1294.836833,1312.362167,1238.779167,1501.9815,1579.376833,1101.44,1406.456667,1409.1735,605.352,3149.463833,2540.747,529.5513333,120.2705,5690.317833,816.7651667,71.08482759,2.255862069,0.035137931,8.558965517,2.125517241,13.0337931,0.383793103,0.138689655,2.474872414,22.89655172,,70.27,0.55,J18709,30,2200,F1T0447QKPQ000001X,J18709,8,3,108,324,0,0,52.5,1386930,1021349
31-01-2021 10:00,0.9485,1393.0945,0.236833333,-0.019166667,36.98016667,37,29.98166667,30,2.167666667,350.0621667,496.9903333,701.7965,92.62583333,106.4521667,142.4411667,2.52E+18,4080.731167,1334.364833,1364.975167,1370.017333,1370,1298.308667,1297.592167,1295.2055,1312.653167,1239.418167,1504.417333,1582.515167,1101.44,1407.482,1411.403667,605.5243333,3145.299333,2544.5915,532.7338333,120.746,5690.06,818.9426667,71.08482759,2.255862069,0.035137931,8.558965517,2.125517241,13.0337931,0.383793103,0.138689655,2.474872414,22.89655172,,78.38,0.55,J18709,43,2300,F1T0447QKPQ000001X,J18709,8,3,108,324,0,0,52.5,1386930,1021349
31-01-2021 11:00,0.9515,1392.5485,0.236833333,-0.044166667,37.0185,37,29.9895,30,2.166666667,351.1683333,498.7101667,703.327,92.70483333,106.4755,142.5258333,2.52E+18,4080.718,1336.285167,1365.03,1369.987667,1370,1298.351333,1298.543333,1295.778833,1313.548167,1239.816333,1506.907833,1583.960667,1101.44,1408.5655,1418.2825,604.2693333,3143.614333,2545.0205,532.6928333,120.7851667,5688.585,820.941,71.08482759,2.255862069,0.035137931,8.558965517,2.125517241,13.0337931,0.383793103,0.138689655,2.474872414,22.89655172,,78.38,0.55,J18709,31,1600,F1T0447QKPQ000001X,J18709,8,3,108,324,0,0,52.5,1386930,1021349
31-01-2021 12:00,0.942333333,1393.940667,0.232,-0.015833333,37.0255,37,30.0125,30,2.1685,353.6843333,504.5423333,710.368,92.5675,106.3455,142.815,2.52E+18,4080.706667,1338.869,1365.023667,1369.996667,1370,1297.848667,1300.604833,1296.128167,1314.941333,1240.093167,1515.2125,1584.743667,1101.44,1409.382,1422.675333,591.6905,3139.066667,2551.275,539.7668333,120.8716667,5690.384667,826.2533333,71.08482759,2.255862069,0.035137931,8.558965517,2.125517241,13.0337931,0.383793103,0.138689655,2.474872414,22.89655172,,72.97,0.55,J18709,31,1800,F1T0447QKPQ000001X,J18709,8,3,108,324,0,0,52.5,1386930,1021349
31-01-2021 13:00,0.9575,1394.412667,0.235,-0.016333333,37.00366667,37,30.03816667,30,2.167833333,351.084,501.7443333,706.8013333,90.54333333,104.0768333,140.4585,2.52E+18,4080.652667,1339.556667,1365.072,1370.018167,1370,1297.729833,1303.271667,1295.668167,1315.951333,1240.470833,1510.9505,1582.989667,1101.44,1410.282667,1420.0765,597.8715,3137.202833,2552.951667,536.533,118.8305,5690.106,825.4058333,71.08482759,2.255862069,0.035137931,8.558965517,2.125517241,13.0337931,0.383793103,0.138689655,2.474872414,22.89655172,,72.97,0.55,J18709,24,1500,F1T0447QKPQ000001X,J18709,8,3,108,324,0,0,52.5,1386930,1021349
31-01-2021 14:00,0.974833333,1394.549,0.229666667,-0.010333333,36.99016667,37,29.99883333,30,2.168666667,342.5631667,491.3271667,695.4628333,88.9755,102.4375,138.698,2.52E+18,4080.628,1340.011,1359.9225,1369.969167,1370,1297.559167,1304.78,1295.04,1316.914833,1240.871333,1504.532,1579.815333,1101.44,1410.962,1410.930167,600.2345,3144.172,2543.0665,527.8288333,117.15,5688.0255,819.5175,71.08482759,2.255862069,0.035137931,8.558965517,2.125517241,13.0337931,0.383793103,0.138689655,2.474872414,22.89655172,,75.68,0.55,J18709,29,1800,F1T0447QKPQ000001X,J18709,8,3,108,324,0,0,52.5,1386930,1021349
31-01-2021 15:00,1.018,1394.1295,0.218833333,-0.022666667,36.99233333,37,29.99883333,30,2.167166667,346.216,495.5558333,700.1955,88.02216667,101.3441667,137.4908333,2.52E+18,4080.640333,1337.783167,1359.971167,1370.011,1370,1297.218,1305.252333,1294.494167,1317.118,1241.414667,1505.943833,1583.3695,1101.44,1410.963833,1420.6405,601.1181667,3138.154167,2552.4625,528.6711667,115.6051667,5690.7855,824.1175,71.08482759,2.255862069,0.035137931,8.558965517,2.125517241,13.0337931,0.383793103,0.138689655,2.474872414,22.89655172,,75.68,0.55,J18709,30,2000,F1T0447QKPQ000001X,J18709,8,3,108,324,0,0,52.5,1386930,1021349
31-01-2021 16:00,1.003333333,1393.992167,0.200666667,-0.017833333,36.991,37,30.0075,30,2.169833333,346.8148333,498.9598333,704.849,87.486,100.9071667,137.5293333,2.52E+18,4080.726333,1336.616667,1359.993,1370.007667,1370,1296.636,1305.735,1293.647833,1317.376333,1241.471667,1514.141333,1582.503,1101.44,1410.563,1420.212833,588.2578333,3134.912,2554.961833,535.4148333,115.537,5689.73,825.718,71.08482759,2.255862069,0.035137931,8.558965517,2.125517241,13.0337931,0.383793103,0.138689655,2.474872414,22.89655172,,75.68,0.55,J18709,41,2300,F1T0447QKPQ000001X,J18709,8,3,108,324,0,0,52.5,1386930,1021349
31-01-2021 18:00,1.013666667,1394.466333,0.220333333,-0.013333333,36.989,37,29.99516667,30,2.169333333,339.7758333,489.845,693.5541667,85.15383333,98.372,134.2646667,2.52E+18,4080.8475,1337.3345,1360.026833,1369.996167,1370,1295.332833,1306.301833,1292.698333,1318.050833,1241.749167,1504.753167,1581.596333,1101.44,1410.556,1411.9465,605.1468333,3141.3405,2546.738,524.669,112.5948333,5688.112167,817.012,71.08482759,2.255862069,0.035137931,8.558965517,2.125517241,13.0337931,0.383793103,0.138689655,2.474872414,22.89655172,,75.68,0.55,J18709,38,2900,F1T0447QKPQ000001X,J18709,8,3,108,324,0,0,52.5,1386930,1021349
31-01-2021 19:00,1.022833333,1394.166833,0.215333333,-0.021166667,36.98666667,37,29.978,30,2.168833333,340.1295,490.9983333,695.5885,84.592,97.84466667,133.849,2.52E+18,4080.827,1337.249333,1359.976,1370.0265,1370,1294.916333,1306.1685,1291.915,1317.567833,1241.716333,1505.766667,1582.975,1101.44,1410.163667,1412.895,604.8433333,3139.239,2551.9575,525.5513333,112.0275,5691.025167,819.4681667,71.08482759,2.255862069,0.035137931,8.558965517,2.125517241,13.0337931,0.383793103,0.138689655,2.474872414,22.89655172,,78.38,0.55,J18709,38,3200,F1T0447QKPQ000001X,J18709,8,3,108,324,0,0,52.5,1386930,1021349
