Repository: RitwikKhandelwal/Piramal-Kosamba

File: 2. Efficiency/45tpd/1. Flat Files/Amber_B4.csv (part 7 of 21)
op temp Process value,Recuprator Right Bottom temp Process value,Recuprator Right Middle temp Process value,Recuprator Right top temp Process value,Row Key,Total cold air flow  Process value,B4 A front bottom temp Process value,B4 A Front Top temp Process value,B4 A Front Top temp Set Value,B4 B front bottom temp Process value,B4 B Front Top temp Process value,B4 B Front Top temp Set Value,B4 Middle bottom temp Process value,B4 Rear Bottom temp Process value,B4 Rear Top temp Process value,Melter Bottom 1 temp Process value,Melter Bottom 2 temp Process value,Melter Bottom 3 temp Process value,Melter Bottom 4 temp Process value,Melter Bottom 5 temp Process value,Melter Crown 1 temp Process value,Melter Crown 2 temp Process value,Riser temp( not available) Process value,Thraot Sleeper Process value,west gas channel right side Process value,Total gas flow Process value,Total hot air left Process value,Total hot air right Process value,Total hot air left temp Process value,Total hot air right temp Process value,Total hot air Process value,Thermocouple stack ( Chimney) left Process value,chem_comp_SiO2,chem_comp_Al2O3,chem_comp_Fe2O3,chem_comp_CaO,chem_comp_MgO,chem_comp_Na2O,chem_comp_K2O,chem_comp_SO3,physical_test_density_gm_cc,physical_test_seed_count_result,Unnamed: 72,DPR Eff,ActDrw(Ton),JobNumber,DefectCountSum,SampleSizeSum,FGCode,Number,NumberOfSection,NumberOfGob,GobCutPerMinute,ISMachineActualSpeed,GobWeightLow,GobWeightHigh,GlassDraw,PackedQunatity,ProductionOrderNumber
17-06-2021 22:00,0.577833333,1386.4795,0.1205,-0.023833333,37.011,37,30.00716667,30,30.0105,30,2.172166667,350.8951667,492.2675,678.3245,55.68716667,63.35266667,75.59283333,2.52E+18,4080.548667,1381.939667,1485.019,1485,1381.793167,1490.034833,1490,1349.193833,1363.219667,1460.033,888.0193333,878.2833333,1096.88,1119.368,933.3851667,1510.056,1594.480333,1101.44,936.0316667,801.8701667,602.7535,3209.1845,2441.811333,524.3991667,70.07033333,5650.959833,846.8195,70.98,1.69,0.111,10.14,2.736666667,13.93333333,0.153333333,0.097333333,2.511666667,26.33333333,,80,0.45,J21318,31,2200,A1T0442QKPQ000002X,J21318,6,3,166,498,0,0,90.62,7069884,1024201
17-06-2021 23:00,0.573666667,1386.883333,0.136666667,0.0835,36.98016667,37,29.99816667,30,30.00083333,30,2.171166667,352.279,494.2223333,679.9775,55.42716667,63.10416667,75.3325,2.52E+18,4080.552167,1381.981333,1484.995833,1485,1381.560167,1490.020333,1490,1348.012667,1362.711667,1460.044333,888.8296667,880.2173333,1096.983,1119.123167,933.2066667,1512.648667,1595.435333,1101.44,936.0143333,802.1703333,602.7596667,3206.770333,2442.5485,525.005,69.7955,5649.448167,844.4936667,70.98,1.69,0.111,10.14,2.736666667,13.93333333,0.153333333,0.097333333,2.511666667,26.33333333,,80,0.45,J21318,32,2600,A1T0442QKPQ000002X,J21318,6,3,166,498,0,0,90.62,7069884,1024201
18-06-2021 00:00,0.571666667,1386.92,0.1335,-0.0365,37.02116667,37,30.0245,30,30.01516667,30,2.172,353.427,496.1335,680.1175,55.42366667,62.831,74.80983333,2.52E+18,4080.514333,1381.463167,1484.978333,1485,1382.3465,1490.122167,1490,1349.129,1364.3825,1460.011,889.1641667,883.341,1097.115333,1119.171167,933.1001667,1516.044667,1596.994667,1101.44,936.161,802.8375,599.3888333,3205.943333,2443.438333,526.5203333,69.32516667,5649.335333,846.185,70.98333333,1.686666667,0.111666667,10.10333333,2.743333333,13.92666667,0.15,0.096666667,2.5117,26.33333333,,73.33,0.45,J21318,33,2400,A1T0442QKPQ000002X,J21318,6,3,166,498,0,0,90.62,7069884,1024201
18-06-2021 02:00,0.566166667,1385.651667,0.123833333,0.013166667,36.93733333,37,30.00816667,30,29.9875,30,2.171333333,356.2936667,496.8871667,683.4311667,58.31416667,65.825,77.87383333,2.52E+18,4080.526333,1381.460167,1485.027167,1485,1383.246,1490.072833,1490,1351.070167,1365.2215,1460.093833,889.0606667,887.6913333,1097.665833,1118.817,932.6893333,1511.638,1595.456167,1101.44,936.4121667,803.2326667,600.0808333,3209.900167,2439.924167,527.6263333,71.768,5649.92,844.2908333,70.98333333,1.686666667,0.111666667,10.10333333,2.743333333,13.92666667,0.15,0.096666667,2.5117,26.33333333,,76.67,0.45,J21318,35,2200,A1T0442QKPQ000002X,J21318,6,3,166,498,0,0,90.62,7069884,1024201
18-06-2021 03:00,0.575666667,1385.625667,0.146333333,0.022,36.73016667,37,30.015,30,29.989,30,2.172,352.2626667,494.228,680.8271667,55.93566667,63.42866667,75.46,2.52E+18,4080.5165,1380.495167,1484.9935,1485,1385.6065,1490.125333,1490,1350.544,1365.134,1460.056667,889.0265,889.9318333,1097.789,1118.704,932.6913333,1507.328833,1593.988,1101.44,936.8243333,802.3068333,600.514,3209.305333,2442.554833,525.5091667,70.54766667,5651.65,841.8745,70.98333333,1.686666667,0.111666667,10.10333333,2.743333333,13.92666667,0.15,0.096666667,2.5117,26.33333333,,80,0.45,J21318,34,2400,A1T0442QKPQ000002X,J21318,6,3,166,498,0,0,90.62,7069884,1024201
18-06-2021 05:00,0.566333333,1385.738167,0.139666667,0.0055,37.11016667,37,30.00783333,30,30.01083333,30,2.173166667,352.2588333,493.1175,678.6445,56.22616667,63.83233333,76.0505,2.52E+18,4080.594333,1382.3485,1474.735833,1475,1383.3785,1479.934667,1480,1349.749333,1362.825167,1459.939167,888.3675,893.5573333,1097.5055,1117.3235,932.47,1512.088,1594.617,1101.44,936.648,802.9186667,601.877,3209.339667,2441.291333,524.2265,70.232,5650.719167,841.4178333,70.98333333,1.686666667,0.111666667,10.10333333,2.743333333,13.92666667,0.15,0.096666667,2.5117,26.33333333,,160,0.45,J21318,34,2600,A1T0442QKPQ000002X,J21318,6,3,166,498,0,0,90.62,7069884,1024201
18-06-2021 06:00,0.569,1384.8465,0.14,-0.02,37.00083333,37,30.00566667,30,30.005,30,2.171666667,351.3003333,493.1768333,677.8953333,56.19816667,63.98316667,76.24916667,2.52E+18,4080.6115,1378.810833,1474.971,1475,1381.278,1479.946667,1480,1349.358333,1362.902667,1460.073833,888.0805,895.4813333,1097.484333,1117.0075,932.3083333,1513.391167,1595.359833,1101.44,936.5343333,803.2901667,601.9493333,3210.670667,2439.953167,524.1438333,70.624,5650.353333,840.941,70.98333333,1.686666667,0.111666667,10.10333333,2.743333333,13.92666667,0.15,0.096666667,2.5117,26.33333333,,0,0.45,J21318,42,2900,A1T0442QKPQ000002X,J21318,6,3,166,498,0,0,90.62,7069884,1024201
18-06-2021 07:00,0.57,1384.675254,0.201525424,-0.038813559,36.98288136,37,29.97711864,30,30.00423729,30,2.171864407,350.5972881,493.6118644,678.6740678,56.03338983,63.66983051,75.74610169,2.52E+18,4080.60339,1378.769322,1475.022203,1475,1379.695424,1480.031525,1480,1349.791695,1363.333898,1459.972881,887.8213559,897.3625424,1097.504237,1117.003051,932.2494915,1515.473729,1596.464746,1101.44,936.4861017,802.9811864,601.2032203,3209.106102,2442.268983,524.5101695,70.19067797,5651.675254,845.6776271,70.98333333,1.686666667,0.111666667,10.10333333,2.743333333,13.92666667,0.15,0.096666667,2.5117,26.33333333,,306.67,0.45,J21318,42,3300,A1T0442QKPQ000002X,J21318,6,3,166,498,0,0,90.62,7069884,1024201
18-06-2021 08:00,0.571333333,1384.917833,0.1995,-0.0035,37.00783333,37,29.98483333,30,29.98916667,30,2.173166667,351.9025,494.5585,682.2718333,54.33083333,61.69366667,73.534,2.52E+18,4080.547833,1378.4005,1474.971667,1475,1380.482833,1479.93,1480,1350.005333,1363.275,1460.084167,887.2851667,898.9591667,1097.609667,1117.296167,932.2781667,1510.793,1595.217667,1101.44,936.4268333,802.603,593.9571667,3206.028833,2440.959333,525.6341667,68.64816667,5647.4225,844.2283333,70.98333333,1.686666667,0.111666667,10.10333333,2.743333333,13.92666667,0.15,0.096666667,2.5117,26.33333333,,73.33,0.45,J21318,39,2800,A1T0442QKPQ000002X,J21318,6,3,166,498,0,0,90.62,7069884,1024201
18-06-2021 10:00,0.585333333,1384.853167,0.186166667,0.0645,37.0185,37,29.9855,30,30.00016667,30,2.172666667,356.7463333,497.4416667,687.0481667,56.64916667,64.16633333,76.30966667,2.52E+18,4080.522,1377.838167,1474.997333,1475,1381.238333,1480.046,1480,1348.4005,1361.6025,1459.942333,886.1906667,901.6521667,1098.157167,1118.497333,932.1906667,1516.8255,1597.490667,1101.44,935.1071667,802.9758333,599.74,3206.440333,2443.114333,528.2028333,70.471,5649.6035,849.2228333,70.98333333,1.686666667,0.111666667,10.10333333,2.743333333,13.92666667,0.15,0.096666667,2.5117,26.33333333,,72.9,0.45,J21318,31,2300,A1T0442QKPQ000002X,J21318,6,3,166,498,0,0,90.62,7069884,1024201
18-06-2021 11:00,0.581166667,1384.410833,0.192833333,-0.01,37.00516667,37,29.9785,30,29.999,30,2.173166667,356.0325,495.6001667,687.3131667,54.69516667,62.14233333,74.1115,2.52E+18,4080.553833,1378.5175,1475.065667,1475,1381.639667,1480.005333,1480,1348.126333,1361.559167,1460.079,885.8883333,902.1411667,1098.668833,1118.570667,932.4086667,1511.202667,1595.120167,1101.44,935.6271667,803.3858333,597.4576667,3204.07,2445.682167,527.8028333,69.16116667,5649.9805,849.0601667,70.98333333,1.686666667,0.111666667,10.10333333,2.743333333,13.92666667,0.15,0.096666667,2.5117,26.33333333,,77.58,0.44,J21318,31,2700,A1T0442QKPQ000002X,J21318,6,3,166,498,0,0,90.62,7069884,1024201
18-06-2021 12:00,0.569833333,1384.328333,0.19,-0.0685,37.0105,37,30.02466667,30,29.9865,30,2.172833333,355.8998333,495.1133333,687.2856667,57.84733333,64.6085,76.05033333,2.52E+18,4080.557,1378.3275,1474.973,1475,1381.043167,1479.946333,1480,1348.311167,1361.9405,1459.935,885.9636667,902.2203333,1099.057167,1117.936,932.4946667,1507.657667,1592.998333,1101.44,936.4705,804.036,602.0251667,3206.96,2442.941333,527.6475,69.76383333,5649.81,846.8331667,70.98333333,1.686666667,0.111666667,10.10333333,2.743333333,13.92666667,0.15,0.096666667,2.5117,26.33333333,,77.58,0.44,J21318,31,2500,A1T0442QKPQ000002X,J21318,6,3,166,498,0,0,90.62,7069884,1024201
18-06-2021 13:00,0.57,1384.761,0.198833333,-0.0895,37.0075,37,29.97633333,30,29.98466667,30,2.171833333,358.235,497.9205,690.0831667,58.272,65.75116667,77.90966667,2.52E+18,4080.555667,1378.062333,1475.033833,1475,1380.694333,1479.825167,1480,1348.691167,1363.297667,1459.974333,886.0226667,901.767,1099.259833,1117.379667,932.6106667,1514.053333,1595.481167,1101.44,937.078,804.6115,605.2111667,3207.849667,2445.119167,530.2411667,71.90916667,5653.049333,849.2941667,70.98333333,1.686666667,0.111666667,10.10333333,2.743333333,13.92666667,0.15,0.096666667,2.5117,26.33333333,,77.58,0.44,J21318,32,2500,A1T0442QKPQ000002X,J21318,6,3,166,498,0,0,90.62,7069884,1024201
18-06-2021 14:00,0.5765,1385.1465,0.199666667,-0.071333333,36.997,37,29.9895,30,29.99083333,30,2.172,357.4165,498.5105,691.55,58.45933333,66.08316667,78.3305,2.52E+18,4080.5635,1377.022333,1474.963667,1475,1380.1665,1480.102833,1480,1349.101667,1363.684833,1460.055167,885.9848333,900.7563333,1099.287,1117.053667,932.583,1504.9765,1591.259667,1101.44,937.768,805.5156667,607.5738333,3208.593333,2442.808667,531.5971667,72.48566667,5651.436833,847.5088333,70.98333333,1.686666667,0.111666667,10.10333333,2.743333333,13.92666667,0.15,0.096666667,2.5117,26.33333333,,74.21,0.44,J21318,29,2500,A1T0442QKPQ000002X,J21318,6,3,166,498,0,0,90.62,7069884,1024201
18-06-2021 15:00,0.5735,1385.833333,0.145666667,0.0505,36.992,37,30.00566667,30,30.00766667,30,2.1715,360.2535,500.6625,693.6155,57.58416667,65.28766667,77.66216667,2.52E+18,4080.5825,1375.843167,1475.035833,1475,1380.912167,1479.956833,1480,1350.0665,1365.384333,1460.048333,885.6711667,898.5835,1098.809,1117.005667,932.8138333,1514.050833,1594.929167,1101.44,938.0046667,806.3658333,610.5286667,3205.259333,2446.541,533.1923333,72.09466667,5651.703833,852.4546667,70.98333333,1.686666667,0.111666667,10.10333333,2.743333333,13.92666667,0.15,0.096666667,2.5117,26.33333333,,74.21,0.44,J21318,33,2800,A1T0442QKPQ000002X,J21318,6,3,166,498,0,0,90.62,7069884,1024201
18-06-2021 16:00,0.5685,1385.953167,0.1335,0.135,37.00083333,37,29.992,30,29.98166667,30,2.1725,359.5691667,502.7756667,694.3103333,57.16066667,64.521,76.56933333,2.52E+18,4080.541333,1376.8145,1474.992167,1475,1380.661667,1479.952667,1480,1351.053,1365.670333,1459.799833,885.728,895.2765,1098.577333,1116.626667,932.8861667,1520.0995,1597.111833,1101.44,937.8886667,806.9666667,607.0381667,3201.645167,2446.623333,535.1948333,71.02633333,5648.2225,853.6653333,70.98333333,1.686666667,0.111666667,10.10333333,2.743333333,13.92666667,0.15,0.096666667,2.5117,26.33333333,,70.83,0.44,J21318,30,2800,A1T0442QKPQ000002X,J21318,6,3,166,498,0,0,90.62,7069884,1024201
18-06-2021 18:00,0.5685,1386.059833,0.114,-0.0805,37.005,37,29.98433333,30,30.0045,30,2.172166667,360.0035,500.1446667,688.199,56.13183333,63.73566667,75.94966667,2.52E+18,4080.4855,1375.827167,1474.974667,1475,1379.537167,1479.991833,1480,1350.375,1364.7515,1459.921833,886.9296667,888.4601667,1098.045333,1117.109,933.26,1511.76,1594.003667,1101.44,938.4103333,807.8745,609.0165,3204.132667,2445.1065,531.3823333,70.51716667,5649.147667,854.3403333,70.98333333,1.686666667,0.111666667,10.10333333,2.743333333,13.92666667,0.15,0.096666667,2.5117,26.33333333,,74.21,0.44,J21318,33,2800,A1T0442QKPQ000002X,J21318,6,3,166,498,0,0,90.62,7069884,1024201
18-06-2021 19:00,0.569333333,1386.2315,0.117833333,-0.058166667,36.98733333,37,29.99283333,30,29.99083333,30,2.171833333,359.4788333,500.9835,689.9341667,55.52633333,62.99283333,75.00566667,2.52E+18,4080.541167,1377.338167,1475.034667,1475,1378.662333,1480.0195,1480,1349.891667,1364.671333,1459.869667,887.1761667,885.2606667,1097.746667,1117.413667,933.537,1513.345,1595.163333,1101.44,938.9091667,808.3311667,610.147,3201.155667,2447.2445,532.4015,69.65916667,5648.528667,852.521,70.98333333,1.686666667,0.111666667,10.10333333,2.743333333,13.92666667,0.15,0.096666667,2.5117,26.33333333,,74.21,0.44,J21318,28,2500,A1T0442QKPQ000002X,J21318,6,3,166,498,0,0,90.62,7069884,1024201
18-06-2021 20:00,0.565166667,1386.592833,0.111,-0.098,37.0035,37,29.98316667,30,30.008,30,2.172333333,356.9418333,499.9955,689.4683333,56.79733333,63.97833333,75.806,2.52E+18,4080.459,1376.6295,1472.2775,1472.216667,1378.227167,1475.4645,1475.25,1350.297333,1365.2125,1460.202167,887.5416667,882.7876667,1097.530667,1117.777833,933.6268333,1509.6645,1592.440333,1101.44,939.369,808.6026667,609.9128333,3203.3035,2447.6635,531.8625,70.02333333,5650.771833,851.2065,70.98333333,1.686666667,0.111666667,10.10333333,2.743333333,13.92666667,0.15,0.096666667,2.5117,26.33333333,,77.58,0.44,J21318,34,2900,A1T0442QKPQ000002X,J21318,6,3,166,498,0,0,90.62,7069884,1024201
18-06-2021 21:00,0.561333333,1386.6945,0.123333333,-0.016666667,36.98833333,37,29.9775,30,29.99833333,30,2.172333333,360.2345,501.6485,692.1496667,56.00966667,63.53483333,75.64433333,2.52E+18,4080.483167,1377.155333,1471.983333,1472,1378.064167,1475.015333,1475,1350.985667,1365.583,1459.956333,888.5291667,880.989,1097.406167,1118.285833,933.7951667,1515.8855,1595.395833,1101.44,939.8363333,809.0906667,609.3351667,3202.159833,2450.531667,533.1075,70.2405,5652.756833,854.8468333,70.98333333,1.686666667,0.111666667,10.10333333,2.743333333,13.92666667,0.15,0.096666667,2.5117,26.33333333,,77.58,0.44,J21318,38,2700,A1T0442QKPQ000002X,J21318,6,3,166,498,0,0,90.62,7069884,1024201
18-06-2021 22:00,0.565,1387.118833,0.123666667,-0.078666667,36.9965,37,30.007,30,30.0055,30,2.173333333,364.4778333,503.5618333,693.1578333,56.91316667,63.96,75.67883333,2.52E+18,4080.5535,1377.5055,1472.027,1472,1378.149667,1475.077333,1475,1351.543167,1365.451167,1460.0915,889.5575,879.6598333,1097.438,1118.492833,933.9051667,1514.021167,1594.913833,1101.44,940.0391667,809.385,609.876,3201.204667,2448.321667,534.639,70.025,5649.609,855.047,70.98333333,1.686666667,0.111666667,10.10333333,2.743333333,13.92666667,0.15,0.096666667,2.5117,26.33333333,,77.58,0.44,J21318,34,2700,A1T0442QKPQ000002X,J21318,6,3,166,498,0,0,90.62,7069884,1024201
18-06-2021 23:00,0.56,1387.457667,0.13,0.016333333,36.60316667,37,29.85816667,30,29.758,30,2.1725,364.102,503.4853333,691.9058333,57.519,64.77216667,76.67766667,2.52E+18,4080.551333,1378.2005,1472.034167,1472,1378.875167,1474.925167,1475,1351.679667,1363.9675,1459.829167,890.2628333,878.6796667,1097.545333,1118.796,934.3478333,1513.890667,1594.5255,1101.44,940.3858333,809.6528333,609.9813333,3202.241833,2447.956833,534.4778333,70.93633333,5650.368167,852.9041667,70.98333333,1.686666667,0.111666667,10.10333333,2.743333333,13.92666667,0.15,0.096666667,2.5117,26.33333333,,64.09,0.44,J21318,33,2800,A1T0442QKPQ000002X,J21318,6,3,166,498,0,0,90.62,7069884,1024201
19-06-2021 00:00,0.557333333,1386.588167,0.132666667,-0.165833333,19.03333333,37,20.66466667,30,19.93433333,30,2.167833333,364.6386667,504.1516667,694.2206667,57.30233333,64.47466667,76.308,2.52E+18,4080.396167,1370.243833,1485.1705,1485.85,1371.383,1484.7395,1487.066667,1346.832167,1358.2795,1460.110333,890.4108333,877.3956667,1097.574167,1118.703,934.73,1515.975167,1595.3285,1101.44,940.5273333,810.8586667,610.0456667,3200.997833,2450.063833,535.414,70.73933333,5651.093667,851.9533333,71.00333333,1.69,0.11,10.07,2.753333333,13.91333333,0.156666667,0.096333333,2.511233333,26.33333333,,70.83,0.44,J21318,32,2700,A1T0442QKPQ000002X,J21318,6,3,166,498,0,0,90.62,7069884,1024201
19-06-2021 03:00,0.547833333,1386.095833,0.160833333,-0.2305,36.9925,37,29.98916667,30,29.9885,30,2.167,373.4085,512.9265,708.0013333,61.86966667,68.40333333,79.75983333,2.52E+18,4079.9565,1377.017333,1475.0245,1475,1357.402167,1489.1005,1489.3,1350.954333,1365.052,1459.9835,888.8778333,874.471,1094.532833,1115.4925,935.1413333,1514.166833,1594.434,1101.44,943.3476667,814.5986667,608.8885,3196.402,2453.5835,544.9335,73.33416667,5649.8835,853.2595,71.00333333,1.69,0.11,10.07,2.753333333,13.91333333,0.156666667,0.096333333,2.511233333,26.33333333,,77.58,0.44,J21318,30,2900,A1T0442QKPQ000002X,J21318,6,3,166,498,0,0,90.62,7069884,1024201
19-06-2021 04:00,0.534166667,1385.607333,0.133333333,-0.033166667,36.97716667,37,29.978,30,30.00083333,30,2.166833333,371.5761667,513.2585,707.1308333,64.39766667,71.3275,83.10266667,2.52E+18,4080.050333,1378.863833,1475,1475,1377.883667,1490.035333,1490,1350.379833,1365.4425,1460.009333,888.642,873.2058333,1094.883167,1115.831,935.3006667,1511.844333,1593.065167,1101.44,944.0716667,815.5975,608.5935,3199.969833,2447.531,545.5358333,76.4355,5647.394167,853.0346667,71.00333333,1.69,0.11,10.07,2.753333333,13.91333333,0.156666667,0.096333333,2.511233333,26.33333333,,79.47,0.43,J21318,28,2800,A1T0442QKPQ000002X,J21318,6,3,166,498,0,0,90.62,7069884,1024201
19-06-2021 05:00,0.509166667,1385.399667,0.137833333,0.017333333,37.039,37,30.05516667,30,30.009,30,2.166333333,373.7503333,514.6388333,706.9445,67.13683333,74.14766667,86.11283333,2.52E+18,4080.125,1379.3975,1474.984167,1475,1383.260333,1489.99,1490,1350.000167,1365.177833,1460.037333,888.934,871.1556667,1095.619,1116.693,935.5178333,1523.945,1598.0685,1101.44,944.4548333,817.7566667,607.6923333,3203.585833,2449.311167,545.8435,79.18483333,5652.819667,853.2181667,71.00333333,1.69,0.11,10.07,2.753333333,13.91333333,0.156666667,0.096333333,2.511233333,26.33333333,,79.47,0.43,J21318,27,2600,A1T0442QKPQ000002X,J21318,6,3,166,498,0,0,90.62,7069884,1024201
19-06-2021 06:00,0.4885,1385.692,0.135166667,0.040833333,36.98533333,37,30.015,30,30.0015,30,2.1675,373.8425,514.8371667,705.3645,67.64466667,74.97566667,87.19216667,2.52E+18,4080.078333,1380.059167,1474.9855,1475,1383.090667,1484.117833,1483.816667,1349.919333,1365.844333,1459.9695,889.6386667,868.6013333,1096.582167,1117.551667,935.7276667,1515.586833,1596.382167,1101.44,944.8986667,818.5588333,603.0658333,3206.023833,2443.7275,546.0403333,80.83116667,5649.6015,852.2708333,71.00333333,1.69,0.11,10.07,2.753333333,13.91333333,0.156666667,0.096333333,2.511233333,26.33333333,,41.46,0.43,J21318,27,2700,A1T0442QKPQ000002X,J21318,6,3,166,498,0,0,90.62,7069884,1024201
19-06-2021 07:00,0.472833333,1386.615167,0.1805,0.102,37.01533333,37,29.9925,30,29.9835,30,2.1675,373.0455,512.6313333,702.174,68.75383333,76.03633333,88.1485,2.52E+18,4080.1895,1379.465333,1474.986667,1475,1382.738,1482.914667,1483,1350.440167,1365.565667,1459.9865,890.1186667,866.0228333,1097.1695,1118.148667,935.961,1520.561833,1597.772833,1101.44,944.9726667,819.572,597.5145,3210.684167,2439.957,543.6876667,81.73916667,5650.537333,849.5991667,71.00333333,1.69,0.11,10.07,2.753333333,13.91333333,0.156666667,0.096333333,2.511233333,26.33333333,,0,0.43,J21318,29,2900,A1T0442QKPQ000002X,J21318,6,3,166,498,0,0,90.62,7069884,1024201
19-06-2021 08:00,0.4625,1387.3825,0.194166667,0.0265,36.99383333,37,30.015,30,29.99183333,30,2.165666667,371.016,511.115,701.451,69.55233333,76.98,89.21966667,2.52E+18,4080.181333,1379.720833,1469.852,1469.683333,1381.214667,1477.579833,1477.2,1351.674833,1363.402667,1455.142167,890.1985,863.8515,1097.919833,1118.730667,936.397,1491.512167,1589.0675,1101.44,945.389,820.8681667,599.9761667,3214.099833,2435.1585,542.0096667,82.80083333,5649.275167,847.5101667,71.00333333,1.69,0.11,10.07,2.753333333,13.91333333,0.156666667,0.096333333,2.511233333,26.33333333,,0,0.43,J21318,33,3100,A1T0442QKPQ000002X,J21318,6,3,166,498,0,0,90.62,7069884,1024201
19-06-2021 10:00,0.445333333,1387.985,0.1835,0.167333333,37.0305,37,29.98116667,30,29.99383333,30,2.161833333,378.9745,521.1045,709.6776667,70.13616667,78.17783333,91.07683333,2.52E+18,4080.183167,1378.8065,1465.018833,1465,1377.464667,1470.002167,1470,1349.823333,1360.64,1449.959,888.1306667,861.1603333,1098.524167,1120.006667,937.9268333,1515.8145,1597.749333,1101.44,945.6966667,826.3296667,557.4285,3209.665,2440.547167,551.3516667,85.01383333,5650.108333,857.5146667,71.00333333,1.69,0.11,10.07,2.753333333,13.91333333,0.156666667,0.096333333,2.511233333,26.33333333,,55.28,0.43,J21318,42,3300,A1T0442QKPQ000002X,J21318,6,3,166,498,0,0,90.62,7069884,1024201
19-06-2021 11:00,0.447666667,1388.3415,0.206166667,0.001833333,36.98816667,37,30.08933333,30,30.00466667,30,2.161833333,373.6818333,516.4171667,704.7745,66.92566667,75.28116667,88.19933333,2.52E+18,4080.1995,1378.4655,1465.013167,1465,1377.365333,1469.984,1470,1349.593,1360.1905,1450.089,887.0296667,860.533,1098.321333,1119.859,938.5386667,1526.137,1598.916,1101.44,945.388,826.0431667,549.0673333,3210.643833,2442.634833,546.5528333,82.953,5653.4765,853.544,71.00333333,1.69,0.11,10.07,2.753333333,13.91333333,0.156666667,0.096333333,2.511233333,26.33333333,,69.11,0.43,J21318,43,3600,A1T0442QKPQ000002X,J21318,6,3,166,498,0,0,90.62,7069884,1024201
19-06-2021 12:00,0.4855,1389.054333,0.184,0.1045,36.99916667,37,30.0225,30,30.01316667,30,2.162666667,375.9866667,519.3983333,708.6343333,64.98716667,72.30983333,84.23916667,2.52E+18,4080.204333,1377.562667,1465.009333,1465,1376.708833,1470.131333,1470,1351.308,1357.74,1450.039333,885.6758333,860.0295,1098.0045,1119.530667,939.4568333,1516.679167,1598.4575,1101.44,945.8496667,825.1368333,547.7528333,3202.592167,2447.364333,548.592,79.33433333,5650.132667,858.1446667,71.00333333,1.69,0.11,10.07,2.753333333,13.91333333,0.156666667,0.096333333,2.511233333,26.33333333,,69.11,0.43,J21318,49,3900,A1T0442QKPQ000002X,J21318,6,3,166,498,0,0,90.62,7069884,1024201
19-06-2021 13:00,0.502333333,1390.4605,0.205166667,0.035,37.001,37,30.01183333,30,29.99433333,30,2.162,368.1785,510.857,700.1121667,61.11616667,68.59066667,80.3985,2.52E+18,4080.198,1377.077167,1464.972167,1465,1377.159167,1469.979667,1470,1351.186,1362.4725,1449.849167,884.7891667,859.9925,1097.302333,1118.885333,940.043,1519.194833,1596.891333,1101.44,946.2838333,823.5268333,544.9085,3203.132333,2447.452667,542.2793333,75.564,5650.3975,850.9718333,71.00333333,1.69,0.11,10.07,2.753333333,13.91333333,0.156666667,0.096333333,2.511233333,26.33333333,,72.56,0.43,J21318,40,3700,A1T0442QKPQ000002X,J21318,6,3,166,498,0,0,90.62,7069884,1024201
19-06-2021 14:00,0.507166667,1390.292833,0.190833333,0.032833333,36.9895,37,29.994,30,30.0085,30,2.161666667,364.826,505.3763333,694.7448333,59.78533333,67.03766667,78.85,2.52E+18,4080.289167,1376.647,1464.981667,1465,1377.5105,1469.879667,1470,1351.788,1363.488333,1450.032667,883.8406667,859.8693333,1096.800167,1118.275167,940.226,1517.283333,1595.833667,1101.44,947.2336667,825.0151667,545.5181667,3205.1965,2444.358333,536.4135,73.60683333,5649.616667,844.9436667,71.00333333,1.69,0.11,10.07,2.753333333,13.91333333,0.156666667,0.096333333,2.511233333,26.33333333,,69.11,0.43,J21318,46,3700,A1T0442QKPQ000002X,J21318,6,3,166,498,0,0,90.62,7069884,1024201
19-06-2021 15:00,0.507833333,1389.617667,0.116166667,-0.059333333,36.99433333,37,30.018,30,30.01566667,30,2.161333333,365.0506667,505.7065,694.5793333,59.98983333,67.14583333,78.86216667,2.52E+18,4080.3205,1376.160667,1465.001667,1465,1376.8135,1470.0025,1470,1352.813,1364.879333,1450.026,882.8356667,860.024,1096.367667,1117.582167,940.3215,1517.635167,1596.066,1101.44,948.4658333,825.1298333,550.1456667,3206.006333,2444.973667,535.5923333,73.2645,5650.977333,845.4488333,71.00333333,1.69,0.11,10.07,2.753333333,13.91333333,0.156666667,0.096333333,2.511233333,26.33333333,,65.65,0.43,J21318,45,3300,A1T0442QKPQ000002X,J21318,6,3,166,498,0,0,90.62,7069884,1024201
19-06-2021 16:00,0.517166667,1389.8315,0.1235,-0.006666667,37.01383333,37,30.012,30,30.0115,30,2.1605,364.6558333,507.1813333,696.283,58.72833333,66.17133333,78.14416667,2.52E+18,4080.463833,1376.856667,1464.989833,1465,1375.943833,1470.039333,1470,1353.107833,1364.748833,1449.966833,882.0233333,859.9496667,1095.635667,1116.815667,940.2195,1515.9975,1596.7975,1101.44,949.6203333,826.234,550.0773333,3203.315167,2447.4685,537.1458333,72.832,5650.739167,848.9856667,71.00333333,1.69,0.11,10.07,2.753333333,13.91333333,0.156666667,0.096333333,2.511233333,26.33333333,,65.65,0.43,J21318,43,3600,A1T0442QKPQ000002X,J21318,6,3,166,498,0,0,90.62,7069884,1024201
19-06-2021 18:00,0.5265,1389.256167,0.109,-0.041833333,36.9825,37,29.96216667,30,30.01133333,30,2.1605,368.9308333,512.4146667,704.4553333,57.82416667,65.16966667,77.01083333,2.52E+18,4080.519833,1377.907,1464.977667,1465,1375.269333,1469.9925,1470,1353.321833,1365.872167,1449.982333,881.9268333,859.3231667,1093.788167,1115.996333,939.8376667,1521.098333,1599.090333,1101.44,952.1643333,826.9986667,547.1215,3196.9145,2453.591833,543.0701667,71.7415,5650.565,849.0656667,71.00333333,1.69,0.11,10.07,2.753333333,13.91333333,0.156666667,0.096333333,2.511233333,26.33333333,,65.65,0.43,J21318,41,2900,A1T0442QKPQ000002X,J21318,6,3,166,498,0,0,90.62,7069884,1024201
19-06-2021 19:00,0.517666667,1388.963,0.109833333,0.039833333,37.012,37,30.03,30,29.9865,30,2.160833333,364.8886667,509.9165,700.7263333,57.7095,64.8095,76.45283333,2.52E+18,4080.514333,1378.258833,1465.006167,1465,1376.096333,1469.9865,1470,1353.999833,1366.428667,1449.999833,882.1585,858.4331667,1092.848167,1115.622167,939.4723333,1518.993,1597.902667,1101.44,953.0525,827.4655,545.4698333,3198.06,2451.051333,540.2258333,71.09783333,5649.1805,848.2608333,71.00333333,1.69,0.11,10.07,2.753333333,13.91333333,0.156666667,0.096333333,2.511233333,26.33333333,,69.11,0.43,J21318,33,2900,A1T0442QKPQ000002X,J21318,6,3,166,498,0,0,90.62,7069884,1024201
19-06-2021 20:00,0.499,1388.970167,0.1265,-0.036833333,36.9715,37,29.98733333,30,30.00566667,30,2.16,363.4298333,508.8465,698.3816667,58.38283333,65.32483333,76.791,2.52E+18,4080.592833,1379.429333,1464.982333,1465,1376.908333,1470.040167,1470,1354.909333,1365.911167,1450.019833,882.541,857.4223333,1092.466333,1115.264167,939.32,1519.760667,1596.802333,1101.44,953.9735,826.6695,544.4125,3199.773833,2449.7475,538.876,71.26416667,5649.703833,845.298,71.00333333,1.69,0.11,10.07,2.753333333,13.91333333,0.156666667,0.096333333,2.511233333,26.33333333,,76.02,0.43,J21318,31,2700,A1T0442QKPQ000002X,J21318,6,3,166,498,0,0,90.62,7069884,1024201
19-06-2021 21:00,0.503333333,1389.2095,0.1275,0.0335,37.00666667,37,30.00266667,30,29.99716667,30,2.160333333,361.5885,507.1771667,696.9718333,57.86966667,65.07116667,76.83233333,2.52E+18,4080.554667,1379.515167,1460.517167,1460.416667,1375.1675,1469.943167,1470,1354.9845,1366.256333,1449.947667,882.9035,856.3258333,1092.220667,1115.424,939.3468333,1515.377,1595.315833,1101.44,954.8151667,827.2891667,548.9706667,3201.311333,2449.064167,537.1551667,71.38266667,5650.2715,841.7331667,71.00333333,1.69,0.11,10.07,2.753333333,13.91333333,0.156666667,0.096333333,2.511233333,26.33333333,,79.47,0.43,J21318,33,2800,A1T0442QKPQ000002X,J21318,6,3,166,498,0,0,90.62,7069884,1024201
19-06-2021 22:00,0.509333333,1388.8735,0.122166667,0.024833333,36.96283333,37,29.90933333,30,30.00483333,30,2.160166667,362.328,508.4081667,697.6215,58.07683333,65.01533333,76.46216667,2.52E+18,4080.581667,1378.2765,1460.021333,1460,1374.248667,1470.112,1470,1355.3945,1366.853,1450.123333,883.3323333,855.4538333,1092.090667,1115.931167,939.284,1517.638667,1596.400333,1101.44,955.616,826.6088333,550.4633333,3200.306333,2449.217333,538.3935,71.00516667,5649.464833,841.5663333,71.00333333,1.69,0.11,10.07,2.753333333,13.91333333,0.156666667,0.096333333,2.511233333,26.33333333,,79.47,0.43,J21318,34,2500,A1T0442QKPQ000002X,J21318,6,3,166,498,0,0,90.62,7069884,1024201
19-06-2021 23:00,0.502833333,1388.2765,0.114333333,-0.002666667,37.04416667,37,29.9725,30,30.0015,30,2.160166667,358.0806667,504.0511667,691.4955,57.736,64.90466667,76.4875,2.52E+18,4080.552667,1377.625333,1459.9495,1460,1375.000667,1469.900167,1470,1355.597833,1366.2935,1449.806,883.4708333,854.4011667,1092.075333,1115.898667,939.3381667,1514.492333,1594.464667,1101.44,955.9356667,826.3376667,550.3616667,3204.329167,2445.251833,534.4506667,71.14066667,5649.676667,841.1115,71.00333333,1.69,0.11,10.07,2.753333333,13.91333333,0.156666667,0.096333333,2.511233333,26.33333333,,72.56,0.43,J21318,34,2900,A1T0442QKPQ000002X,J21318,6,3,166,498,0,0,90.62,7069884,1024201
20-06-2021 00:00,0.502166667,1388.0725,0.139166667,-0.021166667,37.0115,37,30.04416667,30,29.99,30,2.159,365.1698333,513.5138333,701.8061667,57.11266667,64.30633333,75.96233333,2.52E+18,4080.5685,1377.7755,1460.083,1460,1375.1195,1470.075,1470,1354.768833,1365.508,1450.156667,883.5428333,853.8161667,1092.307167,1115.921833,939.5686667,1492.918,1594.6395,1101.44,956.755,830.7383333,572.6195,3193.7475,2458.303167,541.5033333,70.57733333,5652.052,853.6925,70.97333333,1.69,0.109333333,10.05666667,2.78,13.94333333,0.163333333,0.094333333,2.5109,25.66666667,,69.11,0.43,J21318,35,2600,A1T0442QKPQ000002X,J21318,6,3,166,498,0,0,90.62,7069884,1024201
20-06-2021 02:00,0.489166667,1388.368833,0.115833333,-0.005,36.983,37,30.02983333,30,29.9885,30,2.16,359.6266667,507.1451667,694.6973333,60.13716667,66.72566667,77.74983333,2.52E+18,4080.462833,1377.8775,1459.976667,1460,1376.569167,1469.95,1470,1353.211667,1363.435167,1449.908667,883.0001667,854.0843333,1093.1155,1116.049167,939.6786667,1515.626833,1594.984833,1101.44,958.3155,825.5025,554.7515,3201.7125,2446.139333,537.137,72.08116667,5647.901667,846.0808333,70.97333333,1.69,0.109333333,10.05666667,2.78,13.94333333,0.163333333,0.094333333,2.5109,25.66666667,,76.02,0.43,J21318,51,3600,A1T0442QKPQ000002X,J21318,6,3,166,498,0,0,90.62,7069884,1024201
20-06-2021 03:00,0.473666667,1387.2515,0.1695,-0.001166667,37.014,37,30.08616667,30,29.996,30,2.158666667,363.2843333,511.8375,698.105,62.874,69.352,80.29583333,2.52E+18,4080.404667,1377.258167,1460.032333,1460,1377.113833,1469.991,1470,1352.250667,1363.498833,1450.114167,882.4408333,854.5435,1093.532167,1115.634667,939.8596667,1516.036167,1595.408167,1101.44,958.9601667,825.5588333,556.0936667,3202.964833,2447.2735,540.3281667,74.19616667,5650.316667,851.0838333,70.97333333,1.69,0.109333333,10.05666667,2.78,13.94333333,0.163333333,0.094333333,2.5109,25.66666667,,76.02,0.43,J21318,46,3700,A1T0442QKPQ000002X,J21318,6,3,166,498,0,0,90.62,7069884,1024201
20-06-2021 04:00,0.443,1387.640167,0.1585,-0.012,37.00933333,37,30.05066667,30,30.00933333,30,2.159666667,363.4946667,512.0226667,698.4688333,66.0135,72.42383333,83.47183333,2.52E+18,4080.339667,1378.609833,1460.007,1460,1377.010667,1469.9315,1470,1351.870667,1363.284167,1449.897833,881.9011667,855.1605,1093.818,1115.151,940.1908333,1513.315167,1594.523,1101.44,959.4156667,825.5011667,558.4405,3207.427,2443.992667,541.0456667,76.97816667,5651.558667,850.6691667,70.97333333,1.69,0.109333333,10.05666667,2.78,13.94333333,0.163333333,0.094333333,2.5109,25.66666667,,76.02,0.43,J21318,48,4100,A1T0442QKPQ000002X,J21318,6,3,166,498,0,0,90.62,7069884,1024201
20-06-2021 05:00,0.419333333,1387.1035,0.142333333,-0.021666667,37.0075,37,29.994,30,29.9965,30,2.159166667,364.4531667,513.811,702.5133333,66.76083333,73.936,85.50516667,2.52E+18,4080.344,1381.370167,1479.923167,1483.816667,1375.578833,1469.946333,1470,1351.318333,1360.983167,1449.981833,881.3676667,855.8741667,1093.812,1114.7685,940.3685,1511.188,1593.447,1101.44,960.2873333,825.023,560.3718333,3206.532167,2441.535833,543.419,79.36433333,5647.81,852.7378333,70.97333333,1.69,0.109333333,10.05666667,2.78,13.94333333,0.163333333,0.094333333,2.5109,25.66666667,,76.02,0.43,J21318,45,3500,A1T0442QKPQ000002X,J21318,6,3,166,498,0,0,90.62,7069884,1024201
20-06-2021 06:00,0.400666667,1386.451167,0.152666667,-0.044333333,36.99516667,37,29.97566667,30,29.99266667,30,2.159166667,365.2456667,514.985,703.1181667,67.679,74.499,85.894,2.52E+18,4080.241167,1381.993667,1485.629833,1485,1372.774667,1470.086167,1470,1351.109833,1358.414833,1449.881833,880.8768333,856.4725,1093.970333,1114.835167,940.7273333,1517.552833,1595.909667,1101.44,960.8838333,826.1658333,561.2218333,3208.821167,2442.687833,545.0745,79.8555,5651.596333,855.8536667,70.97333333,1.69,0.109333333,10.05666667,2.78,13.94333333,0.163333333,0.094333333,2.5109,25.66666667,,65.65,0.43,J21318,25,1900,A1T0442QKPQ000002X,J21318,6,3,166,498,0,0,90.62,7069884,1024201
20-06-2021 07:00,0.389166667,1387.2435,0.198,0.1955,36.9895,37,29.98883333,30,30.0055,30,2.158833333,364.4656667,513.6571667,700.7868333,69.1235,76.08866667,87.58166667,2.52E+18,4080.236167,1377.940833,1489.2485,1489.333333,1371.8185,1470.015167,1470,1351.216167,1368.6315,1458.338167,880.5835,856.7538333,1094.228,1114.662833,941.0988333,1512.816333,1594.559833,1101.44,961.5561667,825.2768333,562.371,3211.066833,2437.497833,543.5763333,81.4145,5648.6365,856.2695,70.97333333,1.69,0.109333333,10.05666667,2.78,13.94333333,0.163333333,0.094333333,2.5109,25.66666667,,69.11,0.43,J21318,44,3300,A1T0442QKPQ000002X,J21318,6,3,166,498,0,0,90.62,7069884,1024201
20-06-2021 08:00,0.375333333,1387.468167,0.199,-0.04,37.0005,37,30.00583333,30,29.9945,30,2.158,364.538,514.3516667,701.9865,70.52616667,77.64883333,89.35116667,2.52E+18,4080.250667,1378.520833,1490.0595,1490,1371.919167,1469.95,1470,1352.410167,1368.948167,1459.930333,880.9478333,856.999,1094.404167,1114.2505,941.3525,1508.5725,1593.725333,1101.44,962.294,826.3231667,565.563,3213.273333,2436.004167,545.0048333,82.87616667,5649.4665,855.2755,70.97333333,1.69,0.109333333,10.05666667,2.78,13.94333333,0.163333333,0.094333333,2.5109,25.66666667,,69.11,0.43,J21318,28,2200,A1T0442QKPQ000002X,J21318,6,3,166,498,0,0,90.62,7069884,1024201
20-06-2021 10:00,0.352833333,1392.037833,0.205166667,0.051333333,37.0155,37,29.97733333,30,30.001,30,2.159333333,365.0413333,517.3808333,702.1975,71.00166667,79.02783333,91.828,2.52E+18,4080.182667,1379.264,1490.059,1490,1370.8515,1470.072333,1470,1353.632,1365.950333,1460.064167,881.9815,856.9771667,1094.364,1113.502,942.0036667,1519.737167,1597.148333,1101.44,964.1168333,827.5628333,560.673,3214.166667,2434.692,547.5505,85.47966667,5649.024,857.7195,70.97333333,1.69,0.109333333,10.05666667,2.78,13.94333333,0.163333333,0.094333333,2.5109,25.66666667,,72.56,0.43,J21318,43,3800,A1T0442QKPQ000002X,J21318,6,3,166,498,0,0,90.62,7069884,1024201
20-06-2021 11:00,0.387166667,1392.023333,0.189666667,-0.0205,36.97166667,37,29.94466667,30,30.015,30,2.1595,360.0255,511.1338333,697.7323333,66.33416667,74.43916667,86.97416667,2.52E+18,4080.193833,1380.120167,1489.968333,1490,1371.586167,1470.081167,1470,1354.487,1364.523833,1459.986167,883.0628333,856.5981667,1094.267333,1113.162167,942.598,1513.193333,1593.8195,1101.44,965.3076667,825.28,553.0706667,3213.3145,2435.989,542.9906667,82.30816667,5649.255667,851.1496667,70.97333333,1.69,0.109333333,10.05666667,2.78,13.94333333,0.163333333,0.094333333,2.5109,25.66666667,,72.56,0.43,J21318,39,3300,A1T0442QKPQ000002X,J21318,6,3,166,498,0,0,90.62,7069884,1024201
20-06-2021 12:00,0.398833333,1396.084667,0.211,0.040833333,36.9925,37,29.903,30,29.986,30,2.159333333,358.726,508.3818333,696.2291667,64.04716667,71.21466667,82.89283333,2.52E+18,4080.177,1380.428,1490.007667,1490,1372.72,1469.995,1470,1354.86,1364.723333,1460.005167,885.1498333,856.3065,1093.621,1112.733,942.7321667,1509.966,1592.925333,1101.44,966.1011667,827.256,562.944,3208.122833,2443.654333,539.6376667,77.736,5651.4785,849.9143333,70.97333333,1.69,0.109333333,10.05666667,2.78,13.94333333,0.163333333,0.094333333,2.5109,25.66666667,,51.83,0.43,J21318,36,3100,A1T0442QKPQ000002X,J21318,6,3,166,498,0,0,90.62,7069884,1024201
20-06-2021 13:00,0.3965,1397.9565,0.203666667,0.038833333,37.00783333,37,30.00216667,30,30.024,30,2.159333333,362.2905,513.9985,702.4521667,62.85666667,70.491,82.58866667,2.52E+18,4080.1805,1381.139333,1490.007333,1490,1374.013333,1470.003167,1470,1354.741833,1363.134333,1460.013833,887.6358333,855.8523333,1092.894333,1112.193,942.7958333,1514.985167,1596.168333,1101.44,966.5018333,829.3421667,553.6806667,3202.3525,2448.68,544.9241667,77.05133333,5651.027333,856.409,70.97333333,1.69,0.109333333,10.05666667,2.78,13.94333333,0.163333333,0.094333333,2.5109,25.66666667,,55.28,0.43,J21318,29,2500,A1T0442QKPQ000002X,J21318,6,3,166,498,0,0,90.62,7069884,1024201
20-06-2021 14:00,0.4125,1403.515333,0.2235,-0.005333333,37.001,37,30.0695,30,29.99816667,30,2.159166667,357.02,507.239,696.21,60.94516667,68.33633333,80.2655,2.52E+18,4080.189,1380.318667,1489.973667,1490,1373.9805,1470.013333,1470,1355.311333,1365.3775,1459.954667,890.4086667,855.3695,1092.615333,1111.3735,942.9428333,1515.323667,1594.435167,1101.44,967.0175,828.8685,549.5508333,3204.968167,2444.902833,539.4581667,75.09716667,5649.917667,850.0541667,70.97333333,1.69,0.109333333,10.05666667,2.78,13.94333333,0.163333333,0.094333333,2.5109,25.66666667,,69.11,0.43,J21318,28,2700,A1T0442QKPQ000002X,J21318,6,3,166,498,0,0,90.62,7069884,1024201
20-06-2021 15:00,0.424833333,1405.115833,0.132833333,0.062,36.99683333,37,30.017,30,29.98,30,2.159166667,357.104,506.9383333,698.5173333,58.57966667,66.03866667,77.94516667,2.52E+18,4080.241833,1380.683,1490.0485,1490,1373.9055,1469.942833,1470,1355.491167,1369.45,1460.118,893.4808333,854.7191667,1092.680667,1110.478,943.2273333,1511.0045,1593.712333,1101.44,967.7011667,828.9945,555.7971667,3200.467667,2447.547167,539.4873333,73.02733333,5648.648333,850.1683333,70.97333333,1.69,0.109333333,10.05666667,2.78,13.94333333,0.163333333,0.094333333,2.5109,25.66666667,,76.02,0.43,J21318,29,2200,A1T0442QKPQ000002X,J21318,6,3,166,498,0,0,90.62,7069884,1024201
20-06-2021 16:00,0.434333333,1401.9135,0.1245,0.004,37.01166667,37,29.986,30,29.99916667,30,2.159333333,357.0576667,506.2695,698.9106667,57.716,65.064,76.97683333,2.52E+18,4080.2885,1381.145333,1490.017833,1490,1373.199167,1469.999833,1470,1356.208833,1369.6575,1459.974333,896.4206667,853.3935,1092.572167,1109.800167,943.4761667,1511.2295,1592.790333,1101.44,968.472,831.7758333,562.4456667,3199.137833,2452.496833,539.235,71.57583333,5652.103667,852.325,70.97333333,1.69,0.109333333,10.05666667,2.78,13.94333333,0.163333333,0.094333333,2.5109,25.66666667,,79.47,0.43,J21318,34,2800,A1T0442QKPQ000002X,J21318,6,3,166,498,0,0,90.62,7069884,1024201
20-06-2021 18:00,0.441666667,1403.4315,0.108333333,0.025666667,36.982,37,30.01466667,30,29.97866667,30,2.159666667,354.6873333,500.2945,699.9148333,58.49716667,65.75566667,77.56516667,2.52E+18,4080.311833,1381.541167,1489.971333,1490,1373.4815,1470.008,1470,1357.227667,1370.408,1459.867667,902.0715,849.5351667,1092.9845,1109.929167,943.5236667,1522.598833,1593.033833,1101.44,970.005,835.9591667,552.8473333,3204.101333,2444.293833,536.913,72.1635,5648.439,842.8175,70.97333333,1.69,0.109333333,10.05666667,2.78,13.94333333,0.163333333,0.094333333,2.5109,25.66666667,,82.93,0.43,J21318,26,2000,A1T0442QKPQ000002X,J21318,6,3,166,498,0,0,90.62,7069884,1024201
20-06-2021 19:00,0.445,1403.002,0.121,-0.007,36.98916667,37,29.966,30,30.00983333,30,2.159333333,352.9328333,496.3856667,697.9031667,56.886,64.18733333,75.919,2.52E+18,4080.349833,1380.941833,1489.988333,1490,1373.213167,1470.0135,1470,1357.774167,1370.938333,1460.009833,904.5573333,847.145,1093.416333,1110.1805,943.4765,1502.392667,1584.800833,1101.44,970.5116667,841.0945,563.7838333,3204.133,2445.666,532.2863333,70.8945,5649.497833,840.106,70.97333333,1.69,0.109333333,10.05666667,2.78,13.94333333,0.163333333,0.094333333,2.5109,25.66666667,,82.93,0.43,J21318,29,2400,A1T0442QKPQ000002X,J21318,6,3,166,498,0,0,90.62,7069884,1024201
20-06-2021 20:00,0.4445,1402.377667,0.126166667,-0.024833333,37.00283333,37,30.021,30,29.9815,30,2.158333333,358.4201667,501.3766667,705.0703333,55.93433333,63.15466667,74.7005,2.52E+18,4080.3735,1381.1465,1489.505,1489.333333,1373.360333,1469.9435,1470,1357.765333,1370.743833,1460.084667,906.5445,844.8425,1093.9245,1109.937333,943.5355,1498.7955,1587.388333,1101.44,970.9993333,848.9493333,579.4386667,3197.0945,2450.333333,536.3211667,69.537,5647.401,845.6146667,70.97333333,1.69,0.109333333,10.05666667,2.78,13.94333333,0.163333333,0.094333333,2.5109,25.66666667,,82.93,0.43,J21318,29,2500,A1T0442QKPQ000002X,J21318,6,3,166,498,0,0,90.62,7069884,1024201
