Repository: RitwikKhandelwal/Piramal-Kosamba

File: 2. Efficiency/45tpd/1. Flat Files/Amber_B6.csv (part 7 of 14)
6 HP Set Value,B6 LP Process value,B6 LP Set Value,Header Gas Pressure Process value,Recuprator Left Bottom temp Process value,Recuprator Left Middle temp Process value,Recuprator Left top temp Process value,Recuprator Right Bottom temp Process value,Recuprator Right Middle temp Process value,Recuprator Right top temp Process value,Row Key,Total cold air flow  Process value,B6 Front Bottom Process value,B6 Rear Bottom Process value,B6 Rear Top temp Process value,B6 Rear Top temp Set Value,Melter Bottom 1 temp Process value,Melter Bottom 2 temp Process value,Melter Bottom 3 temp Process value,Melter Bottom 4 temp Process value,Melter Bottom 5 temp Process value,Melter Crown 1 temp Process value,Melter Crown 2 temp Process value,Riser temp( not available) Process value,Thraot Sleeper Process value,west gas channel right side Process value,Total gas flow Process value,Total hot air left Process value,Total hot air right Process value,Total hot air left temp Process value,Total hot air right temp Process value,Total hot air Process value,Thermocouple stack ( Chimney) left Process value,chem_comp_SiO2,chem_comp_Al2O3,chem_comp_Fe2O3,chem_comp_CaO,chem_comp_MgO,chem_comp_Na2O,chem_comp_K2O,chem_comp_SO3,physical_test_density_gm_cc,physical_test_seed_count_result,Unnamed: 72,DPR Eff,ActDrw(Ton),JobNumber,DefectCountSum,SampleSizeSum,FGCode,Number,NumberOfSection,NumberOfGob,GobCutPerMinute,ISMachineActualSpeed,GobWeightLow,GobWeightHigh,GlassDraw,PackedQunatity,ProductionOrderNumber
26-06-2021 00:00,0.369833333,1395.683667,0.142333333,0.18,26.62366667,37.5,22.5045,30,2.163,352.034,512.898,706.4725,60.384,67.547,79.04816667,2.52E+18,4080.283833,1323.636833,1326.969833,1395.003333,1395,884.079,901.6875,1097.1245,1113.927333,944.9463333,1521.423667,1591.041,1101.44,1009.656667,851.0095,560.1855,3200.069333,2450.429833,545.8243333,73.3665,5650.443833,865.0133333,71.08,1.68,0.108,9.98,2.823333333,13.89333333,0.15,0.094666667,2.509933333,25.33333333,,69.64,0.69,J21455,38,2400,A1X0156QKPQ020003X,J21455,8,1,54,54.04,0,0,182.02,345690,1024334
26-06-2021 02:00,0.3865,1394.804833,0.1335,-0.024666667,37.49683333,37.5,29.99683333,30,2.161833333,346.2845,505.7176667,697.9651667,60.46366667,67.32683333,78.49066667,2.52E+18,4080.054833,1331.099,1337.2425,1394.996833,1395,881.565,901.978,1094.514,1111.652833,944.5411667,1512.8535,1589.550667,1101.44,1010.594,849.4896667,549.9936667,3203.430333,2444.65,538.4826667,72.9815,5648.033667,861.0348333,71.08,1.68,0.108,9.98,2.823333333,13.89333333,0.15,0.094666667,2.509933333,25.33333333,,73.21,0.69,J21455,38,2100,A1X0156QKPQ020003X,J21455,8,1,54,54.04,0,0,182.02,345690,1024334
26-06-2021 03:00,0.369333333,1394.1415,0.154666667,-0.049333333,37.48916667,37.5,30.00866667,30,2.1615,348.4188333,507.4996667,699.3963333,62.19416667,68.55716667,79.23783333,2.52E+18,4079.976167,1330.603833,1336.997,1395.0375,1395,880.1131667,901.8131667,1094.089667,1111.536167,944.4276667,1513.538,1589.605167,1101.44,1010.274,848.8328333,550.5851667,3202.059333,2448.648167,539.9625,73.331,5650.688167,862.4783333,71.08,1.68,0.108,9.98,2.823333333,13.89333333,0.15,0.094666667,2.509933333,25.33333333,,75,0.69,J21455,36,1700,A1X0156QKPQ020003X,J21455,8,1,54,54.04,0,0,182.02,345690,1024334
26-06-2021 06:00,0.363863636,1392.242955,0.158409091,0.004318182,37.51340909,37.5,29.98954545,30,2.161363636,344.1731818,500.7027273,688.3586364,66.05840909,72.67636364,83.47704545,2.52E+18,4080.022045,1329.306136,1335.733864,1394.968409,1395,876.53,899.7440909,1093.250227,1110.973182,944.2322727,1508.643182,1586.862045,1101.44,1010.485682,846.2752273,562.0395455,3214.969091,2433.387727,533.2040909,77.50772727,5648.386364,857.5590909,71.08,1.68,0.108,9.98,2.823333333,13.89333333,0.15,0.094666667,2.509933333,25.33333333,,75,0.69,J21455,37,1900,A1X0156QKPQ020003X,J21455,8,1,54,54.04,0,0,182.02,345690,1024334
26-06-2021 10:00,0.2945,1391.527167,0.213666667,-0.011,37.50633333,37.5,29.99816667,30,2.1605,347.9713333,506.5876667,693.7373333,68.424,75.6185,86.92966667,2.52E+18,4079.811,1327.392667,1334.266333,1394.9625,1395,882.6891667,893.7753333,1093.9865,1111.65,944.1253333,1510.8625,1587.229833,1101.44,1014.147833,846.055,575.1021667,3217.540833,2431.470833,537.8621667,81.11916667,5649.037,861.5106667,71.08,1.68,0.108,9.98,2.823333333,13.89333333,0.15,0.094666667,2.509933333,25.33333333,,75,0.69,J21455,42,1600,A1X0156QKPQ020003X,J21455,8,1,54,54.04,0,0,182.02,345690,1024334
26-06-2021 11:00,0.2905,1391.238333,0.209666667,0.008833333,37.50033333,37.5,30.00333333,30,2.1605,347.5618333,506.0398333,693.3796667,68.08716667,75.34133333,86.74533333,2.52E+18,4079.8965,1326.742667,1334.040167,1394.984167,1395,882.6121667,892.712,1094.570333,1111.753333,944.1686667,1514.372333,1588.622667,1101.44,1014.256833,845.9511667,574.2126667,3217.691167,2432.286333,536.4243333,81.10866667,5650.161667,861.136,71.08,1.68,0.108,9.98,2.823333333,13.89333333,0.15,0.094666667,2.509933333,25.33333333,,75,0.69,J21455,32,1300,A1X0156QKPQ020003X,J21455,8,1,54,54.04,0,0,182.02,345690,1024334
26-06-2021 12:00,0.3015,1391.521,0.202666667,-0.027833333,37.48533333,37.5,29.9835,30,2.160833333,347.0038333,506.1988333,694.6296667,67.7885,75.02066667,86.40233333,2.52E+18,4079.938,1326.27,1333.715667,1394.9885,1395,883.092,892.4651667,1095.350167,1111.862,944.2445,1511.056333,1587.528167,1101.44,1014.221,845.9378333,574.6025,3218.249,2431.369833,536.8723333,80.7645,5649.538,860.3051667,71.08,1.68,0.108,9.98,2.823333333,13.89333333,0.15,0.094666667,2.509933333,25.33333333,,75,0.69,J21455,38,1700,A1X0156QKPQ020003X,J21455,8,1,54,54.04,0,0,182.02,345690,1024334
26-06-2021 14:00,0.3395,1393.411833,0.2035,-0.050333333,37.50916667,37.5,29.998,30,2.161,342.9608333,502.8453333,691.6225,63.93183333,71.40683333,83.06383333,2.52E+18,4080.0235,1326.46,1333.5625,1395.012167,1395,883.9975,893.405,1096.5315,1111.7165,944.5183333,1511.951333,1587.63,1101.44,1014.6535,845.6461667,575.7525,3218.070167,2431.617,534.0233333,78.00266667,5649.726,859.5691667,71.08,1.68,0.108,9.98,2.823333333,13.89333333,0.15,0.094666667,2.509933333,25.33333333,,75,0.69,J21455,32,1500,A1X0156QKPQ020003X,J21455,8,1,54,54.04,0,0,182.02,345690,1024334
26-06-2021 16:00,0.3445,1395.4935,0.132833333,0.0015,37.48733333,37.5,30.0035,30,2.161333333,341.5993333,500.3471667,688.0118333,62.52616667,69.59316667,80.83383333,2.52E+18,4080.133333,1328.149333,1335.0245,1395.013667,1395,883.8018333,895.7486667,1097.275667,1111.858667,944.4523333,1506.933167,1584.6905,1101.44,1015.7315,844.2548333,583.3925,3215.741167,2435.175167,530.3948333,75.402,5650.906667,858.0011667,71.08,1.68,0.108,9.98,2.823333333,13.89333333,0.15,0.094666667,2.509933333,25.33333333,,73.21,0.69,J21455,28,1200,A1X0156QKPQ020003X,J21455,8,1,54,54.04,0,0,182.02,345690,1024334
26-06-2021 18:00,0.329666667,1395.253833,0.109333333,0.0535,37.50183333,37.5,30.00366667,30,2.162,347.2051667,509.323,698.7608333,61.09116667,68.19183333,79.4935,2.52E+18,4080.229833,1329.617333,1335.263,1394.945,1395,883.3933333,899.2198333,1097.970333,1112.262833,944.1986667,1523.246167,1590.702333,1101.44,1016.714167,846.1025,577.8181667,3205.616833,2443.907,541.3035,74.143,5649.452,868.6326667,71.08,1.68,0.108,9.98,2.823333333,13.89333333,0.15,0.094666667,2.509933333,25.33333333,,75,0.69,J21455,37,2000,A1X0156QKPQ020003X,J21455,8,1,54,54.04,0,0,182.02,345690,1024334
26-06-2021 19:00,0.354666667,1394.8755,0.113166667,0.0515,37.49633333,37.5,30.00433333,30,2.162666667,342.654,503.4581667,691.7715,60.82733333,67.623,78.5625,2.52E+18,4080.219833,1330.138667,1335.659167,1394.9635,1395,883.4756667,901.4966667,1098.340333,1112.13,944.2008333,1514.137,1588.79,1101.44,1017.350333,844.5621667,575.0523333,3209.568667,2441.923833,536.284,73.22866667,5651.529167,863.2208333,71.08,1.68,0.108,9.98,2.823333333,13.89333333,0.15,0.094666667,2.509933333,25.33333333,,75,0.69,J21455,32,2100,A1X0156QKPQ020003X,J21455,8,1,54,54.04,0,0,182.02,345690,1024334
26-06-2021 21:00,0.356833333,1394.364667,0.134833333,0.012833333,37.468,37.5,29.98483333,30,2.163,339.7335,499.2895,688.008,60.0035,66.8845,77.897,2.52E+18,4080.143167,1330.221833,1335.103333,1395.005333,1395,884.9675,905.5148333,1099.346833,1112.618,943.8058333,1512.807,1588.249667,1101.44,1018.993833,843.6748333,578.5883333,3209.165333,2441.228833,531.7961667,72.63866667,5650.189,860.0286667,71.08,1.68,0.108,9.98,2.823333333,13.89333333,0.15,0.094666667,2.509933333,25.33333333,,75,0.69,J21455,38,2000,A1X0156QKPQ020003X,J21455,8,1,54,54.04,0,0,182.02,345690,1024334
26-06-2021 22:00,0.345666667,1394.553833,0.137166667,0.0055,37.50183333,37.5,30.0105,30,2.161833333,339.7411667,498.8766667,688.8956667,59.99466667,66.78216667,77.81833333,2.52E+18,4080.207833,1330.755167,1335.570667,1394.991,1395,884.3826667,906.9718333,1099.762333,1113.086833,943.7093333,1511.359167,1586.4725,1101.44,1019.820333,844.3253333,583.7151667,3209.250167,2438.728167,531.6325,72.32016667,5647.854333,859.9346667,71.08,1.68,0.108,9.98,2.823333333,13.89333333,0.15,0.094666667,2.509933333,25.33333333,,75,0.69,J21455,35,2100,A1X0156QKPQ020003X,J21455,8,1,54,54.04,0,0,182.02,345690,1024334
27-06-2021 00:00,0.360833333,1395.292,0.1125,0.0245,37.49583333,37.5,29.9905,30,2.161333333,342.262,503.5021667,695.7805,60.021,67.03366667,78.224,2.52E+18,4080.187167,1329.149833,1335.7355,1394.9685,1395,882.33,908.2271667,1100.952,1113.642667,943.3373333,1518.110333,1589.1235,1101.44,1021.365167,846.0606667,588.061,3204.617333,2444.237667,537.4011667,72.79583333,5648.671333,867.3511667,71.16,1.67,0.106666667,9.963333333,2.813333333,13.88666667,0.15,0.093333333,2.509066667,25.33333333,,73.21,0.69,J21455,32,1700,A1X0156QKPQ020003X,J21455,8,1,54,54.04,0,0,182.02,345690,1024334
27-06-2021 02:00,0.354833333,1395.061333,0.124,0.011,37.48066667,37.5,29.98666667,30,2.162166667,341.1598333,505.2178333,697.6001667,59.5175,65.97783333,76.47033333,2.52E+18,4080.090667,1328.820167,1335.4975,1395.027667,1395,880.5003333,909.514,1101.996667,1113.756,943.3223333,1515.7645,1588.897833,1101.44,1023.030167,846.0301667,587.4475,3200.008333,2448.790667,539.124,71.137,5648.812,869.3086667,71.16,1.67,0.106666667,9.963333333,2.813333333,13.88666667,0.15,0.093333333,2.509066667,25.33333333,,73.21,0.69,J21455,40,2100,A1X0156QKPQ020003X,J21455,8,1,54,54.04,0,0,182.02,345690,1024334
27-06-2021 03:00,0.348813559,1394.714068,0.147288136,0.047288136,37.49305085,37.5,30.00220339,30,2.161016949,342.2144068,506.9916949,699.5242373,61.23338983,67.47220339,77.77711864,2.52E+18,4080.048136,1329.088814,1335.838305,1394.95339,1395,880.3016949,910.6610169,1102.032373,1113.966102,943.3525424,1516.368136,1589.793559,1101.44,1023.88339,846.2416949,587.6177966,3200.338983,2447.935593,540.5132203,72.04576271,5648.096271,870.8108475,71.16,1.67,0.106666667,9.963333333,2.813333333,13.88666667,0.15,0.093333333,2.509066667,25.33333333,,75,0.69,J21455,30,2000,A1X0156QKPQ020003X,J21455,8,1,54,54.04,0,0,182.02,345690,1024334
27-06-2021 05:00,0.323666667,1396.260333,0.142,0.078666667,37.51016667,37.5,29.9975,30,2.161,343.557,508.1648333,702.088,63.0975,69.36733333,79.66533333,2.52E+18,4080.010667,1329.733833,1335.611,1394.911,1395,880.8493333,914.3363333,1102.015,1113.505,943.8843333,1517.052,1590.724667,1101.44,1023.635167,845.9136667,584.8905,3200.829333,2450.521833,542.726,74.063,5651.338833,871.8561667,71.16,1.67,0.106666667,9.963333333,2.813333333,13.88666667,0.15,0.093333333,2.509066667,25.33333333,,75,0.69,J21455,31,1800,A1X0156QKPQ020003X,J21455,8,1,54,54.04,0,0,182.02,345690,1024334
27-06-2021 06:00,0.327833333,1396.064,0.133,0.032166667,37.49816667,37.5,29.98916667,30,2.161333333,341.6893333,504.1873333,698.2355,63.68833333,69.82866667,80.04533333,2.52E+18,4079.913,1330.198667,1335.841833,1395.0095,1395,880.9848333,916.7931667,1102.3395,1113.672167,944.4246667,1516.188,1590.3055,1101.44,1022.664333,844.9586667,578.778,3205.119667,2446.869333,540.3786667,74.58083333,5652.1055,868.9316667,71.16,1.67,0.106666667,9.963333333,2.813333333,13.88666667,0.15,0.093333333,2.509066667,25.33333333,,75,0.69,J21455,28,1700,A1X0156QKPQ020003X,J21455,8,1,54,54.04,0,0,182.02,345690,1024334
27-06-2021 08:00,0.312666667,1395.103667,0.189833333,-0.001166667,37.508,37.5,29.98533333,30,2.161166667,341.0523333,501.6015,695.7978333,65.1005,71.59183333,81.99783333,2.52E+18,4079.809,1330.638833,1336.455333,1394.927833,1395,881.5293333,919.8775,1103.090333,1115.514167,945.8255,1511.036667,1587.995167,1101.44,1022.405,844.9563333,578.074,3208.945,2443.158167,537.3198333,76.42183333,5652.144667,866.2633333,71.16,1.67,0.106666667,9.963333333,2.813333333,13.88666667,0.15,0.093333333,2.509066667,25.33333333,,75,0.69,J21455,31,1700,A1X0156QKPQ020003X,J21455,8,1,54,54.04,0,0,182.02,345690,1024334
27-06-2021 10:00,0.300833333,1391.9895,0.196166667,0.122166667,37.49816667,37.5,29.994,30,2.160666667,341.9961667,504.0211667,698.8228333,59.64933333,66.10233333,76.393,2.52E+18,4079.773833,1329.2895,1335.568,1394.941667,1395,882.7168333,922.8245,1103.237333,1116.138833,946.6615,1526.856333,1590.755,1101.44,1024.974833,849.5003333,583.4075,3197.697833,2451.360333,538.8271667,71.42483333,5649.115667,873.4523333,71.16,1.67,0.106666667,9.963333333,2.813333333,13.88666667,0.15,0.093333333,2.509066667,25.33333333,,75,0.69,J21455,32,1100,A1X0156QKPQ020003X,J21455,8,1,54,54.04,0,0,182.02,345690,1024334
27-06-2021 11:00,0.290333333,1392.3035,0.198333333,0.0665,37.51616667,37.5,30.00233333,30,2.160666667,347.0135,511.0763333,704.9991667,62.89733333,69.291,79.899,2.52E+18,4079.8195,1328.535833,1334.699333,1395.0485,1395,883.2621667,924.7893333,1103.4905,1116.151333,946.7023333,1525.779167,1591.096167,1101.44,1027.407667,852.0783333,577.927,3199.075333,2448.997167,546.3893333,73.57566667,5648.096333,875.5408333,71.16,1.67,0.106666667,9.963333333,2.813333333,13.88666667,0.15,0.093333333,2.509066667,25.33333333,,75,0.69,J21455,32,1300,A1X0156QKPQ020003X,J21455,8,1,54,54.04,0,0,182.02,345690,1024334
27-06-2021 12:00,0.297333333,1391.6495,0.215166667,0.040666667,37.49816667,37.5,29.99716667,30,2.160666667,339.732,500.4805,691.7425,65.24116667,72.54666667,84.17733333,2.52E+18,4079.877333,1326.962167,1334.242833,1394.996333,1395,883.4671667,926.0786667,1103.556667,1115.5885,946.3503333,1516.132833,1589.006167,1101.44,1028.272167,849.0996667,577.573,3214.3725,2433.499,536.1558333,77.25916667,5648.065833,865.4306667,71.16,1.67,0.106666667,9.963333333,2.813333333,13.88666667,0.15,0.093333333,2.509066667,25.33333333,,75,0.69,J21455,36,1500,A1X0156QKPQ020003X,J21455,8,1,54,54.04,0,0,182.02,345690,1024334
27-06-2021 14:00,0.320666667,1392.0395,0.203,0.021,37.496,37.5,30.00183333,30,2.161166667,337.7408333,500.4103333,691.0303333,63.19683333,71.066,83.3665,2.52E+18,4079.851833,1326.897,1333.087833,1395.008,1395,882.3948333,927.6345,1103.283333,1114.317833,945.9423333,1515.167167,1588.178333,1101.44,1028.905833,850.5975,576.2688333,3215.110667,2438.155,535.0633333,77.77183333,5653.298833,865.9176667,71.16,1.67,0.106666667,9.963333333,2.813333333,13.88666667,0.15,0.093333333,2.509066667,25.33333333,,75,0.69,J21455,30,1400,A1X0156QKPQ020003X,J21455,8,1,54,54.04,0,0,182.02,345690,1024334
27-06-2021 16:00,0.328,1392.800167,0.127166667,0.0435,37.4925,37.5,29.989,30,2.162166667,334.667,497.4441667,685.8678333,62.96366667,70.48166667,82.45733333,2.52E+18,4079.815167,1326.8995,1334.223167,1395.009667,1395,882.0766667,927.7391667,1102.236167,1113.4695,945.6786667,1513.422167,1587.282667,1101.44,1030.009667,850.7998333,576.1475,3217.692333,2434.363167,530.8565,76.4525,5651.951667,862.5878333,71.16,1.67,0.106666667,9.963333333,2.813333333,13.88666667,0.15,0.093333333,2.509066667,25.33333333,,75,0.69,J21455,34,1100,A1X0156QKPQ020003X,J21455,8,1,54,54.04,0,0,182.02,345690,1024334
27-06-2021 18:00,0.3165,1393.432833,0.118333333,0.002833333,37.52266667,37.5,29.98716667,30,2.161333333,339.5825,505.9363333,696.7533333,59.37483333,67.38583333,79.681,2.52E+18,4079.973,1328.075667,1334.526833,1395.0695,1395,882.0145,926.2765,1102.009,1114.262333,945.8198333,1526.956333,1589.728,1101.44,1030.078333,853.6918333,575.0746667,3205.3545,2446.7195,537.2943333,74.35233333,5652.041167,873.8918333,71.16,1.67,0.106666667,9.963333333,2.813333333,13.88666667,0.15,0.093333333,2.509066667,25.33333333,,75,0.69,J21455,54,2700,A1X0156QKPQ020003X,J21455,8,1,54,54.04,0,0,182.02,345690,1024334
27-06-2021 19:00,0.352,1395.183167,0.1445,0.005,37.4875,37.5,30.01783333,30,2.164,335.6873333,503.339,693.393,57.883,64.53383333,75.67833333,2.52E+18,4079.94,1328.822,1335.5335,1394.976167,1395,882.2,925.5005,1102.261,1115.143167,945.9191667,1512.469167,1589.839,1101.44,1030.470667,850.4531667,562.002,3201.811,2448.981,537.9648333,70.62033333,5650.779167,870.079,71.16,1.67,0.106666667,9.963333333,2.813333333,13.88666667,0.15,0.093333333,2.509066667,25.33333333,,75,0.69,J21455,40,2200,A1X0156QKPQ020003X,J21455,8,1,54,54.04,0,0,182.02,345690,1024334
27-06-2021 21:00,0.385333333,1394.740667,0.130333333,0.117,37.50116667,37.5,29.99033333,30,2.163166667,325.9373333,490.2868333,678.3628333,54.47266667,61.3285,72.12533333,2.52E+18,4079.969667,1329.135667,1336.037167,1394.961333,1395,883.2621667,925.6413333,1102.608333,1116.441833,946.0083333,1511.137333,1587.747167,1101.44,1031.362167,848.4711667,569.2705,3206.781833,2444.675,523.1843333,66.9215,5651.5425,860.5246667,71.16,1.67,0.106666667,9.963333333,2.813333333,13.88666667,0.15,0.093333333,2.509066667,25.33333333,,75,0.69,J21455,32,1700,A1X0156QKPQ020003X,J21455,8,1,54,54.04,0,0,182.02,345690,1024334
27-06-2021 22:00,0.381,1395.069,0.125833333,0.1015,37.50533333,37.5,30.00566667,30,2.163666667,327.0176667,490.8906667,679.6315,55.1435,61.95966667,72.82083333,2.52E+18,4080.047,1329.310833,1336.2805,1394.959167,1395,883.7793333,924.6025,1102.557,1116.3525,945.984,1512.159667,1586.756833,1101.44,1031.566833,847.7516667,575.977,3206.6825,2442.9225,523.5801667,67.12666667,5649.649167,861.0721667,71.16,1.67,0.106666667,9.963333333,2.813333333,13.88666667,0.15,0.093333333,2.509066667,25.33333333,,75,0.69,J21455,34,2300,A1X0156QKPQ020003X,J21455,8,1,54,54.04,0,0,182.02,345690,1024334
28-06-2021 00:00,0.361166667,1395.028333,0.142,-0.003,37.50966667,37.5,30.02333333,30,2.163,329.5668333,493.4003333,683.5305,53.46516667,60.4655,71.30766667,2.52E+18,4080.0725,1328.684167,1336.6195,1395.1275,1395,884.6213333,921.721,1102.512333,1116.281167,945.8533333,1513.284667,1586.486667,1101.44,1032.849167,846.6651667,581.6418333,3201.809667,2449.716167,526.9185,66.35816667,5651.565333,864.5125,71.14666667,1.656666667,0.108333333,9.97,2.806666667,13.91333333,0.153333333,0.095333333,2.509,26,,75,0.69,J21455,31,2100,A1X0156QKPQ020003X,J21455,8,1,54,54.04,0,0,182.02,345690,1024334
28-06-2021 02:00,0.562166667,1390.847,0.124,-0.004333333,37.50666667,37.5,30.0045,30,2.1635,328.181,490.2108333,681.5313333,54.291,61.23466667,72.18016667,2.52E+18,4080.1575,1328.877667,1335.752167,1395.009,1395,886.4381667,918.3821667,1102.720833,1117.242167,946.135,1510.461167,1585.342,1101.44,1033.5535,847.2178333,578.301,3205.189333,2444.346333,525.9638333,66.45033333,5649.686,860.9723333,71.14666667,1.656666667,0.108333333,9.97,2.806666667,13.91333333,0.153333333,0.095333333,2.509,26,,75,0.69,J21455,35,1800,A1X0156QKPQ020003X,J21455,8,1,54,54.04,0,0,182.02,345690,1024334
28-06-2021 03:00,0.544333333,1389.240167,0.1585,0.033666667,37.50166667,37.5,29.99933333,30,2.163,328.0601667,489.2461667,679.3318333,55.45916667,62.55816667,73.75133333,2.52E+18,4080.088833,1329.283833,1335.311833,1395.042833,1395,887.2096667,916.3103333,1103.217833,1117.363667,946.221,1510.8625,1584.323167,1101.44,1033.686667,849.6578333,582.0431667,3207.9525,2442.341833,523.8956667,67.86966667,5650.163667,859.9161667,71.14666667,1.656666667,0.108333333,9.97,2.806666667,13.91333333,0.153333333,0.095333333,2.509,26,,75,0.69,J21455,34,1700,A1X0156QKPQ020003X,J21455,8,1,54,54.04,0,0,182.02,345690,1024334
28-06-2021 05:00,0.516333333,1388.094,0.168833333,0.061666667,37.50333333,37.5,30.009,30,2.161166667,337.0386667,500.6896667,689.031,61.05633333,67.83116667,78.89066667,2.52E+18,4080.0625,1329.2295,1335.381667,1394.983333,1395,887.6861667,912.4771667,1103.447,1117.95,945.8471667,1516.226333,1585.803,1101.44,1033.968667,855.265,587.5473333,3207.419167,2443.234833,532.727,72.5415,5650.701667,868.055,71.14666667,1.656666667,0.108333333,9.97,2.806666667,13.91333333,0.153333333,0.095333333,2.509,26,,75,0.69,J21455,28,1600,A1X0156QKPQ020003X,J21455,8,1,54,54.04,0,0,182.02,345690,1024334
28-06-2021 06:00,0.499166667,1387.590333,0.163,0.0105,37.5005,37.5,29.988,30,2.1615,338.9525,503.6896667,692.8753333,62.48133333,69.67116667,81.0865,2.52E+18,4079.9855,1329.031333,1334.814333,1394.981,1395,888.0971667,910.9595,1103.475833,1118.318,945.7418333,1523.908333,1587.2475,1101.44,1033.828,858.2516667,587.059,3207.230333,2441.693,536.7805,74.71033333,5648.891667,871.1436667,71.14666667,1.656666667,0.108333333,9.97,2.806666667,13.91333333,0.153333333,0.095333333,2.509,26,,75,0.69,J21455,30,1700,A1X0156QKPQ020003X,J21455,8,1,54,54.04,0,0,182.02,345690,1024334
28-06-2021 08:00,0.5015,1386.8965,0.172166667,-0.015333333,37.50983333,37.5,30.0145,30,2.161166667,335.4801667,497.6803333,685.881,63.64716667,70.78033333,82.30083333,2.52E+18,4079.985,1328.130833,1333.6665,1395.012667,1395,888.8228333,907.138,1103.996833,1118.885667,945.5671667,1512.386,1585.551333,1101.44,1033.826167,857.1306667,582.8306667,3214.672667,2436.989333,530.9235,76.00183333,5651.7955,864.2261667,71.14666667,1.656666667,0.108333333,9.97,2.806666667,13.91333333,0.153333333,0.095333333,2.509,26,,75,0.69,J21455,31,1700,A1X0156QKPQ020003X,J21455,8,1,54,54.04,0,0,182.02,345690,1024334
28-06-2021 10:00,0.485833333,1386.576333,0.205333333,-0.039333333,37.51116667,37.5,30.00666667,30,2.161333333,339.9715,502.7476667,691.9605,64.26133333,71.5625,83.16783333,2.52E+18,4080.0035,1327.257833,1333.234167,1394.9035,1395,889.608,903.6206667,1103.971833,1120.484333,945.5651667,1518.481833,1589.3325,1101.44,1034.582667,859.288,582.461,3211.884667,2438.172,536.063,77.12566667,5649.850333,869.6296667,71.14666667,1.656666667,0.108333333,9.97,2.806666667,13.91333333,0.153333333,0.095333333,2.509,26,,75,0.69,J21455,42,1400,A1X0156QKPQ020003X,J21455,8,1,54,54.04,0,0,182.02,345690,1024334
28-06-2021 11:00,0.492333333,1386.739833,0.201333333,0.014166667,37.481,37.5,30.023,30,2.162,340.7833333,504.6016667,694.0521667,63.637,71.04366667,82.689,2.52E+18,4080.0415,1327.295667,1333.355,1395.069167,1395,889.458,902.2095,1103.771667,1120.703167,945.509,1521.8815,1590.548,1101.44,1034.904333,861.9971667,581.887,3209.994167,2439.504,537.139,76.87116667,5649.462833,872.529,71.14666667,1.656666667,0.108333333,9.97,2.806666667,13.91333333,0.153333333,0.095333333,2.509,26,,75,0.69,J21455,44,1300,A1X0156QKPQ020003X,J21455,8,1,54,54.04,0,0,182.02,345690,1024334
28-06-2021 13:00,0.490166667,1386.054,0.208333333,0.012,37.4795,37.5,30.01333333,30,2.1625,337.4413333,502.1018333,689.2755,62.59683333,70.18716667,81.93133333,2.52E+18,4080.0315,1327.769667,1332.667,1395.070333,1395,889.108,900.1995,1103.304667,1120.3655,945.3671667,1519.2995,1589.071333,1101.44,1035.500833,870.9763333,576.4591667,3211.892833,2439.995,534.2231667,76.18466667,5651.744,870.599,71.14666667,1.656666667,0.108333333,9.97,2.806666667,13.91333333,0.153333333,0.095333333,2.509,26,,75,0.69,J21455,34,1500,A1X0156QKPQ020003X,J21455,8,1,54,54.04,0,0,182.02,345690,1024334
28-06-2021 14:00,0.485166667,1385.150333,0.209666667,-0.0555,37.48683333,37.5,30.01383333,30,2.162833333,338.43,503.1513333,690.3308333,62.548,70.23133333,82.17666667,2.52E+18,4080.033833,1327.872833,1333.009167,1394.919667,1395,888.242,899.4385,1102.849167,1120.322333,945.2083333,1519.316,1588.4635,1101.44,1035.9755,870.618,576.2858333,3212.131167,2436.692667,535.6496667,76.03116667,5649.061667,869.9723333,71.14666667,1.656666667,0.108333333,9.97,2.806666667,13.91333333,0.153333333,0.095333333,2.509,26,,75,0.69,J21455,36,1500,A1X0156QKPQ020003X,J21455,8,1,54,54.04,0,0,182.02,345690,1024334
28-06-2021 16:00,0.498166667,1384.985333,0.157,0.007333333,37.4945,37.5,29.99816667,30,2.162666667,335.7878333,500.6205,687.6518333,61.67983333,69.50833333,81.53733333,2.52E+18,4079.795,1328.262667,1333.386,1394.946333,1395,885.4815,898.3968333,1101.793167,1120.594167,945.4058333,1515.515333,1588.005,1101.44,1036.798,871.1818333,581.4725,3214.157333,2434.380333,532.646,75.66433333,5648.429833,868.5701667,71.14666667,1.656666667,0.108333333,9.97,2.806666667,13.91333333,0.153333333,0.095333333,2.509,26,,75,0.69,J21455,36,1300,A1X0156QKPQ020003X,J21455,8,1,54,54.04,0,0,182.02,345690,1024334
28-06-2021 18:00,0.492,1384.844667,0.132666667,0.173833333,37.4815,37.5,29.98616667,30,2.163333333,335.1653333,499.937,689.7718333,58.04016667,65.761,77.66883333,2.52E+18,4079.908333,1328.1515,1333.72,1395.033,1395,884.8633333,896.6478333,1100.995667,1119.5575,945.7216667,1519.292333,1588.839167,1101.44,1037.462,871.6343333,578.6456667,3207.655167,2443.1415,533.546,72.31766667,5650.673,869.779,71.14666667,1.656666667,0.108333333,9.97,2.806666667,13.91333333,0.153333333,0.095333333,2.509,26,,75,0.69,J21455,38,1300,A1X0156QKPQ020003X,J21455,8,1,54,54.04,0,0,182.02,345690,1024334
28-06-2021 19:00,0.4955,1386.441333,0.137833333,-0.1355,37.4895,37.5,30.013,30,2.162666667,329.0073333,494.7803333,684.7078333,55.37766667,63.66933333,75.7365,2.52E+18,4079.971333,1327.324833,1334.129167,1394.852333,1395,885.6058333,895.2951667,1101.199167,1118.774167,945.9303333,1509.361667,1585.675167,1101.44,1037.069667,870.5035,581.4645,3207.385167,2445.587,528.7985,70.78633333,5653.014167,865.7876667,71.14666667,1.656666667,0.108333333,9.97,2.806666667,13.91333333,0.153333333,0.095333333,2.509,26,,75,0.69,J21455,36,1600,A1X0156QKPQ020003X,J21455,8,1,54,54.04,0,0,182.02,345690,1024334
28-06-2021 20:00,0.509166667,1390.9235,0.139,0.016166667,37.50033333,37.5,29.97666667,30,2.163166667,328.8881667,494.3866667,684.5635,53.82783333,60.87966667,72.28216667,2.52E+18,4079.985833,1326.952,1334.472833,1395.022333,1395,886.4735,894.2623333,1101.493833,1118.472,945.7321667,1512.748833,1584.418833,1101.44,1037.494333,870.4863333,588.049,3202.3875,2444.260667,527.555,66.94666667,5646.527333,865.0736667,71.14666667,1.656666667,0.108333333,9.97,2.806666667,13.91333333,0.153333333,0.095333333,2.509,26,,75,0.69,J21455,34,1400,A1X0156QKPQ020003X,J21455,8,1,54,54.04,0,0,182.02,345690,1024334
28-06-2021 22:00,0.520666667,1393.839167,0.149166667,0.028833333,37.5085,37.5,29.9975,30,2.163666667,330.6675,497.9406667,686.5356667,56.407,64.46583333,76.77516667,2.52E+18,4080.231,1328.926,1334.714333,1395.0765,1395,887.9111667,891.9536667,1101.430833,1117.686667,945.7048333,1517.901167,1589.096667,1101.44,1037.411667,872.6686667,580.1613333,3207.689667,2444.228667,530.415,70.66883333,5652.088667,866.2361667,71.14666667,1.656666667,0.108333333,9.97,2.806666667,13.91333333,0.153333333,0.095333333,2.509,26,,75,0.69,J21455,26,1100,A1X0156QKPQ020003X,J21455,8,1,54,54.04,0,0,182.02,345690,1024334
29-06-2021 00:00,0.531166667,1390.973333,0.134166667,-0.004,37.51783333,37.5,29.992,30,2.164166667,326.8085,493.7053333,683.7935,51.885,59.584,71.1125,2.52E+18,4080.329167,1328.1375,1334.953333,1394.965833,1395,890.4438333,887.7235,1101.8695,1117.875167,946.183,1512.5725,1586.353,1101.44,1037.761167,873.8511667,582.2716667,3202.712667,2447.962833,526.8246667,66.07383333,5650.86,864.0885,71.17,1.65,0.113333333,9.97,2.8,13.85333333,0.153333333,0.095333333,2.5088,25.66666667,,75,0.69,J21455,30,1200,A1X0156QKPQ020003X,J21455,8,1,54,54.04,0,0,182.02,345690,1024334
29-06-2021 02:00,0.510166667,1388.497333,0.151,-0.008166667,37.50483333,37.5,30.00016667,30,2.1635,331.5518333,498.0655,689.631,53.62366667,61.094,72.64116667,2.52E+18,4080.4495,1328.424167,1334.004667,1394.979667,1395,890.7205,883.8611667,1102.4495,1118.152167,946.7023333,1517.2,1586.439167,1101.44,1038.568167,875.0505,587.7331667,3200.580167,2451.192667,531.0446667,66.7935,5651.588833,867.8073333,71.17,1.65,0.113333333,9.97,2.8,13.85333333,0.153333333,0.095333333,2.5088,25.66666667,,75,0.69,J21455,40,1300,A1X0156QKPQ020003X,J21455,8,1,54,54.04,0,0,182.02,345690,1024334
29-06-2021 03:00,0.489833333,1388.638167,0.170666667,0.011333333,37.506,37.5,29.9925,30,2.1625,334.0545,500.4751667,692.0173333,54.87733333,62.096,73.375,2.52E+18,4080.437,1327.718667,1334.3835,1394.718,1395,890.1243333,882.3018333,1102.829833,1118.4215,946.7385,1520.571667,1588.3295,1101.44,1038.7045,876.0465,586.5471667,3198.955167,2450.461667,533.018,67.65233333,5649.558,870.0741667,71.17,1.65,0.113333333,9.97,2.8,13.85333333,0.153333333,0.095333333,2.5088,25.66666667,,75,0.69,J21455,46,1300,A1X0156QKPQ020003X,J21455,8,1,54,54.04,0,0,182.02,345690,1024334
29-06-2021 05:00,0.451333333,1387.410333,0.144333333,0.009,37.48683333,37.5,30.00716667,30,2.1635,336.4406667,503.073,692.1998333,57.11566667,64.29066667,75.56883333,2.52E+18,4080.33,1327.591,1333.8625,1394.997333,1395,889.5861667,880.2066667,1103.121167,1119.101833,946.9148333,1519.330167,1588.743667,1101.44,1039.2365,876.8333333,584.0418333,3200.990667,2450.191833,534.641,69.97016667,5651.338,874.2121667,71.17,1.65,0.113333333,9.97,2.8,13.85333333,0.153333333,0.095333333,2.5088,25.66666667,,75,0.69,J21455,30,1500,A1X0156QKPQ020003X,J21455,8,1,54,54.04,0,0,182.02,345690,1024334
29-06-2021 06:00,0.426333333,1386.242,0.143833333,-0.077,37.49733333,37.5,30.02666667,30,2.162166667,341.5825,508.9923333,697.7216667,59.22533333,66.23583333,77.374,2.52E+18,4080.276833,1328.214667,1334.264,1395.100667,1395,889.746,879.2518333,1103.4615,1118.947333,946.7035,1527.4725,1588.9615,1101.44,1039.55,881.5196667,584.3466667,3197.376833,2453.002,539.4895,71.36133333,5649.7495,879.6,71.17,1.65,0.113333333,9.97,2.8,13.85333333,0.153333333,0.095333333,2.5088,25.66666667,,75,0.69,J21455,36,1300,A1X0156QKPQ020003X,J21455,8,1,54,54.04,0,0,182.02,345690,1024334
29-06-2021 08:00,0.445666667,1387.459167,0.192166667,-0.068166667,37.49666667,37.5,30.02833333,30,2.164666667,335.4056667,502.8446667,687.4291667,61.97416667,69.6175,81.7995,2.52E+18,4080.019667,1328.0435,1334.147333,1394.955167,1395,889.6118333,876.5446667,1104.064167,1119.286167,946.4751667,1514.139167,1588.617667,1101.44,1040.457833,878.8043333,565.3991667,3204.1745,2448.540833,535.2055,75.2055,5652.846167,868.1446667,71.17,1.65,0.113333333,9.97,2.8,13.85333333,0.153333333,0.095333333,2.5088,25.66666667,,75,0.69,J21455,38,1400,A1X0156QKPQ020003X,J21455,8,1,54,54.04,0,0,182.02,345690,1024334
29-06-2021 10:00,0.423166667,1388.0795,0.198166667,0.023666667,37.55366667,37.5,29.97633333,30,2.162166667,335.915,502.05,686.5263333,63.95916667,71.53433333,84.15683333,2.52E+18,4079.791167,1327.225,1333.7155,1394.9915,1395,888.6975,873.8978333,1104.1385,1119.477167,946.4508333,1518.660333,1588.2735,1101.44,1041.079,881.6385,581.6085,3209.910833,2437.105167,531.7758333,77.31933333,5647.1305,868.0695,71.17,1.65,0.113333333,9.97,2.8,13.85333333,0.153333333,0.095333333,2.5088,25.66666667,,75,0.69,J21455,38,1800,A1X0156QKPQ020003X,J21455,8,1,54,54.04,0,0,182.02,345690,1024334
29-06-2021 11:00,0.4185,1386.845667,0.1875,0.146666667,37.53883333,37.5,29.96233333,30,2.1625,336.4433333,502.7461667,687.7036667,65.95916667,73.84966667,86.8345,2.52E+18,4079.709833,1326.9955,1333.389,1394.998,1395,888.4608333,873.1401667,1104.014,1119.083,946.3193333,1522.839,1590.966333,1101.44,1041.6435,881.9336667,577.3933333,3214.113667,2436.902333,533.127,79.68433333,5651.088,866.9008333,71.17,1.65,0.113333333,9.97,2.8,13.85333333,0.153333333,0.095333333,2.5088,25.66666667,,75,0.69,J21455,32,1500,A1X0156QKPQ020003X,J21455,8,1,54,54.04,0,0,182.02,345690,1024334
29-06-2021 12:00,0.436333333,1383.028333,0.213333333,0.097166667,37.529,37.5,29.97666667,30,2.162333333,333.1105,498.6473333,684.2921667,66.4295,74.715,88.12866667,2.52E+18,4079.669667,1326.593167,1333.255833,1395.254833,1395,888.6153333,872.4185,1104.027,1118.726167,946.1315,1516.906833,1588.881833,1101.44,1037.5685,883.642,575.9523333,3219.715333,2433.525667,529.4086667,81.07133333,5653.161333,862.6281667,71.17,1.65,0.113333333,9.97,2.8,13.85333333,0.153333333,0.095333333,2.5088,25.66666667,,75,0.69,J21455,32,1300,A1X0156QKPQ020003X,J21455,8,1,54,54.04,0,0,182.02,345690,1024334
29-06-2021 14:00,0.4685,1381.591,0.236333333,0.002333333,37.57716667,37.5,29.93433333,30,2.164166667,332.7041667,501.4685,688.1301667,63.776,72.1735,85.985,2.52E+18,4079.633333,1324.730333,1330.443167,1394.952,1395,888.0063333,871.1116667,1103.547667,1118.397167,945.708,1518.330667,1589.55,1101.44,1037.2175,887.1661667,574.7755,3216.066667,2432.968333,533.4343333,79.57366667,5649.065,865.8293333,71.17,1.65,0.113333333,9.97,2.8,13.85333333,0.153333333,0.095333333,2.5088,25.66666667,,75,0.69,J21455,38,1700,A1X0156QKPQ020003X,J21455,8,1,54,54.04,0,0,182.02,345690,1024334
29-06-2021 16:00,0.468,1383.652,0.123833333,-0.011833333,37.59333333,37.5,29.93883333,30,2.1625,333.5873333,502.0658333,689.7918333,62.137,70.58416667,84.351,2.52E+18,4079.668667,1325.334667,1330.967833,1395.022,1395,888.1198333,871.0751667,1103.255,1118.517167,945.5936667,1517.899833,1587.901,1101.44,1038.141,888.9015,580.142,3211.9865,2437.926667,533.8186667,77.84016667,5649.864667,866.2033333,71.17,1.65,0.113333333,9.97,2.8,13.85333333,0.153333333,0.095333333,2.5088,25.66666667,,75,0.69,J21455,32,1400,A1X0156QKPQ020003X,J21455,8,1,54,54.04,0,0,182.02,345690,1024334
29-06-2021 18:00,0.496333333,1385.431667,0.1165,-0.028833333,37.56233333,37.5,29.95566667,30,2.1635,330.9933333,498.5465,684.5956667,60.91616667,69.27516667,82.91833333,2.52E+18,4079.784167,1325.655167,1331.480167,1394.9715,1395,888.7903333,871.2431667,1103.7935,1119.383,945.8745,1518.6555,1588.038833,1101.44,1039.11,890.2776667,576.2735,3213.058333,2436.7825,529.9761667,76.24566667,5649.711333,863.7981667,71.17,1.65,0.113333333,9.97,2.8,13.85333333,0.153333333,0.095333333,2.5088,25.66666667,,75,0.69,J21455,34,2100,A1X0156QKPQ020003X,J21455,8,1,54,54.04,0,0,182.02,345690,1024334
29-06-2021 19:00,0.478333333,1386.3575,0.118666667,0.011833333,37.53516667,37.5,29.96916667,30,2.162166667,336.8071667,505.554,693.8146667,60.53316667,68.985,82.853,2.52E+18,4079.7625,1326.104833,1331.8245,1394.998833,1395,888.6211667,871.0286667,1104.171,1119.640667,946.028,1527.134333,1587.9745,1101.44,1039.381833,895.7343333,577.8085,3206.512167,2444.2445,536.3803333,75.90516667,5650.613167,870.4798333,71.17,1.65,0.113333333,9.97,2.8,13.85333333,0.153333333,0.095333333,2.5088,25.66666667,,75,0.69,J21455,31,1900,A1X0156QKPQ020003X,J21455,8,1,54,54.04,0,0,182.02,345690,1024334
29-06-2021 21:00,0.507,1386.8385,0.124,-0.056333333,37.53916667,37.5,29.96216667,30,2.163666667,329.1785,496.573,683.6496667,58.1275,66.42983333,79.93116667,2.52E+18,4080.0475,1326.477,1332.877,1395.033833,1395,887.4343333,870.4555,1105.169,1120.517167,946.5425,1516.591833,1586.757667,1101.44,1040.159833,892.6935,578.3758333,3209.6325,2441.456,528.657,73.518,5650.862,863.3808333,71.17,1.65,0.113333333,9.97,2.8,13.85333333,0.153333333,0.095333333,2.5088,25.66666667,,75,0.69,J21455,30,1800,A1X0156QKPQ020003X,J21455,8,1,54,54.04,0,0,182.02,345690,1024334
29-06-2021 22:00,0.513333333,1386.6835,0.1405,0.014,37.5395,37.5,29.9625,30,2.163,327.5128333,495.7118333,682.9401667,56.35766667,65.02383333,78.886,2.52E+18,4080.0295,1327.200167,1332.7265,1394.978667,1395,887.1031667,870.0231667,1105.600667,1120.969333,946.6773333,1514.399667,1586.8705,1101.44,1040.424667,893.8293333,578.187,3207.707667,2443.569333,528.3695,72.57116667,5651.219833,862.2656667,71.17,1.65,0.113333333,9.97,2.8,13.85333333,0.153333333,0.095333333,2.5088,25.66666667,,75,0.69,J21455,35,2100,A1X0156QKPQ020003X,J21455,8,1,54,54.04,0,0,182.02,345690,1024334
30-06-2021 00:00,0.505666667,1386.663167,0.125166667,-0.002666667,37.54533333,37.5,29.9575,30,2.164333333,327.2141667,494.4293333,680.7218333,56.35733333,64.6245,78.03833333,2.52E+18,4080.0515,1325.990333,1333.109333,1394.960333,1395,886.7576667,868.834,1105.919167,1120.827667,946.9673333,1509.882333,1583.0675,1101.44,1041.770333,893.595,585.9693333,3207.058,2442.273167,526.2528333,71.38183333,5649.415167,860.0928333,71.15666667,1.63,0.115666667,9.986666667,2.776666667,13.89666667,0.146666667,0.099666667,2.5087,25.66666667,,75,0.69,J21455,34,1900,A1X0156QKPQ020003X,J21455,8,1,54,54.04,0,0,182.02,345690,1024334
30-06-2021 02:00,0.501186441,1386.833898,0.115932203,0.017118644,37.54372881,37.5,29.96050847,30,2.163050847,330.9288136,498.079661,685.2923729,56.1459322,64.32322034,77.83491525,2.52E+18,4080.094068,1324.268475,1328.554576,1394.965932,1395,886.2383051,868.0228814,1105.304576,1120.283559,947.289322,1519.157288,1586.91339,1101.44,1042.793729,894.8988136,584.8530508,3203.561695,2446.631525,530.4594915,71.17474576,5650.347797,865.37,71.15666667,1.63,0.115666667,9.986666667,2.776666667,13.89666667,0.146666667,0.099666667,2.5087,25.66666667,,75,0.69,J21455,34,1200,A1X0156QKPQ020003X,J21455,8,1,54,54.04,0,0,182.02,345690,1024334
30-06-2021 03:00,0.487833333,1386.414833,0.164833333,-0.0435,37.52233333,37.5,29.95033333,30,2.1635,329.26,497.1978333,683.7395,56.26083333,64.2455,77.47533333,2.52E+18,4080.0895,1323.900667,1330.163833,1395.008,1395,886.13,868.2088333,1104.859,1119.517833,947.3678333,1511.720833,1583.905,1101.44,1043.097167,895.1313333,586.8956667,3204.3865,2445.807667,529.496,70.9025,5650.315333,863.885,71.15666667,1.63,0.115666667,9.986666667,2.776666667,13.89666667,0.146666667,0.099666667,2.5087,25.66666667,,75,0.69,J21455,36,1400,A1X0156QKPQ020003X,J21455,8,1,54,54.04,0,0,182.02,345690,1024334
30-06-2021 05:00,0.478333333,1386.8875,0.156166667,-0.065,37.54683333,37.5,29.92883333,30,2.162833333,333.5555,499.2938333,687.4296667,61.23233333,68.69516667,81.50833333,2.52E+18,4080.112333,1327.241667,1333.208333,1394.983,1395,886.079,870.1176667,1104.797667,1119.125667,947.5901667,1518.110167,1587.046,1101.44,1044.5265,893.974,587.2483333,3206.159667,2441.976,531.2695,74.2515,5648.091,865.3616667,71.15666667,1.63,0.115666667,9.986666667,2.776666667,13.89666667,0.146666667,0.099666667,2.5087,25.66666667,,75,0.69,J21552,38,1200,A1X0156QKPQ020003X,J21552,8,1,54,54.04,0,0,72.81,326040,1024437
30-06-2021 06:00,0.463333333,1387.117333,0.152833333,-0.0195,37.5445,37.5,29.9395,30,2.162333333,334.439,498.7331667,690.2535,62.35133333,70.2475,83.42033333,2.52E+18,4080.077333,1327.2005,1332.934167,1394.773333,1395,886.3435,871.4731667,1104.8125,1119.041833,947.8175,1513.362833,1585.4935,1101.44,1045.025,894.7313333,587.3121667,3208.9875,2438.953667,533.2598333,76.28816667,5647.9085,863.0061667,71.15666667,1.63,0.115666667,9.986666667,2.776666667,13.89666667,0.146666667,0.099666667,2.5087,25.66666667,,75,0.69,J21552,32,1200,A1X0156QKPQ020003X,J21552,8,1,54,54.04,0,0,72.81,326040,1024437
30-06-2021 08:00,0.441333333,1391.096833,0.219,0.004,37.52933333,37.5,29.9425,30,2.162833333,339.2175,501.782,692.4375,64.97233333,72.62216667,85.59383333,2.52E+18,4080.143333,1327.131,1334.051833,1394.9415,1395,886.9408333,874.7213333,1105.477,1119.947667,948.0116667,1516.7805,1586.151167,1101.44,1044.954667,896.8451667,589.391,3212.513333,2436.187833,535.4098333,78.44766667,5648.819667,865.2091667,71.15666667,1.63,0.115666667,9.986666667,2.776666667,13.89666667,0.146666667,0.099666667,2.5087,25.66666667,,75,0.69,J21552,36,1000,A1X0156QKPQ020003X,J21552,8,1,54,54.04,0,0,72.81,326040,1024437
30-06-2021 10:00,0.410166667,1391.225167,0.200833333,-0.014166667,37.54483333,37.5,29.93166667,30,2.164333333,347.0851667,509.8508333,704.0966667,66.70333333,74.98033333,88.63166667,2.52E+18,4080.074833,1327.404167,1334.643833,1395.021,1395,887.9695,878.4725,1105.823667,1120.6115,948.2281667,1520.069,1588.8505,1101.44,1045.235833,899.3881667,548.3853333,3207.9105,2443.455333,547.6165,81.53383333,5651.389167,868.7381667,71.15666667,1.63,0.115666667,9.986666667,2.776666667,13.89666667,0.146666667,0.099666667,2.5087,25.66666667,,99.15,0.73,J21552,34,1200,A1X0156QKPQ020003X,J21552,8,1,54,54.04,0,0,72.81,326040,1024437
30-06-2021 11:00,0.443666667,1391.3315,0.201666667,-0.043,37.52716667,37.5,29.95266667,30,2.165166667,337.3708333,494.512,686.6253333,65.688,73.756,87.224,2.52E+18,4080.071167,1327.8565,1334.807667,1394.979,1395,888.2353333,880.2968333,1106.003333,1120.869833,948.3046667,1512.459333,1586.628833,1101.44,1045.661,897.4603333,551.2231667,3219.195167,2430.052833,530.9243333,80.61933333,5649.1955,856.8938333,71.15666667,1.63,0.115666667,9.986666667,2.776666667,13.89666667,0.146666667,0.099666667,2.5087,25.66666667,,46.43,0.69,J21552,28,1400,A1X0156QKPQ020003X,J21552,8,1,54,54.04,0,0,72.81,326040,1024437
30-06-2021 12:00,0.435333333,1391.388333,0.1965,0.0315,37.5345,37.5,29.94816667,30,2.163166667,340.6531667,498.9786667,690.9728333,65.72966667,73.56066667,86.82583333,2.52E+18,4080.056667,1328.322,1335.308,1395.047167,1395,888.2245,881.9706667,1106.122,1120.840167,948.2841667,1518.156333,1586.912333,1101.44,1045.976833,896.9556667,560.6901667,3215.165333,2433.769667,533.4591667,79.95916667,5648.7835,861.0383333,71.15666667,1.63,0.115666667,9.986666667,2.776666667,13.89666667,0.146666667,0.099666667,2.5087,25.66666667,,75,0.69,J21552,32,1400,A1X0156QKPQ020003X,J21552,8,1,54,54.04,0,0,72.81,326040,1024437
