Repository: RitwikKhandelwal/Piramal-Kosamba

File: 2. Efficiency/45tpd/1. Flat Files/Flint_B5.csv (part 7 of 43)
e,B5 HP Set Value,B5 LP Process value,B5 LP Set Value,Header Gas Pressure Process value,Recuprator Left Bottom temp Process value,Recuprator Left Middle temp Process value,Recuprator Left top temp Process value,Recuprator Right Bottom temp Process value,Recuprator Right Middle temp Process value,Recuprator Right top temp Process value,Row Key,Total cold air flow  Process value,B5 Front Bottom temp Process value,B5 front Top temp Process value,B5 Rear Top temp Process value,B5 Rear Top temp Set Value,Melter Bottom 1 temp Process value,Melter Bottom 2 temp Process value,Melter Bottom 3 temp Process value,Melter Bottom 4 temp Process value,Melter Bottom 5 temp Process value,Melter Crown 1 temp Process value,Melter Crown 2 temp Process value,Riser temp( not available) Process value,Thraot Sleeper Process value,west gas channel right side Process value,Total gas flow Process value,Total hot air left Process value,Total hot air right Process value,Total hot air left temp Process value,Total hot air right temp Process value,Total hot air Process value,Thermocouple stack ( Chimney) left Process value,chem_comp_SiO2,chem_comp_Al2O3,chem_comp_Fe2O3,chem_comp_CaO,chem_comp_MgO,chem_comp_Na2O,chem_comp_K2O,chem_comp_SO3,physical_test_density_gm_cc,physical_test_seed_count_result,,DPR Eff,ActDrw(Ton),JobNumber,DefectCountSum,SampleSizeSum,FGCode,Number,NumberOfSection,NumberOfGob,GobCutPerMinute,ISMachineActualSpeed,GobWeightLow,GobWeightHigh,GlassDraw,PackedQunatity,ProductionOrderNumber
31-01-2021 20:00,1.016,1393.771833,0.223166667,-0.012,37.00216667,37,30.02816667,30,2.1705,340.0593333,491.954,696.8476667,83.641,96.80116667,132.6551667,2.52E+18,4080.852,1335.564667,1359.985833,1369.9575,1370,1294.374833,1303.802333,1292.478,1317.569,1241.7805,1502.268333,1582.724,1101.44,1409.822,1409.337333,598.1481667,3137.563667,2553.543,527.2203333,111.0378333,5691.1005,819.8791667,71.08482759,2.255862069,0.035137931,8.558965517,2.125517241,13.0337931,0.383793103,0.138689655,2.474872414,22.89655172,,78.38,0.55,J18709,30,2600,F1T0447QKPQ000001X,J18709,8,3,108,324,0,0,52.5,1386930,1021349
31-01-2021 21:00,1.011,1393.675667,0.211333333,-0.0175,36.98783333,37,29.97216667,30,2.169833333,339.8746667,491.3735,696.2553333,83.7685,96.71216667,132.2415,2.52E+18,4080.967167,1335.481667,1360.053667,1370.013167,1370,1294.268667,1300.617333,1293.892667,1316.810167,1241.941167,1500.564,1581.937167,1101.44,1409.8065,1407.677167,598.9636667,3137.893167,2550.1025,526.7165,110.5433333,5688.215667,817.4705,71.08482759,2.255862069,0.035137931,8.558965517,2.125517241,13.0337931,0.383793103,0.138689655,2.474872414,22.89655172,,78.38,0.55,J18709,29,2500,F1T0447QKPQ000001X,J18709,8,3,108,324,0,0,52.5,1386930,1021349
31-01-2021 22:00,1.027,1393.701167,0.223166667,-0.0205,36.99366667,37,30.0165,30,2.1705,340.9495,493.4106667,698.693,83.3315,96.3285,131.9176667,2.52E+18,4080.975667,1336.357167,1359.936833,1370.018833,1370,1294.695167,1299.229667,1294.172333,1315.562667,1241.810667,1504.329833,1582.912833,1101.44,1409.858833,1409.689667,598.0096667,3135.642833,2553.8895,528.4733333,110.3438333,5689.551333,818.6883333,71.08482759,2.255862069,0.035137931,8.558965517,2.125517241,13.0337931,0.383793103,0.138689655,2.474872414,22.89655172,,78.38,0.55,J18709,31,2400,F1T0447QKPQ000001X,J18709,8,3,108,324,0,0,52.5,1386930,1021349
31-01-2021 23:00,1.023166667,1393.750833,0.215333333,-0.018666667,36.99783333,37,29.99683333,30,2.170666667,340.9026667,492.8903333,697.8395,82.75383333,95.65433333,131.1976667,2.52E+18,4080.953,1336.420833,1360.037,1369.97,1370,1295.217333,1298.4025,1294.294667,1314.9155,1241.7525,1502.011833,1582.746333,1101.44,1409.7665,1407.446,595.2511667,3134.654833,2556.232167,528.1953333,109.6431667,5690.85,816.9765,71.08482759,2.255862069,0.035137931,8.558965517,2.125517241,13.0337931,0.383793103,0.138689655,2.474872414,22.89655172,,78.38,0.54,J18709,30,2600,F1T0447QKPQ000001X,J18709,8,3,108,324,0,0,52.5,1386930,1021349
01-02-2021 00:00,1.019,1393.703,0.197666667,-0.019833333,36.98666667,37,29.99316667,30,2.1705,340.0585,491.2688333,695.9985,82.65933333,95.56066667,131.179,2.52E+18,4080.938167,1336.0315,1360.002667,1369.9835,1370,1295.286833,1298.0065,1294.286,1314.277833,1241.686333,1499.911,1581.141,1101.44,1409.688833,1406.1165,594.8331667,3135.8885,2554.316167,526.6875,109.5516667,5690.053833,814.2971667,71.06125,2.379375,0.061875,8.19125,2.04625,12.696875,0.533125,0.11825,2.486484375,19.84375,,75.68,0.54,J18709,27,2300,F1T0447QKPQ000001X,J18709,8,3,108,324,0,0,52.5,1386930,1021349
01-02-2021 02:00,1.027333333,1394.0315,0.217,-0.022166667,36.98983333,37,29.98216667,30,2.170666667,342.2451667,494.1046667,699.6211667,82.73016667,95.6125,131.5928333,2.52E+18,4080.958667,1337.225833,1359.998833,1370.002667,1370,1295.390833,1297.148333,1294.0555,1312.942333,1241.279667,1502.449167,1582.652667,1101.44,1408.995833,1407.647833,608.1188333,3132.966833,2555.184,529.1931667,109.526,5688.5865,816.9195,71.06125,2.379375,0.061875,8.19125,2.04625,12.696875,0.533125,0.11825,2.486484375,19.84375,,78.38,0.54,J18709,36,1800,F1T0447QKPQ000001X,J18709,8,3,108,324,0,0,52.5,1386930,1021349
01-02-2021 03:00,1.045254237,1394.315424,0.161016949,-0.015423729,36.99,37,29.98610169,30,2.170508475,341.9427119,493.8398305,699.2613559,83.96016949,96.75915254,132.7750847,2.52E+18,4081.008305,1337.15661,1359.94,1369.918475,1370,1295.505254,1297.005424,1293.870169,1313.092203,1241.015763,1500.128475,1581.598814,1101.44,1408.920847,1406.084576,605.3520339,3135.315085,2555.937458,529.5147458,110.379661,5691.239322,816.2416949,71.06125,2.379375,0.061875,8.19125,2.04625,12.696875,0.533125,0.11825,2.486484375,19.84375,,78.38,0.54,J18709,34,2500,F1T0447QKPQ000001X,J18709,8,3,108,324,0,0,52.5,1386930,1021349
01-02-2021 04:00,1.047333333,1393.548,0.16,-0.020833333,37.002,37,29.98766667,30,2.169666667,341.8925,494.5918333,698.5771667,86.66483333,99.7025,136.1868333,2.52E+18,4081.156,1337.745167,1359.958833,1370.036833,1370,1295.892333,1297.6095,1294.004833,1313.523833,1241.175167,1500.703333,1580.541167,1101.44,1408.9245,1407.465167,609.1363333,3140.14,2549.6065,528.911,113.2475,5689.788833,818.798,71.06125,2.379375,0.061875,8.19125,2.04625,12.696875,0.533125,0.11825,2.486484375,19.84375,,78.38,0.54,J18709,34,2200,F1T0447QKPQ000001X,J18709,8,3,108,324,0,0,52.5,1386930,1021349
01-02-2021 05:00,1.039166667,1393.385333,0.149833333,-0.015,36.99033333,37,29.9845,30,2.169,344.8386667,498.6255,701.7903333,89.76366667,102.6423333,139.0225,2.52E+18,4081.361333,1337.6745,1359.997333,1369.9925,1370,1297.268167,1298.739333,1294.690833,1314.231167,1241.189667,1503.996667,1582.6225,1101.44,1408.7345,1410.035833,609.9795,3141.652,2547.168167,532.3761667,116.001,5688.966333,821.2508333,71.06125,2.379375,0.061875,8.19125,2.04625,12.696875,0.533125,0.11825,2.486484375,19.84375,,81.08,0.54,J18709,25,1800,F1T0447QKPQ000001X,J18709,8,3,108,324,0,0,52.5,1386930,1021349
01-02-2021 06:00,1.031833333,1392.671,0.167166667,-0.011666667,36.96966667,37,29.99033333,30,2.169333333,345.2406667,500.3278333,702.1423333,92.97533333,106.0856667,142.7036667,2.52E+18,4081.402667,1337.490667,1359.946,1369.9545,1370,1298.502167,1298.600667,1295.463167,1314.152833,1241.030833,1506.0175,1584.484333,1101.44,1408.811667,1411.232167,605.1585,3147.314667,2541.557167,533.6028333,119.7383333,5689.0155,822.8805,71.06125,2.379375,0.061875,8.19125,2.04625,12.696875,0.533125,0.11825,2.486484375,19.84375,,81.08,0.54,J18709,22,1700,F1T0447QKPQ000001X,J18709,8,3,108,324,0,0,52.5,1386930,1021349
01-02-2021 07:00,1.0075,1391.717333,0.260666667,-0.0175,36.99933333,37,30.007,30,2.1695,345.024,499.6705,701.171,95.526,109.0521667,145.7735,2.52E+18,4081.418,1336.458667,1360.0325,1369.989333,1370,1298.712167,1298.077167,1295.774667,1313.6275,1241.057667,1503.656167,1582.883667,1101.44,1409.120667,1409.185667,596.0955,3153.299,2537.818167,533.0211667,122.985,5691.064833,822.0466667,71.06125,2.379375,0.061875,8.19125,2.04625,12.696875,0.533125,0.11825,2.486484375,19.84375,,81.08,0.54,J18709,24,1700,F1T0447QKPQ000001X,J18709,8,3,108,324,0,0,52.5,1386930,1021349
01-02-2021 08:00,0.980166667,1391.339667,0.261833333,-0.018833333,36.98666667,37,29.98816667,30,2.169333333,343.0598333,497.5076667,698.0553333,94.64933333,108.252,144.9805,2.52E+18,4081.431667,1336.417167,1359.957333,1369.9975,1370,1298.695667,1298.257667,1296.0155,1313.523,1241.602,1501.001333,1581.213,1101.44,1409.606833,1406.866333,598.9926667,3155.303833,2532.559333,530.597,123.3458333,5687.663833,821.1945,71.06125,2.379375,0.061875,8.19125,2.04625,12.696875,0.533125,0.11825,2.486484375,19.84375,,78.38,0.54,J18709,21,1600,F1T0447QKPQ000001X,J18709,8,3,108,324,0,0,52.5,1386930,1021349
01-02-2021 10:00,0.953833333,1391.1585,0.233166667,-0.015166667,36.99083333,37,29.981,30,2.168833333,351.0458333,510.0591667,712.3788333,95.44366667,108.7433333,145.4958333,2.52E+18,4081.366833,1337.9,1359.882333,1370.023833,1370,1297.9575,1300.5415,1296.013667,1315.250333,1242.133167,1517.333167,1584.819333,1101.44,1409.459,1424.939,593.4711667,3143.195167,2545.856833,543.1641667,123.7316667,5688.911333,834.5901667,71.06125,2.379375,0.061875,8.19125,2.04625,12.696875,0.533125,0.11825,2.486484375,19.84375,,81.08,0.54,J18709,31,1900,F1T0447QKPQ000001X,J18709,8,3,108,324,0,0,52.5,1386930,1021349
01-02-2021 11:00,0.916166667,1392.974333,0.250666667,-0.021833333,36.99033333,37,29.98833333,30,2.169666667,343.5256667,500.2511667,700.2698333,94.844,108.0891667,144.6546667,2.52E+18,4081.370833,1337.591667,1360.143167,1370.018,1370,1298.567,1303.733667,1296.145667,1316.990833,1242.3685,1508.753167,1580.690667,1101.44,1410.111667,1412.411167,590.143,3152.098333,2539.153667,534.796,123.3373333,5691.333667,825.483,71.06125,2.379375,0.061875,8.19125,2.04625,12.696875,0.533125,0.11825,2.486484375,19.84375,,81.08,0.54,J18709,25,1700,F1T0447QKPQ000001X,J18709,8,3,108,324,0,0,52.5,1386930,1021349
01-02-2021 12:00,0.903333333,1392.801333,0.246166667,-0.0145,36.984,37,29.99433333,30,2.169833333,340.8326667,497.2553333,696.367,93.0965,106.1205,142.2695,2.52E+18,4081.3695,1340.032667,1359.996167,1370.015667,1370,1297.631833,1304.791833,1295.923833,1318.1535,1242.61,1502.189,1579.437833,1101.44,1410.660333,1407.379,599.7068333,3152.6015,2538.473667,529.8853333,121.4236667,5690.943667,823.4703333,71.06125,2.379375,0.061875,8.19125,2.04625,12.696875,0.533125,0.11825,2.486484375,19.84375,,83.04,0.55,J18709,24,1500,F1T0447QKPQ000001X,J18709,8,3,108,324,0,0,52.5,1386930,1021349
01-02-2021 13:00,0.9375,1393.5795,0.239833333,-0.023833333,36.97133333,37,29.99433333,30,2.169666667,339.3711667,496.3995,696.2565,91.17166667,103.9208333,139.7648333,2.52E+18,4081.439833,1341.217333,1360.005833,1369.977333,1370,1296.4455,1305.3175,1294.8325,1318.3905,1242.627,1502.557167,1578.693667,1101.44,1410.445833,1405.987333,601.1596667,3148.6175,2543.020667,528.7238333,118.8446667,5691.567333,822.9888333,71.06125,2.379375,0.061875,8.19125,2.04625,12.696875,0.533125,0.11825,2.486484375,19.84375,,85.71,0.55,J18709,26,1500,F1T0447QKPQ000001X,J18709,8,3,108,324,0,0,52.5,1386930,1021349
01-02-2021 14:00,0.966833333,1392.689333,0.238333333,-0.010166667,36.97616667,37,29.99383333,30,2.169333333,339.4798333,497.0885,697.1816667,90.08683333,102.6445,138.2568333,2.52E+18,4081.367,1341.2005,1359.969167,1370.0065,1370,1295.445167,1305.4825,1293.8995,1318.421167,1242.492833,1503.371667,1579.695667,1101.44,1409.874167,1407.513667,602.0143333,3145.543,2546.463167,529.1265,117.0948333,5692.239833,823.742,71.06125,2.379375,0.061875,8.19125,2.04625,12.696875,0.533125,0.11825,2.486484375,19.84375,,85.71,0.55,J18709,23,1500,F1T0447QKPQ000001X,J18709,8,3,108,324,0,0,52.5,1386930,1021349
01-02-2021 15:00,0.981,1393.4615,0.22,-0.024666667,36.97033333,37,29.99183333,30,2.169166667,340.9101667,500.1478333,701.5646667,88.8065,101.4576667,137.2406667,2.52E+18,4081.078833,1341.297667,1360.003333,1369.998833,1370,1294.399333,1304.971833,1292.584167,1318.048,1242.101167,1507.224667,1581.758833,1101.44,1409.342667,1411.312667,601.3363333,3139.434667,2549.0065,532.4435,116.0338333,5688.426333,826.8791667,71.06125,2.379375,0.061875,8.19125,2.04625,12.696875,0.533125,0.11825,2.486484375,19.84375,,85.71,0.55,J18709,29,2200,F1T0447QKPQ000001X,J18709,8,3,108,324,0,0,52.5,1386930,1021349
01-02-2021 16:00,0.988833333,1392.957,0.2055,-0.0195,36.98866667,37,30.008,30,2.170166667,339.2171667,498.4088333,700.1701667,87.55883333,100.2438333,135.9816667,2.52E+18,4080.8825,1339.991167,1359.992333,1370.048667,1370,1293.883667,1304.471833,1291.528667,1317.455167,1241.956833,1503.909,1580.646167,1101.44,1409.4085,1409.481667,599.7243333,3138.725,2553.000167,531.4413333,114.779,5691.711333,825.177,71.06125,2.379375,0.061875,8.19125,2.04625,12.696875,0.533125,0.11825,2.486484375,19.84375,,80.36,0.55,J18709,30,1900,F1T0447QKPQ000001X,J18709,8,3,108,324,0,0,52.5,1386930,1021349
01-02-2021 18:00,0.984666667,1392.272667,0.21,-0.018166667,36.99316667,37,29.991,30,2.170833333,337.2728333,496.7343333,698.171,85.56833333,98.3245,133.8305,2.52E+18,4080.930667,1338.474167,1359.975833,1370.0045,1370,1292.703,1305.067167,1290.933,1317.481167,1242.0635,1506.377833,1581.460167,1101.44,1409.3335,1410.320833,599.9325,3138.867333,2552.191667,530.1373333,112.8483333,5690.972833,823.9338333,71.06125,2.379375,0.061875,8.19125,2.04625,12.696875,0.533125,0.11825,2.486484375,19.84375,,83.04,0.55,J18709,29,2700,F1T0447QKPQ000001X,J18709,8,3,108,324,0,0,52.5,1386930,1021349
01-02-2021 19:00,0.989666667,1393.537167,0.199166667,-0.018666667,36.99433333,37,29.99666667,30,2.171166667,335.9123333,495.2255,696.281,84.90366667,97.66933333,133.1315,2.52E+18,4081.242333,1338.065,1360.077667,1370.016167,1370,1293.028667,1304.600667,1290.325833,1317.295333,1241.948833,1505.031,1581.430667,1101.44,1409.519833,1408.523333,600.366,3139.7365,2551.305667,528.3351667,112.0635,5691.0515,822.4626667,71.06125,2.379375,0.061875,8.19125,2.04625,12.696875,0.533125,0.11825,2.486484375,19.84375,,83.04,0.55,J18709,32,2700,F1T0447QKPQ000001X,J18709,8,3,108,324,0,0,52.5,1386930,1021349
01-02-2021 20:00,0.995166667,1393.952,0.218833333,-0.015833333,36.97883333,37,30.0085,30,2.171,335.3803333,494.8123333,696.4486667,83.78466667,96.6545,132.0098333,2.52E+18,4081.344667,1339.11,1359.964833,1369.944167,1370,1293.300333,1303.812,1289.519833,1316.889,1242.073833,1505.775833,1581.475833,1101.44,1409.568667,1409.7395,599.9111667,3137.6915,2551.3775,527.7041667,111.2706667,5689.206,822.3186667,71.06125,2.379375,0.061875,8.19125,2.04625,12.696875,0.533125,0.11825,2.486484375,19.84375,,83.04,0.55,J18709,33,2500,F1T0447QKPQ000001X,J18709,8,3,108,324,0,0,52.5,1386930,1021349
01-02-2021 21:00,0.999,1393.375,0.209833333,-0.018,36.99083333,37,29.99183333,30,2.170666667,335.1903333,494.3163333,695.7893333,83.35466667,96.1845,131.153,2.52E+18,4081.207,1339.853,1360.070833,1370.020333,1370,1293.641333,1303.943833,1289.146167,1316.767167,1241.949333,1506.691667,1581.359833,1101.44,1409.523333,1409.9395,600.5336667,3137.609333,2552.255667,527.3336667,110.4215,5689.820667,821.2915,71.06125,2.379375,0.061875,8.19125,2.04625,12.696875,0.533125,0.11825,2.486484375,19.84375,,83.04,0.55,J18709,30,2600,F1T0447QKPQ000001X,J18709,8,3,108,324,0,0,52.5,1386930,1021349
01-02-2021 22:00,1.005666667,1394.244667,0.213666667,-0.018333333,36.977,37,29.99183333,30,2.171,335.2616667,494.0093333,695.2348333,83.48666667,96.38633333,131.4873333,2.52E+18,4081.151833,1340.1185,1360.0495,1370.018333,1370,1293.9315,1303.981833,1288.954333,1317.008333,1241.807833,1505.556333,1581.400167,1101.44,1409.569667,1408.854333,599.3465,3138.877667,2551.9625,527.1586667,110.6173333,5690.724333,820.4851667,71.06125,2.379375,0.061875,8.19125,2.04625,12.696875,0.533125,0.11825,2.486484375,19.84375,,83.04,0.55,J18709,28,2500,F1T0447QKPQ000001X,J18709,8,3,108,324,0,0,52.5,1386930,1021349
01-02-2021 23:00,1.004666667,1394.983333,0.212666667,-0.017,36.98483333,37,30.00466667,30,2.171,335.0368333,493.7903333,695.2283333,82.70983333,95.627,130.8738333,2.52E+18,4081.135833,1340.166833,1359.9435,1369.998333,1370,1293.8965,1303.430333,1288.693833,1316.791,1241.805667,1504.877833,1581.473667,1101.44,1409.823833,1409.31,599.8561667,3137.248833,2552.767333,526.612,110.142,5690.086,820.517,71.06125,2.379375,0.061875,8.19125,2.04625,12.696875,0.533125,0.11825,2.486484375,19.84375,,83.04,0.55,J18709,28,2600,F1T0447QKPQ000001X,J18709,8,3,108,324,0,0,52.5,1386930,1021349
02-02-2021 00:00,1.005333333,1395.3125,0.218166667,-0.043333333,36.9905,37,29.99666667,30,2.171166667,334.7245,493.6595,695.3043333,82.2575,95.019,130.1056667,2.52E+18,4081.075833,1340.41,1359.911167,1370.048833,1370,1293.849,1303.051667,1288.331333,1317.152667,1241.829667,1504.495,1580.977167,1101.44,1409.846167,1408.912,604.4435,3136.8475,2554.946167,526.7076667,109.3565,5691.8165,820.5716667,70.97333333,2.365,0.073166667,8.503333333,2.131666667,12.77166667,0.581666667,0.102666667,2.48495,23.33333333,,80.36,0.55,J18709,29,2600,F1T0447QKPQ000001X,J18709,8,3,108,324,0,0,52.5,1386930,1021349
02-02-2021 02:00,1.006,1394.785,0.225833333,-0.018666667,36.96483333,37,29.9815,30,2.171166667,335.8483333,495.5318333,697.8133333,82.33666667,95.093,130.6085,2.52E+18,4081.170333,1340.617167,1360.232833,1370.047,1370,1293.358833,1302.6365,1287.752167,1316.7245,1241.507833,1507.592,1582.196333,1101.44,1409.706,1412.3225,599.8033333,3134.5405,2554.8105,528.7915,109.3483333,5689.594,822.2948333,70.97333333,2.365,0.073166667,8.503333333,2.131666667,12.77166667,0.581666667,0.102666667,2.48495,23.33333333,,83.04,0.55,J18709,21,1800,F1T0447QKPQ000001X,J18709,8,3,108,324,0,0,52.5,1386930,1021349
02-02-2021 03:00,1.0035,1395.776167,0.1715,-0.013333333,37.0985,37,29.99766667,30,2.171166667,335.9216667,495.2538333,697.3636667,83.4275,96.00283333,131.2528333,2.52E+18,4081.426333,1339.995667,1359.950167,1369.937,1370,1293.2205,1302.738833,1287.906333,1316.789167,1241.5835,1501.390833,1580.341333,1101.44,1409.532833,1407.7425,601.498,3137.239333,2554.543833,528.6531667,110.0408333,5691.6985,821.661,70.97333333,2.365,0.073166667,8.503333333,2.131666667,12.77166667,0.581666667,0.102666667,2.48495,23.33333333,,83.04,0.55,J18709,22,1900,F1T0447QKPQ000001X,J18709,8,3,108,324,0,0,52.5,1386930,1021349
02-02-2021 05:00,1.017166667,1396.294333,0.160333333,-0.017666667,37.00283333,37,30.00316667,30,2.1695,339.8376667,498.4241667,699.6593333,88.35066667,100.7585,135.6685,2.52E+18,4081.593333,1340.313667,1359.9335,1369.971667,1370,1293.714,1299.235667,1291.311333,1317.121833,1241.342667,1503.132833,1581.222667,1101.44,1409.3885,1407.929,604.3133333,3141.519667,2545.685167,531.1695,113.9678333,5687.236833,823.0445,70.97333333,2.365,0.073166667,8.503333333,2.131666667,12.77166667,0.581666667,0.102666667,2.48495,23.33333333,,85.71,0.55,J18797,30,2600,F1T0859QKLQ030003X,J18797,8,3,108,324.05,0,0,77.33,3980502,1021454
02-02-2021 06:00,1.013833333,1395.942167,0.162166667,-0.02,37.01233333,37,29.99133333,30,2.169833333,342.247,501.5926667,701.4155,91.3865,103.9048333,138.8868333,2.52E+18,4081.559833,1339.5355,1360.013667,1370.0715,1370,1294.895667,1297.493167,1292.111833,1315.419667,1241.1705,1505.815,1582.991,1101.44,1409.224,1409.101333,601.1621667,3145.8975,2543.473,533.869,117.1471667,5689.397167,824.7626667,70.97333333,2.365,0.073166667,8.503333333,2.131666667,12.77166667,0.581666667,0.102666667,2.48495,23.33333333,,85.71,0.55,J18797,27,2600,F1T0859QKLQ030003X,J18797,8,3,108,324.05,0,0,77.33,3980502,1021454
02-02-2021 07:00,0.979166667,1394.9335,0.245833333,-0.0155,37.01066667,37,30.01966667,30,2.1695,341.0133333,499.5298333,698.9501667,92.4295,105.1203333,140.4476667,2.52E+18,4081.547833,1339.299667,1360.032,1369.996333,1370,1295.2935,1296.2185,1292.518333,1313.444833,1241.388667,1503.001167,1582.183,1101.44,1409.600833,1406.175333,595.0223333,3149.768167,2538.1405,532.3858333,119.0893333,5687.8945,822.6178333,70.97333333,2.365,0.073166667,8.503333333,2.131666667,12.77166667,0.581666667,0.102666667,2.48495,23.33333333,,85.71,0.55,J18797,23,1900,F1T0859QKLQ030003X,J18797,8,3,108,324.05,0,0,77.33,3980502,1021454
02-02-2021 08:00,0.944666667,1394.456833,0.249833333,-0.020666667,37.00033333,37,29.992,30,2.169666667,341.9033333,500.363,699.3985,93.14233333,106.0158333,141.4661667,2.52E+18,4081.556167,1339.448667,1359.936667,1369.957667,1370,1295.096167,1295.793,1292.424667,1312.527167,1241.875667,1502.414667,1582.642,1101.44,1410.177333,1406.615667,594.9538333,3150.924,2540.209333,532.3178333,120.3468333,5691.143333,823.9123333,70.97333333,2.365,0.073166667,8.503333333,2.131666667,12.77166667,0.581666667,0.102666667,2.48495,23.33333333,,83.04,0.55,J18797,27,2000,F1T0859QKLQ030003X,J18797,8,3,108,324.05,0,0,77.33,3980502,1021454
02-02-2021 10:00,0.919166667,1394.661833,0.229666667,-0.010166667,37.00416667,37,29.96566667,30,2.17,342.7268333,500.9273333,699.172,93.24033333,105.6336667,140.3961667,2.52E+18,4081.477833,1341.681833,1359.895167,1370.0425,1370,1294.711,1295.2125,1292.095667,1312.309833,1242.434833,1501.368333,1580.190667,1101.44,1410.920333,1404.927333,597.5361667,3149.385833,2540.4195,532.7688333,119.5593333,5689.752,825.4711667,70.97333333,2.365,0.073166667,8.503333333,2.131666667,12.77166667,0.581666667,0.102666667,2.48495,23.33333333,,0,0.55,J18797,30,2300,F1T0859QKLQ030003X,J18797,8,3,108,324.05,0,0,77.33,3980502,1021454
02-02-2021 11:00,0.931666667,1395.175667,0.212333333,-0.011666667,36.993,37,29.9935,30,2.169833333,343.9463333,503.164,700.9625,95.40183333,107.8845,142.9985,2.52E+18,4081.519333,1339.616,1360.161,1369.985333,1370,1295.1985,1295.497833,1292.229667,1312.466667,1242.46,1503.685833,1581.824,1101.44,1410.803833,1407.4815,599.6211667,3149.773333,2538.580667,534.2303333,121.2761667,5688.2965,826.8548333,70.97333333,2.365,0.073166667,8.503333333,2.131666667,12.77166667,0.581666667,0.102666667,2.48495,23.33333333,,51.11,0.55,J18797,39,2200,F1T0859QKLQ030003X,J18797,8,3,108,324.05,0,0,77.33,3980502,1021454
02-02-2021 12:00,0.936833333,1396.366333,0.237333333,-0.0065,36.98783333,37,30.00533333,30,2.169666667,346.1025,507.1295,706.0051667,95.81833333,108.732,144.2323333,2.52E+18,4081.419667,1343.066167,1359.932167,1370.003833,1370,1295.480833,1295.565167,1292.4625,1312.258,1242.525833,1503.550667,1581.506667,1101.44,1410.567333,1409.076333,599.631,3150.465167,2539.173333,538.6446667,123.1058333,5689.630167,830.9816667,70.97333333,2.365,0.073166667,8.503333333,2.131666667,12.77166667,0.581666667,0.102666667,2.48495,23.33333333,,69.7,0.55,J18797,34,2100,F1T0859QKLQ030003X,J18797,8,3,108,324.05,0,0,77.33,3980502,1021454
02-02-2021 13:00,0.966,1396.544333,0.241,-0.028833333,37.01833333,37,30.006,30,2.1695,345.6,507.8818333,707.8058333,92.83283333,105.8875,141.5923333,2.52E+18,4081.383333,1343.785,1359.987833,1369.959,1370,1295.267833,1296.267833,1292.1205,1312.478667,1242.482167,1502.525167,1580.375667,1101.44,1410.228167,1410.372,600.463,3144.765833,2547.065667,540.3626667,121.2078333,5691.820833,833.1141667,70.97333333,2.365,0.073166667,8.503333333,2.131666667,12.77166667,0.581666667,0.102666667,2.48495,23.33333333,,69.7,0.55,J18797,26,1600,F1T0859QKLQ030003X,J18797,8,3,108,324.05,0,0,77.33,3980502,1021454
02-02-2021 14:00,1.0065,1397.304667,0.241,-0.015833333,37.015,37,30.01216667,30,2.169833333,352.6486667,518.329,721.0936667,90.9935,103.9291667,139.9425,2.52E+18,4081.364333,1343.629,1360.053333,1370.001333,1370,1296.383667,1297.170667,1292.679167,1312.7855,1242.469333,1510.952833,1582.670667,1101.44,1410.201333,1422.362167,586.5753333,3130.206333,2558.928333,550.1775,119.0028333,5689.18,843.7371667,70.97333333,2.365,0.073166667,8.503333333,2.131666667,12.77166667,0.581666667,0.102666667,2.48495,23.33333333,,76.67,0.55,J18797,33,2100,F1T0859QKLQ030003X,J18797,8,3,108,324.05,0,0,77.33,3980502,1021454
02-02-2021 15:00,0.989166667,1396.708667,0.208333333,-0.017166667,37.00683333,37,30.009,30,2.171333333,341.6283333,504.5016667,705.575,88.36033333,100.9678333,136.3988333,2.52E+18,4081.444667,1342.077167,1359.985833,1370.020833,1370,1297.629667,1297.227833,1293.2545,1313.154333,1242.517333,1506.172167,1579.333833,1101.44,1410.5015,1406.667833,584.8171667,3139.808833,2551.991167,539.8448333,116.3021667,5691.681,831.3098333,70.97333333,2.365,0.073166667,8.503333333,2.131666667,12.77166667,0.581666667,0.102666667,2.48495,23.33333333,,76.67,0.55,J18797,33,2000,F1T0859QKLQ030003X,J18797,8,3,108,324.05,0,0,77.33,3980502,1021454
02-02-2021 16:00,0.986666667,1396.054333,0.2145,-0.011166667,37.00866667,37,30.00283333,30,2.170333333,339.4143333,501.2301667,701.4188333,86.69033333,99.03083333,133.8755,2.52E+18,4081.483833,1339.556833,1359.965667,1369.950167,1370,1297.531833,1296.499,1293.211,1312.7535,1242.654,1502.920667,1579.769833,1101.44,1410.519,1406.717833,603.2595,3138.502167,2551.680833,534.1311667,113.4733333,5690.141667,828.4125,70.97333333,2.365,0.073166667,8.503333333,2.131666667,12.77166667,0.581666667,0.102666667,2.48495,23.33333333,,76.67,0.55,J18797,23,1300,F1T0859QKLQ030003X,J18797,8,3,108,324.05,0,0,77.33,3980502,1021454
02-02-2021 18:00,0.995,1395.815333,0.221,-0.029333333,37.001,37,29.996,30,2.1705,341.8993333,505.446,706.7845,86.255,98.3855,133.266,2.52E+18,4081.59,1340.6985,1359.9725,1370.0525,1370,1297.687167,1296.843667,1293.1295,1312.646667,1242.334,1510.258667,1581.5225,1101.44,1410.171167,1414.570333,605.534,3134.099,2556.690833,538.9313333,112.2791667,5690.760333,832.1063333,70.97333333,2.365,0.073166667,8.503333333,2.131666667,12.77166667,0.581666667,0.102666667,2.48495,23.33333333,,78.99,0.55,J18797,33,3100,F1T0859QKLQ030003X,J18797,8,3,108,324.05,0,0,77.33,3980502,1021454
02-02-2021 19:00,1.006333333,1396.4355,0.203833333,-0.016666667,37.00466667,37,29.988,30,2.170666667,340.303,504.0546667,705.0543333,85.5865,97.92566667,133.0475,2.52E+18,4081.379833,1342.368167,1360.064,1369.991833,1370,1297.165667,1299.04,1293.377667,1313.728667,1242.127333,1509.408,1580.564333,1101.44,1410.334833,1414.1275,604.731,3134.192667,2553.161167,537.353,112.3423333,5687.432667,831.0283333,70.97333333,2.365,0.073166667,8.503333333,2.131666667,12.77166667,0.581666667,0.102666667,2.48495,23.33333333,,81.31,0.55,J18797,36,2600,F1T0859QKLQ030003X,J18797,8,3,108,324.05,0,0,77.33,3980502,1021454
02-02-2021 20:00,1.009333333,1397.873167,0.215666667,-0.019166667,36.96866667,37,29.99416667,30,2.170333333,340.1138333,503.3051667,704.4498333,85.87283333,98.01233333,133.0826667,2.52E+18,4081.265833,1342.581,1360.018167,1370.022167,1370,1297.247,1301.208167,1293.031833,1314.927167,1242.144167,1509.9915,1580.342833,1101.44,1410.588167,1416.362667,608.3235,3135.2505,2556.169167,536.1581667,111.9456667,5691.474167,830.0356667,70.97333333,2.365,0.073166667,8.503333333,2.131666667,12.77166667,0.581666667,0.102666667,2.48495,23.33333333,,81.31,0.55,J18797,33,2600,F1T0859QKLQ030003X,J18797,8,3,108,324.05,0,0,77.33,3980502,1021454
02-02-2021 21:00,1.023,1398.665167,0.214833333,-0.023,36.97183333,37,29.97283333,30,2.170333333,341.294,505.0391667,706.7056667,85.69183333,97.96733333,133.5575,2.52E+18,4081.178667,1342.463333,1359.959667,1369.999833,1370,1297.0095,1303.126833,1292.5575,1315.6655,1241.977333,1514.327,1581.253,1101.44,1410.248333,1421.171667,609.1646667,3133.300167,2558.194833,537.8663333,112.4981667,5691.506333,832.0943333,70.97333333,2.365,0.073166667,8.503333333,2.131666667,12.77166667,0.581666667,0.102666667,2.48495,23.33333333,,81.31,0.55,J18797,30,2700,F1T0859QKLQ030003X,J18797,8,3,108,324.05,0,0,77.33,3980502,1021454
02-02-2021 22:00,1.0205,1398.464333,0.22,-0.023833333,36.984,37,30.01483333,30,2.171166667,341.143,504.8095,706.444,87.37583333,98.05733333,132.521,2.52E+18,4081.111833,1341.585833,1359.85,1369.8765,1370,1296.688,1304.9065,1292.322,1316.732167,1241.8955,1513.658167,1582.085833,1101.44,1410.201667,1418.663167,603.5478333,3132.083833,2555.881167,538.189,112.0426667,5688.092333,832.0415,70.97333333,2.365,0.073166667,8.503333333,2.131666667,12.77166667,0.581666667,0.102666667,2.48495,23.33333333,,81.31,0.55,J18797,33,2700,F1T0859QKLQ030003X,J18797,8,3,108,324.05,0,0,77.33,3980502,1021454
02-02-2021 23:00,1.0135,1397.950333,0.214333333,-0.016666667,37.00016667,37,30.01016667,30,2.172666667,339.5508333,502.7465,704.8011667,86.60516667,97.02416667,131.012,2.52E+18,4081.184,1340.249,1360.108333,1369.987167,1370,1297.174333,1304.686667,1292.288333,1317.436333,1241.982833,1510.013,1582.228,1101.44,1410.386167,1414.847167,599.1405,3131.887333,2558.075833,536.3181667,110.9681667,5689.8915,830.9311667,70.97333333,2.365,0.073166667,8.503333333,2.131666667,12.77166667,0.581666667,0.102666667,2.48495,23.33333333,,81.31,0.54,J18797,28,2400,F1T0859QKLQ030003X,J18797,8,3,108,324.05,0,0,77.33,3980502,1021454
03-02-2021 00:00,1.013,1397.992,0.227833333,-0.021666667,37,37,29.9805,30,2.172833333,336.896,499.76,701.551,85.62683333,95.85033333,129.5098333,2.52E+18,4081.242333,1339.858667,1359.8915,1369.983833,1370,1296.693833,1301.283833,1293.740833,1317.033167,1242.232333,1508.028833,1582.102333,1101.44,1410.719333,1410.421,595.112,3133.79,2557.301667,534.0971667,109.6555,5691.125333,828.5506667,70.97,2.363333333,0.073333333,8.498333333,2.118333333,12.78166667,0.598333333,0.104666667,2.48405,22.16666667,,78.99,0.54,J18797,28,2500,F1T0859QKLQ030003X,J18797,8,3,108,324.05,0,0,77.33,3980502,1021454
03-02-2021 02:00,1.007833333,1396.935167,0.212833333,-0.014,37.013,37,29.995,30,2.173166667,334.5628333,496.9135,698.9743333,83.59433333,93.58733333,127.0045,2.52E+18,4081.355667,1339.097833,1359.898167,1369.933167,1370,1296.111333,1297.135833,1293.620333,1315.060333,1242.540667,1505.055667,1581.736667,1101.44,1410.875667,1407.865667,600.5766667,3132.4695,2557.341667,530.7181667,106.9998333,5689.433667,825.8778333,70.97,2.363333333,0.073333333,8.498333333,2.118333333,12.78166667,0.598333333,0.104666667,2.48405,22.16666667,,81.31,0.54,J18797,25,2000,F1T0859QKLQ030003X,J18797,8,3,108,324.05,0,0,77.33,3980502,1021454
03-02-2021 03:00,0.992166667,1395.8185,0.151666667,-0.0075,36.97066667,37,29.9835,30,2.172166667,335.5545,497.455,698.9673333,84.63066667,94.21566667,126.9533333,2.52E+18,4081.548333,1338.841,1360.038333,1370.083833,1370,1296.031667,1297.146167,1293.5225,1314.458167,1242.390667,1501.434667,1579.877167,1101.44,1408.723667,1405.3375,602.7981667,3132.399833,2558.469667,531.4093333,106.9108333,5690.946167,824.1901667,70.97,2.363333333,0.073333333,8.498333333,2.118333333,12.78166667,0.598333333,0.104666667,2.48405,22.16666667,,81.31,0.54,J18797,20,1300,F1T0859QKLQ030003X,J18797,8,3,108,324.05,0,0,77.33,3980502,1021454
03-02-2021 04:00,1.009,1394.7095,0.148166667,-0.017333333,37.01533333,37,30.01816667,30,2.171,339.3011667,501.6013333,702.9906667,87.01933333,96.40016667,128.7451667,2.52E+18,4081.653833,1338.709167,1359.9695,1369.9505,1370,1296.424,1297.763667,1293.838167,1314.912833,1242.189167,1505.022,1580.513667,1101.44,1408.813167,1408.744833,605.548,3133.067333,2554.655833,534.677,108.38,5687.670333,828.122,70.97,2.363333333,0.073333333,8.498333333,2.118333333,12.78166667,0.598333333,0.104666667,2.48405,22.16666667,,83.64,0.54,J18797,24,1800,F1T0859QKLQ030003X,J18797,8,3,108,324.05,0,0,77.33,3980502,1021454
03-02-2021 05:00,1.0135,1393.9805,0.15,-0.015166667,37.011,37,30.005,30,2.170833333,342.0755,504.072,704.966,88.70783333,98.02566667,130.3376667,2.52E+18,4081.630333,1339.708833,1359.972167,1369.995667,1370,1297.305333,1298.297167,1294.519333,1315.355,1242.203167,1508.359833,1581.549333,1101.44,1408.645,1408.769,604.387,3137.6075,2552.035667,537.3188333,110.3561667,5689.5265,830.9278333,70.97,2.363333333,0.073333333,8.498333333,2.118333333,12.78166667,0.598333333,0.104666667,2.48405,22.16666667,,83.64,0.54,J18797,28,1800,F1T0859QKLQ030003X,J18797,8,3,108,324.05,0,0,77.33,3980502,1021454
03-02-2021 06:00,0.9955,1393.492167,0.1745,-0.018666667,36.9725,37,29.98233333,30,2.171666667,341.6543333,503.2088333,702.1558333,90.21933333,99.45416667,131.4705,2.52E+18,4081.574833,1338.9295,1359.977167,1370.080167,1370,1299.032833,1298.112,1295.4205,1315.080333,1242.157667,1508.336167,1582.546833,1101.44,1408.451,1407.045333,598.3016667,3140.416333,2548.927167,536.2913333,111.6151667,5689.3295,828.8185,70.97,2.363333333,0.073333333,8.498333333,2.118333333,12.78166667,0.598333333,0.104666667,2.48405,22.16666667,,83.64,0.54,J18797,22,1800,F1T0859QKLQ030003X,J18797,8,3,108,324.05,0,0,77.33,3980502,1021454
03-02-2021 07:00,0.974833333,1392.715167,0.235666667,-0.0215,37.00983333,37,30.01283333,30,2.170833333,341.4023333,502.5591667,700.315,91.8295,101.0828333,133.0208333,2.52E+18,4081.598,1338.526333,1360.042,1369.992833,1370,1299.759167,1297.985,1295.845,1313.870833,1242.200167,1505.353,1581.911833,1101.44,1408.501,1404.653167,597.9863333,3142.803167,2547.311333,534.8711667,113.198,5689.95,826.942,70.97,2.363333333,0.073333333,8.498333333,2.118333333,12.78166667,0.598333333,0.104666667,2.48405,22.16666667,,83.64,0.54,J18797,22,2100,F1T0859QKLQ030003X,J18797,8,3,108,324.05,0,0,77.33,3980502,1021454
03-02-2021 08:00,0.965333333,1391.856167,0.230333333,-0.0175,36.979,37,29.99733333,30,2.170166667,341.7835,502.4435,699.5216667,93.85283333,103.1393333,135.156,2.52E+18,4081.608667,1337.1245,1360.016167,1370.002667,1370,1299.641167,1297.8165,1295.547,1313.408167,1242.362833,1503.455,1580.6035,1101.44,1408.806333,1405.126667,599.0941667,3145.6185,2542.701,534.4121667,115.1005,5688.2195,826.0035,70.97,2.363333333,0.073333333,8.498333333,2.118333333,12.78166667,0.598333333,0.104666667,2.48405,22.16666667,,81.31,0.54,J18797,22,1700,F1T0859QKLQ030003X,J18797,8,3,108,324.05,0,0,77.33,3980502,1021454
03-02-2021 10:00,0.9685,1391.873333,0.238166667,-0.014666667,37.02033333,37,30.01633333,30,2.17,344.2655,504.6651667,699.9641667,98.54083333,107.7293333,140.2271667,2.52E+18,4081.571167,1336.2105,1359.879167,1369.989667,1370,1300.901667,1298.681833,1295.419,1314.336667,1242.409833,1509.3065,1581.9495,1101.44,1408.9425,1409.355333,599.977,3150.608167,2538.5415,535.0446667,119.1736667,5689.271333,826.524,70.97,2.363333333,0.073333333,8.498333333,2.118333333,12.78166667,0.598333333,0.104666667,2.48405,22.16666667,,81.31,0.54,J18797,29,2000,F1T0859QKLQ030003X,J18797,8,3,108,324.05,0,0,77.33,3980502,1021454
03-02-2021 11:00,0.964,1392.753167,0.230333333,-0.012,36.99133333,37,30.00733333,30,2.170666667,345.902,507.0161667,702.5938333,99.731,109.7201667,143.4205,2.52E+18,4081.5545,1338.208167,1360.1065,1370.07,1370,1301.589833,1299.631833,1295.735667,1314.382,1242.472833,1507.533,1582.273167,1101.44,1408.8765,1409.487167,599.7583333,3153.128667,2538.172667,536.9641667,122.5726667,5691.191167,829.4971667,70.97,2.363333333,0.073333333,8.498333333,2.118333333,12.78166667,0.598333333,0.104666667,2.48405,22.16666667,,81.31,0.54,J18797,26,1800,F1T0859QKLQ030003X,J18797,8,3,108,324.05,0,0,77.33,3980502,1021454
03-02-2021 12:00,0.951333333,1394.6845,0.2245,-0.024833333,36.98566667,37,29.99833333,30,2.170333333,349.074,512.5068333,709.5916667,98.99733333,109.1875,143.0055,2.52E+18,4081.4505,1341.247667,1360.053667,1369.938,1370,1301.948167,1299.828667,1295.817167,1314.705,1242.686667,1509.604167,1582.630833,1101.44,1409.212833,1412.137167,600.7796667,3147.528667,2541.829333,543.1031667,122.6955,5689.29,835.2886667,70.97,2.363333333,0.073333333,8.498333333,2.118333333,12.78166667,0.598333333,0.104666667,2.48405,22.16666667,,74.34,0.54,J18797,28,1800,F1T0859QKLQ030003X,J18797,8,3,108,324.05,0,0,77.33,3980502,1021454
03-02-2021 13:00,0.966166667,1393.378,0.2215,-0.010333333,37.00133333,37,30.00083333,30,2.170333333,346.2521667,509.6236667,706.98,96.11316667,106.1443333,139.8361667,2.52E+18,4081.437833,1342.047667,1360.002333,1370.0655,1370,1302.042833,1300.113,1295.654833,1315.009833,1242.642833,1508.858167,1581.5865,1101.44,1409.579667,1409.680333,599.6815,3146.394333,2545.1975,541.3175,120.1523333,5691.422667,833.5655,70.97,2.363333333,0.073333333,8.498333333,2.118333333,12.78166667,0.598333333,0.104666667,2.48405,22.16666667,,78.99,0.54,J18797,36,2200,F1T0859QKLQ030003X,J18797,8,3,108,324.05,0,0,77.33,3980502,1021454
03-02-2021 14:00,0.985166667,1392.56,0.230333333,-0.014,36.99383333,37,30.01566667,30,2.171833333,345.1545,508.1223333,705.8148333,94.47633333,104.2481667,137.6551667,2.52E+18,4081.491333,1341.783667,1359.955,1369.991167,1370,1302.2325,1300.387167,1295.772333,1315.252167,1242.879833,1508.211833,1581.263167,1101.44,1409.446667,1409.147833,599.8615,3143.528667,2547.9155,539.6985,117.8186667,5692.065333,832.8626667,70.97,2.363333333,0.073333333,8.498333333,2.118333333,12.78166667,0.598333333,0.104666667,2.48405,22.16666667,,81.31,0.54,J18797,40,2500,F1T0859QKLQ030003X,J18797,8,3,108,324.05,0,0,77.33,3980502,1021454
03-02-2021 15:00,1.0015,1392.272833,0.210333333,-0.022,37.00233333,37,30.00233333,30,2.170666667,344.9778333,509.0416667,707.6961667,91.31183333,101.2408333,134.9611667,2.52E+18,4081.476833,1340.373667,1360.0415,1369.971167,1370,1302.314,1300.691333,1295.880167,1315.308167,1242.990667,1510.444167,1582.447667,1101.44,1408.903333,1413.315333,599.6561667,3136.2225,2553.620333,540.2651667,115.3101667,5689.803,834.9071667,70.97,2.363333333,0.073333333,8.498333333,2.118333333,12.78166667,0.598333333,0.104666667,2.48405,22.16666667,,81.31,0.54,J18797,41,3300,F1T0859QKLQ030003X,J18797,8,3,108,324.05,0,0,77.33,3980502,1021454
03-02-2021 16:00,1.0035,1392.243333,0.205166667,-0.022833333,37.00166667,37,30.00433333,30,2.172,343.4635,507.5358333,707.1221667,89.89616667,99.34666667,132.5743333,2.52E+18,4081.5455,1338.789,1359.956167,1369.976667,1370,1302.4505,1301.082167,1295.803333,1315.517667,1243.097167,1510.006,1580.522667,1101.44,1408.696,1408.987333,599.4911667,3134.050667,2554.9525,540.8273333,112.7945,5689.001667,832.0335,70.97,2.363333333,0.073333333,8.498333333,2.118333333,12.78166667,0.598333333,0.104666667,2.48405,22.16666667,,78.99,0.54,J18797,34,2200,F1T0859QKLQ030003X,J18797,8,3,108,324.05,0,0,77.33,3980502,1021454
03-02-2021 17:00,1.020666667,1392.326167,0.208,-0.019333333,36.9985,37,29.9935,30,2.172,341.0415,501.7935,701.1198333,88.52866667,98.33133333,131.7798333,2.52E+18,4081.5665,1337.491,1364.93,1370.0485,1370,1302.579167,1300.822833,1295.704167,1315.746833,1243.2865,1507.283667,1580.7605,1101.44,1408.6755,1408.293167,599.9028333,3136.764,2550.2365,535.6733333,111.6981667,5686.972667,825.9611667,70.97,2.363333333,0.073333333,8.498333333,2.118333333,12.78166667,0.598333333,0.104666667,2.48405,22.16666667,,78.99,0.54,J18797,8,800,F1T0859QKLQ030003X,J18797,8,3,108,324.05,0,0,77.33,3980502,1021454
03-02-2021 18:00,1.015166667,1392.636,0.2105,-0.009166667,37.00366667,37,30.00333333,30,2.1725,340.1935,500.6175,699.5915,87.05966667,96.8245,130.103,2.52E+18,4081.581,1338.197833,1365.010333,1369.987667,1370,1302.463,1300.493167,1295.518833,1315.420833,1243.317667,1506.1855,1580.607,1101.44,1408.284833,1409.099333,601.7131667,3135.9485,2553.832167,533.9021667,110.2238333,5689.78,824.989,70.97,2.363333333,0.073333333,8.498333333,2.118333333,12.78166667,0.598333333,0.104666667,2.48405,22.16666667,,81.31,0.54,J18797,51,4000,F1T0859QKLQ030003X,J18797,8,3,108,324.05,0,0,77.33,3980502,1021454
03-02-2021 19:00,1.0155,1393.322333,0.207166667,-0.0205,36.99916667,37,30.017,30,2.172166667,343.1966667,504.2255,703.86,87.56616667,97.0265,129.8926667,2.52E+18,4081.462667,1337.9975,1364.993167,1369.971667,1370,1302.0345,1300.029333,1295.368167,1314.867833,1242.977833,1509.600167,1581.218667,1101.44,1407.997833,1412.9035,605.2523333,3131.2755,2560.273,537.1028333,109.595,5691.5405,827.0105,70.97,2.363333333,0.073333333,8.498333333,2.118333333,12.78166667,0.598333333,0.104666667,2.48405,22.16666667,,81.31,0.54,J18797,48,4000,F1T0859QKLQ030003X,J18797,8,3,108,324.05,0,0,77.33,3980502,1021454
03-02-2021 20:00,0.998166667,1396.365333,0.220666667,-0.024,36.97333333,37,29.97433333,30,2.1715,343.7953333,505.3616667,705.308,88.38266667,97.94516667,131.1016667,2.52E+18,4081.324833,1339.219667,1365.077667,1370.018,1370,1301.8955,1299.952,1295.147167,1314.479667,1242.348333,1509.671333,1580.312833,1101.44,1407.784,1412.539833,604.327,3133.124333,2557.183167,538.385,110.6043333,5690.153667,828.0363333,70.97,2.363333333,0.073333333,8.498333333,2.118333333,12.78166667,0.598333333,0.104666667,2.48405,22.16666667,,73.18,0.54,J18797,41,3200,F1T0859QKLQ030003X,J18797,8,3,108,324.05,0,0,77.33,3980502,1021454
03-02-2021 21:00,1.000333333,1397.974,0.2235,-0.023833333,37.01516667,37,30.00883333,30,2.173166667,343.3363333,505.0385,704.828,88.36866667,98.23633333,131.7705,2.52E+18,4081.2565,1340.485167,1364.925667,1369.983167,1370,1301.468833,1299.269,1294.8675,1314.359333,1242.069667,1510.563833,1580.026833,1101.44,1407.645833,1412.698667,605.3866667,3134.074833,2557.484167,538.3511667,111.2263333,5691.391833,827.9536667,70.97,2.363333333,0.073333333,8.498333333,2.118333333,12.78166667,0.598333333,0.104666667,2.48405,22.16666667,,75.62,0.54,J18797,39,3500,F1T0859QKLQ030003X,J18797,8,3,108,324.05,0,0,77.33,3980502,1021454
03-02-2021 22:00,1.013,1398.524167,0.2005,-0.021,36.9945,37,29.98366667,30,2.1735,342.7408333,504.0041667,703.362,87.75733333,97.63266667,131.3383333,2.52E+18,4081.289,1341.051167,1365.1055,1369.978667,1370,1301.614333,1299.422833,1294.871,1314.366167,1241.824167,1510.029,1580.009,1101.44,1407.453167,1412.344167,604.6871667,3134.733833,2554.3995,537.0188333,110.833,5688.949167,827.8595,70.97,2.363333333,0.073333333,8.498333333,2.118333333,12.78166667,0.598333333,0.104666667,2.48405,22.16666667,,73.18,0.54,J18797,34,2700,F1T0859QKLQ030003X,J18797,8,3,108,324.05,0,0,77.33,3980502,1021454
