Repository: RitwikKhandelwal/Piramal-Kosamba

File: 2. Efficiency/45tpd/1. Flat Files/Amber_B4.csv (part 8 of 21)
op temp Process value,Recuprator Right Bottom temp Process value,Recuprator Right Middle temp Process value,Recuprator Right top temp Process value,Row Key,Total cold air flow  Process value,B4 A front bottom temp Process value,B4 A Front Top temp Process value,B4 A Front Top temp Set Value,B4 B front bottom temp Process value,B4 B Front Top temp Process value,B4 B Front Top temp Set Value,B4 Middle bottom temp Process value,B4 Rear Bottom temp Process value,B4 Rear Top temp Process value,Melter Bottom 1 temp Process value,Melter Bottom 2 temp Process value,Melter Bottom 3 temp Process value,Melter Bottom 4 temp Process value,Melter Bottom 5 temp Process value,Melter Crown 1 temp Process value,Melter Crown 2 temp Process value,Riser temp( not available) Process value,Thraot Sleeper Process value,west gas channel right side Process value,Total gas flow Process value,Total hot air left Process value,Total hot air right Process value,Total hot air left temp Process value,Total hot air right temp Process value,Total hot air Process value,Thermocouple stack ( Chimney) left Process value,chem_comp_SiO2,chem_comp_Al2O3,chem_comp_Fe2O3,chem_comp_CaO,chem_comp_MgO,chem_comp_Na2O,chem_comp_K2O,chem_comp_SO3,physical_test_density_gm_cc,physical_test_seed_count_result,Unnamed: 72,DPR Eff,ActDrw(Ton),JobNumber,DefectCountSum,SampleSizeSum,FGCode,Number,NumberOfSection,NumberOfGob,GobCutPerMinute,ISMachineActualSpeed,GobWeightLow,GobWeightHigh,GlassDraw,PackedQunatity,ProductionOrderNumber
20-06-2021 21:00,0.440166667,1401.929167,0.121833333,-0.069666667,37.01266667,37,30.061,30,30.00183333,30,2.158833333,358.6945,501.5005,706.115,55.03566667,62.24266667,73.76366667,2.52E+18,4080.378,1380.2475,1484.922833,1485,1372.990833,1470.014167,1470,1356.907333,1369.388,1459.877167,907.7361667,842.8908333,1094.289833,1109.044167,943.6556667,1511.186667,1589.099,1101.44,971.5791667,847.0586667,567.3603333,3195.720167,2453.917,538.4533333,68.68083333,5649.710167,843.3446667,70.97333333,1.69,0.109333333,10.05666667,2.78,13.94333333,0.163333333,0.094333333,2.5109,25.66666667,,82.93,0.43,J21318,29,2600,A1T0442QKPQ000002X,J21318,6,3,166,498,0,0,90.62,7069884,1024201
20-06-2021 22:00,0.44,1402.526833,0.126333333,0.004333333,37.00183333,37,30.03683333,30,29.98883333,30,2.159666667,358.6138333,499.0021667,706.1431667,54.90133333,61.91716667,73.32916667,2.52E+18,4080.394,1379.635667,1484.996333,1485,1372.500333,1469.998,1470,1356.459167,1369.350667,1459.991833,908.6111667,841.5208333,1094.729167,1107.577,943.6298333,1511.449667,1590.669667,1101.44,971.9926667,847.5568333,559.6643333,3195.4205,2453.3945,536.1756667,68.0795,5648.632667,841.1038333,70.97333333,1.69,0.109333333,10.05666667,2.78,13.94333333,0.163333333,0.094333333,2.5109,25.66666667,,82.93,0.43,J21318,32,3000,A1T0442QKPQ000002X,J21318,6,3,166,498,0,0,90.62,7069884,1024201
20-06-2021 23:00,0.4405,1402.425667,0.132833333,-0.0095,36.9975,37,30.06416667,30,30.00416667,30,2.159833333,358.2633333,499.6291667,707.2808333,54.4485,61.67733333,73.2135,2.52E+18,4080.43,1378.902833,1484.990833,1485,1372.2575,1469.975667,1470,1356.271833,1369.120833,1459.9755,908.9815,841.1545,1095.008167,1106.265167,943.659,1513.720833,1589.801667,1101.44,972.407,848.7918333,562.1846667,3194.4305,2453.962167,537.4941667,68.00483333,5648.3235,840.3273333,70.97333333,1.69,0.109333333,10.05666667,2.78,13.94333333,0.163333333,0.094333333,2.5109,25.66666667,,82.93,0.43,J21318,28,2100,A1T0442QKPQ000002X,J21318,6,3,166,498,0,0,90.62,7069884,1024201
21-06-2021 00:00,0.442666667,1402.217167,0.117666667,-0.013166667,37.00766667,37,29.971,30,29.997,30,2.159,355.1928333,496.5275,702.0575,54.53133333,61.528,72.87933333,2.52E+18,4080.4575,1378.632,1485.0175,1485,1372.487,1470.0365,1470,1356.054167,1368.896,1460.015333,909.1025,841.5911667,1094.7595,1105.324167,943.3793333,1506.6875,1587.897167,1101.44,972.7135,848.0843333,569.6391667,3197.56,2452.712,533.394,67.55866667,5650.296833,838.5558333,71.02333333,1.693333333,0.111666667,10.01333333,2.776666667,13.90666667,0.163333333,0.094666667,2.510666667,25.66666667,,79.47,0.43,J21318,35,2800,A1T0442QKPQ000002X,J21318,6,3,166,498,0,0,90.62,7069884,1024201
21-06-2021 02:00,0.442833333,1401.484833,0.118666667,-0.028166667,37.00183333,37,30.0395,30,29.98866667,30,2.158333333,358.7823333,499.5853333,705.401,57.0085,63.8695,75.213,2.52E+18,4080.515,1377.9235,1484.994333,1485,1372.689,1470.049667,1470,1355.429667,1367.6835,1459.714333,910.514,845.1971667,1093.695333,1105.343667,942.991,1529.114,1590.584,1101.44,973.3175,845.1095,567.8895,3197.45,2450.677167,536.6806667,69.40183333,5648.086333,838.6986667,71.02333333,1.693333333,0.111666667,10.01333333,2.776666667,13.90666667,0.163333333,0.094666667,2.510666667,25.66666667,,82.93,0.43,J21318,35,3100,A1T0442QKPQ000002X,J21318,6,3,166,498,0,0,90.62,7069884,1024201
21-06-2021 03:00,0.430166667,1400.404333,0.157666667,-0.044666667,36.9945,37,29.99183333,30,29.99083333,30,2.158,364.97,506.9483333,711.2706667,61.11716667,67.49,78.48516667,2.52E+18,4080.416167,1376.287333,1485.046,1485,1372.450667,1469.988167,1470,1354.581667,1367.2625,1460.115333,911.71,847.6995,1093.549167,1105.479,942.7796667,1524.892167,1591.167333,1101.44,973.8485,846.51,568.7088333,3196.421833,2451.564,542.3493333,71.97166667,5648.0855,845.1626667,71.02333333,1.693333333,0.111666667,10.01333333,2.776666667,13.90666667,0.163333333,0.094666667,2.510666667,25.66666667,,82.93,0.43,J21318,28,2500,A1T0442QKPQ000002X,J21318,6,3,166,498,0,0,90.62,7069884,1024201
21-06-2021 04:00,0.412333333,1399.549667,0.133333333,-0.038833333,36.9895,37,30.00733333,30,30.008,30,2.156333333,365.0226667,507.0921667,711.2506667,64.081,70.80116667,82.07866667,2.52E+18,4080.271333,1376.559667,1484.992667,1485,1372.6065,1470.028167,1470,1353.899667,1366.991833,1460.032,912.7786667,850.0421667,1093.262167,1105.931333,942.6613333,1523.7925,1591.769333,1101.44,974.3185,846.6888333,571.1683333,3200.910333,2446.491333,543.0848333,75.51166667,5647.469333,847.7351667,71.02333333,1.693333333,0.111666667,10.01333333,2.776666667,13.90666667,0.163333333,0.094666667,2.510666667,25.66666667,,82.93,0.43,J21318,28,2700,A1T0442QKPQ000002X,J21318,6,3,166,498,0,0,90.62,7069884,1024201
21-06-2021 05:00,0.391186441,1396.905085,0.143389831,-0.028983051,36.99881356,37,30.00254237,30,30.00186441,30,2.157966102,367.06,512.8979661,715.1510169,65.92745763,72.71,84.02237288,2.52E+18,4080.239492,1376.627627,1485.015763,1485,1372.471695,1469.972034,1470,1353.814576,1367.058475,1459.903729,914.0071186,852.3,1093.350847,1106.485763,942.6201695,1526.991356,1594.391525,1101.44,974.4552542,847.4120339,565.5742373,3199.952881,2448.83678,547.9027119,77.62220339,5648.948814,852.7922034,71.02333333,1.693333333,0.111666667,10.01333333,2.776666667,13.90666667,0.163333333,0.094666667,2.510666667,25.66666667,,82.93,0.43,J21318,33,2700,A1T0442QKPQ000002X,J21318,6,3,166,498,0,0,90.62,7069884,1024201
21-06-2021 06:00,0.374833333,1398.935,0.126833333,-0.061166667,37.01566667,37,29.992,30,29.9885,30,2.159,362.2738333,506.2566667,707.3516667,66.21783333,73.1475,84.45933333,2.52E+18,4080.2075,1376.292667,1484.976333,1485,1373.232667,1470.005667,1470,1354.087,1367.517,1460.053833,915.4208333,854.4331667,1093.538333,1106.922,942.5581667,1524.5155,1591.984833,1101.44,974.6443333,842.862,561.0398333,3206.332333,2444.033,543.0368333,78.54283333,5650.430333,845.4528333,71.02333333,1.693333333,0.111666667,10.01333333,2.776666667,13.90666667,0.163333333,0.094666667,2.510666667,25.66666667,,82.93,0.43,J21318,31,2600,A1T0442QKPQ000002X,J21318,6,3,166,498,0,0,90.62,7069884,1024201
21-06-2021 07:00,0.3595,1398.0455,0.203333333,-0.043166667,37.00566667,37,29.973,30,30.00216667,30,2.158,362.9738333,505.5328333,705.9776667,67.3455,74.35283333,85.82716667,2.52E+18,4080.174167,1375.771,1484.957167,1485,1373.160833,1469.972167,1470,1354.4485,1368.780167,1459.9675,917.3068333,856.546,1093.9135,1107.196833,942.3838333,1521.4035,1592.132333,1101.44,974.7951667,842.2626667,565.1263333,3208.951667,2441.110167,540.7045,79.54,5649.878833,842.8078333,71.02333333,1.693333333,0.111666667,10.01333333,2.776666667,13.90666667,0.163333333,0.094666667,2.510666667,25.66666667,,82.93,0.43,J21318,34,2900,A1T0442QKPQ000002X,J21318,6,3,166,498,0,0,90.62,7069884,1024201
21-06-2021 08:00,0.343666667,1396.325333,0.190666667,-0.020666667,37.004,37,30.024,30,30.00683333,30,2.157833333,364.3551667,508.9253333,708.9901667,68.4425,75.642,87.41333333,2.52E+18,4080.148333,1375.773667,1485.019667,1485,1372.902167,1470.007667,1470,1355.173833,1369.192333,1460.029833,918.9743333,858.6178333,1094.108333,1107.203,942.3798333,1526.024,1592.879667,1101.44,975.0688333,844.632,568.2298333,3208.196,2441.976167,543.5676667,81.0115,5650.117167,848.3851667,71.02333333,1.693333333,0.111666667,10.01333333,2.776666667,13.90666667,0.163333333,0.094666667,2.510666667,25.66666667,,79.47,0.43,J21318,30,2100,A1T0442QKPQ000002X,J21318,6,3,166,498,0,0,90.62,7069884,1024201
21-06-2021 10:00,0.328833333,1390.331,0.1715,-0.030666667,37.00083333,37,29.97066667,30,30.00466667,30,2.1575,358.999,504.6788333,702.5208333,68.5405,76.52683333,89.0075,2.52E+18,4080.019167,1376.0195,1485.026,1485,1371.5365,1470.036833,1470,1353.77,1366.795167,1460.146333,921.6313333,862.9866667,1094.198167,1107.0675,942.3243333,1519.340833,1591.049333,1101.44,975.4745,842.99,575.3503333,3216.401167,2434.459667,539.4188333,82.74116667,5650.864,847.4743333,71.02333333,1.693333333,0.111666667,10.01333333,2.776666667,13.90666667,0.163333333,0.094666667,2.510666667,25.66666667,,82.93,0.43,J21318,43,2900,A1T0442QKPQ000002X,J21318,6,3,166,498,0,0,90.62,7069884,1024201
21-06-2021 11:00,0.339,1389.735167,0.193666667,-0.037666667,36.967,37,29.98166667,30,30.01,30,2.158166667,359.2963333,506.9778333,704.1103333,66.43016667,74.16733333,86.52266667,2.52E+18,4080.056333,1376.109833,1484.998333,1485,1372.223333,1469.9225,1470,1354.032833,1366.952833,1459.883,923.1855,865.3386667,1094.284167,1107.122333,942.4111667,1523.134667,1593.1365,1101.44,975.753,843.7965,576.8871667,3210.222,2437.269833,541.4141667,81.04433333,5647.667333,852.0576667,71.02333333,1.693333333,0.111666667,10.01333333,2.776666667,13.90666667,0.163333333,0.094666667,2.510666667,25.66666667,,82.93,0.43,J21318,43,3600,A1T0442QKPQ000002X,J21318,6,3,166,498,0,0,90.62,7069884,1024201
21-06-2021 13:00,0.347666667,1390.335167,0.202166667,0.026666667,37.01283333,37,29.98633333,30,29.9885,30,2.158,366.213,514.9443333,714.2718333,65.69666667,73.79033333,86.551,2.52E+18,4080.151,1375.610333,1485.020333,1485,1371.669667,1470.048833,1470,1354.1815,1367.0925,1460.079833,925.7296667,870.2948333,1094.394667,1108.015333,942.5943333,1528.057,1595.936667,1101.44,976.3321667,852.0121667,575.1433333,3204.527167,2446.578333,548.8053333,80.69133333,5651.101667,861.2871667,71.02333333,1.693333333,0.111666667,10.01333333,2.776666667,13.90666667,0.163333333,0.094666667,2.510666667,25.66666667,,79.47,0.43,J21318,37,3100,A1T0442QKPQ000002X,J21318,6,3,166,498,0,0,90.62,7069884,1024201
21-06-2021 14:00,0.360833333,1391.815167,0.1845,-0.039333333,36.99566667,37,29.97683333,30,30.0025,30,2.159,359.1971667,507.6648333,705.6341667,63.54783333,71.40266667,83.9695,2.52E+18,4080.149,1376.046167,1484.987,1485,1371.698667,1469.937833,1470,1354.820667,1367.766167,1459.934833,926.2108333,872.6018333,1094.200167,1107.922333,942.6296667,1524.503833,1595.087667,1101.44,976.5576667,858.0583333,565.683,3206.891667,2444.144833,544.2295,78.65133333,5650.968,852.2841667,71.02333333,1.693333333,0.111666667,10.01333333,2.776666667,13.90666667,0.163333333,0.094666667,2.510666667,25.66666667,,79.47,0.43,J21318,30,2700,A1T0442QKPQ000002X,J21318,6,3,166,498,0,0,90.62,7069884,1024201
21-06-2021 15:00,0.366333333,1392.294667,0.129666667,-0.095,36.98466667,37,29.96566667,30,29.9895,30,2.159166667,356.7295,503.7493333,699.5146667,63.1725,70.6265,82.728,2.52E+18,4080.192833,1376.954833,1484.983667,1485,1372.055,1469.999333,1470,1355.636833,1368.418167,1459.927667,926.3586667,874.603,1093.900667,1107.7285,942.6161667,1522.387833,1593.651167,1101.44,977.1828333,852.7413333,566.7045,3209.162,2440.09,538.5871667,77.14733333,5649.207167,849.802,71.02333333,1.693333333,0.111666667,10.01333333,2.776666667,13.90666667,0.163333333,0.094666667,2.510666667,25.66666667,,76.02,0.43,J21318,28,2300,A1T0442QKPQ000002X,J21318,6,3,166,498,0,0,90.62,7069884,1024201
21-06-2021 16:00,0.376,1392.445167,0.114833333,-0.090333333,36.997,37,30.01383333,30,29.99466667,30,2.157833333,360.1311667,508.8791667,707.7828333,58.04516667,66.39416667,79.06,2.52E+18,4080.222833,1376.636,1484.969,1485,1373.011667,1470.106,1470,1355.696667,1368.783167,1460.015333,925.8398333,876.3731667,1093.438167,1108.008167,942.712,1521.063167,1593.517667,1101.44,977.8408333,840.0526667,571.3791667,3197.8205,2451.073667,543.0266667,74.677,5648.962333,857.098,71.02333333,1.693333333,0.111666667,10.01333333,2.776666667,13.90666667,0.163333333,0.094666667,2.510666667,25.66666667,,76.02,0.43,J21318,38,3100,A1T0442QKPQ000002X,J21318,6,3,166,498,0,0,90.62,7069884,1024201
21-06-2021 18:00,0.396833333,1393.799833,0.123166667,-0.070333333,37.00216667,37,30.00616667,30,30.00416667,30,2.158166667,360.7788333,512.361,711.8526667,57.72383333,64.719,76.246,2.52E+18,4080.225167,1376.241833,1484.975667,1485,1373.0355,1469.998333,1470,1356.282,1369.658333,1459.976333,924.6781667,879.037,1092.453833,1108.611667,943.0086667,1521.518667,1593.485167,1101.44,979.2396667,849.47,568.5125,3189.323667,2462.000167,547.0176667,70.5865,5651.412833,856.6826667,71.02333333,1.693333333,0.111666667,10.01333333,2.776666667,13.90666667,0.163333333,0.094666667,2.510666667,25.66666667,,79.47,0.43,J21318,37,2300,A1T0442QKPQ000002X,J21318,6,3,166,498,0,0,90.62,7069884,1024201
21-06-2021 19:00,0.401833333,1393.925167,0.111666667,-0.029166667,36.996,37,29.93216667,30,30.00433333,30,2.158333333,361.0021667,512.146,710.7361667,57.878,64.78916667,76.32116667,2.52E+18,4080.246833,1376.257167,1485.009833,1485,1374.0315,1469.958333,1470,1356.5615,1370.303167,1459.820833,924.318,880.235,1091.718,1108.5815,942.8191667,1520.758667,1592.666833,1101.44,979.8745,851.9816667,569.3735,3190.118833,2459.238167,546.3455,70.4865,5649.414333,855.7281667,71.02333333,1.693333333,0.111666667,10.01333333,2.776666667,13.90666667,0.163333333,0.094666667,2.510666667,25.66666667,,79.47,0.43,J21318,28,2200,A1T0442QKPQ000002X,J21318,6,3,166,498,0,0,90.62,7069884,1024201
21-06-2021 20:00,0.397,1393.235167,0.133,-0.086666667,37.02066667,37,30.01266667,30,29.993,30,2.1585,360.0503333,508.5305,706.6128333,59.20566667,66.44016667,78.25233333,2.52E+18,4080.306167,1377.0285,1485.016167,1485,1374.162,1470.008667,1470,1357.317,1370.752333,1459.9985,925.0615,881.6101667,1091.0655,1108.7795,942.8853333,1523.8,1595.043833,1101.44,980.767,856.2586667,567.5016667,3196.951333,2452.7795,542.7276667,72.14383333,5649.6075,850.7943333,71.02333333,1.693333333,0.111666667,10.01333333,2.776666667,13.90666667,0.163333333,0.094666667,2.510666667,25.66666667,,82.93,0.43,J21318,31,2800,A1T0442QKPQ000002X,J21318,6,3,166,498,0,0,90.62,7069884,1024201
21-06-2021 21:00,0.402166667,1393.154667,0.116166667,0.000166667,37.0105,37,29.95883333,30,29.98116667,30,2.1595,352.5281667,500.2693333,696.734,58.066,65.55116667,77.50316667,2.52E+18,4080.2925,1377.345833,1484.968,1485,1373.8655,1469.971333,1470,1357.969667,1367.413333,1460.049,926.427,882.9446667,1090.759333,1108.924667,942.931,1510.985667,1588.783167,1101.44,981.6143333,854.3333333,572.1056667,3204.5595,2445.319333,534.3203333,71.99466667,5649.923333,842.6826667,71.02333333,1.693333333,0.111666667,10.01333333,2.776666667,13.90666667,0.163333333,0.094666667,2.510666667,25.66666667,,82.93,0.43,J21318,29,2500,A1T0442QKPQ000002X,J21318,6,3,166,498,0,0,90.62,7069884,1024201
21-06-2021 22:00,0.401833333,1392.824,0.121166667,-0.079166667,37.00766667,37,29.94383333,30,30.01566667,30,2.158666667,351.2635,497.7768333,692.7631667,57.9325,65.13966667,76.855,2.52E+18,4080.381,1377.1465,1484.983167,1485,1373.783833,1470.0385,1470,1358.296667,1366.012667,1460.0425,927.449,884.2413333,1090.721667,1109.0975,943.0706667,1512.842,1589.500667,1101.44,982.325,853.6301667,578.976,3207.537333,2442.318833,530.3488333,71.3105,5649.940333,840.536,71.02333333,1.693333333,0.111666667,10.01333333,2.776666667,13.90666667,0.163333333,0.094666667,2.510666667,25.66666667,,82.93,0.43,J21318,26,2200,A1T0442QKPQ000002X,J21318,6,3,166,498,0,0,90.62,7069884,1024201
21-06-2021 23:00,0.402833333,1392.749333,0.117333333,-0.073833333,37.00166667,37,29.9495,30,30.00433333,30,2.158666667,353.0188333,498.7921667,693.8301667,58.902,66.01233333,77.62233333,2.52E+18,4080.2965,1376.024167,1484.981,1485,1373.896833,1469.995833,1470,1358.544667,1359.528667,1460.051833,927.6453333,885.571,1090.553,1109.251667,942.9305,1510.389333,1589.056,1101.44,983.1568333,861.898,586.0716667,3206.935167,2443.3625,530.7501667,71.779,5650.475667,840.854,71.02333333,1.693333333,0.111666667,10.01333333,2.776666667,13.90666667,0.163333333,0.094666667,2.510666667,25.66666667,,82.93,0.43,J21318,32,3200,A1T0442QKPQ000002X,J21318,6,3,166,498,0,0,90.62,7069884,1024201
22-06-2021 00:00,0.3985,1392.666833,0.132333333,-0.067666667,36.99733333,37,30.10616667,30,29.997,30,2.158833333,353.8696667,500.4526667,696.3606667,59.02816667,66.28566667,78.06566667,2.52E+18,4080.322333,1375.925167,1485.013833,1485,1373.927167,1470.005667,1470,1358.541167,1368.9595,1459.944167,926.9851667,886.4168333,1090.52,1109.333333,942.839,1511.696667,1588.910833,1101.44,983.7501667,860.7671667,589.6523333,3205.729333,2444.486167,532.607,72.331,5650.21,841.866,71.08666667,1.656666667,0.110666667,10,2.786666667,13.92333333,0.15,0.093666667,2.510366667,26,,79.47,0.43,J21318,39,3000,A1T0442QKPQ000002X,J21318,6,3,166,498,0,0,90.62,7069884,1024201
22-06-2021 02:00,0.3925,1392.889333,0.112833333,-0.097833333,36.97716667,37,30.14883333,30,30.008,30,2.158333333,359.8718333,507.6565,704.9706667,60.46766667,67.69333333,79.58,2.52E+18,4080.2225,1375.9065,1485.04,1485,1375.236,1469.982833,1470,1357.882333,1368.887333,1460.077833,927.0515,886.7288333,1091.1425,1109.204167,943.0268333,1512.969833,1586.882667,1101.44,984.7796667,849.0865,600.825,3200.668333,2450.656333,539.977,73.55,5651.402667,847.6891667,71.08666667,1.656666667,0.110666667,10,2.786666667,13.92333333,0.15,0.093666667,2.510366667,26,,79.47,0.43,J21318,41,3000,A1T0442QKPQ000002X,J21318,6,3,166,498,0,0,90.62,7069884,1024201
22-06-2021 03:00,0.388333333,1392.343167,0.130166667,-0.06,37.00566667,37,30.01833333,30,30,30,2.158666667,359.0351667,505.8715,702.2141667,62.02016667,69.00883333,80.56766667,2.52E+18,4080.253,1376.144167,1484.968833,1485,1374.052667,1470.017667,1470,1356.969833,1368.608,1459.886167,928.0253333,885.961,1091.219667,1108.8315,943.2255,1514.3635,1588.2895,1101.44,985.2445,845.5826667,597.0003333,3203.861667,2443.8235,538.1266667,74.45133333,5647.972833,845.994,71.08666667,1.656666667,0.110666667,10,2.786666667,13.92333333,0.15,0.093666667,2.510366667,26,,82.93,0.43,J21318,31,2400,A1T0442QKPQ000002X,J21318,6,3,166,498,0,0,90.62,7069884,1024201
22-06-2021 04:00,0.376833333,1391.507667,0.145833333,-0.115,36.9995,37,29.9415,30,30.00783333,30,2.158166667,360.7128333,506.7395,702.0511667,62.85166667,70.028,81.71416667,2.52E+18,4080.121833,1375.854667,1485.015667,1485,1373.813,1469.9915,1470,1356.339333,1368.12,1459.964333,928.9938333,884.6451667,1090.999167,1108.8815,943.3483333,1511.226667,1588.0815,1101.44,985.8521667,845.3658333,594.483,3204.949167,2443.949333,538.1921667,75.59383333,5648.9115,848.3756667,71.08666667,1.656666667,0.110666667,10,2.786666667,13.92333333,0.15,0.093666667,2.510366667,26,,82.93,0.43,J21318,34,3200,A1T0442QKPQ000002X,J21318,6,3,166,498,0,0,90.62,7069884,1024201
22-06-2021 05:00,0.353666667,1390.934167,0.150166667,-0.117,36.99166667,37,29.99166667,30,30.0005,30,2.158,358.8925,506.1746667,698.6613333,64.36516667,71.40283333,82.96583333,2.52E+18,4080.118667,1375.6895,1485.028167,1485,1373.907,1469.952,1470,1355.823333,1367.631833,1460.1325,930.5983333,882.985,1090.958333,1109.16,943.3993333,1513.142333,1590.079167,1101.44,986.1183333,844.2505,587.3848333,3208.166667,2440.0755,538.2168333,76.80966667,5648.271,849.1326667,71.08666667,1.656666667,0.110666667,10,2.786666667,13.92333333,0.15,0.093666667,2.510366667,26,,82.93,0.43,J21318,29,2200,A1T0442QKPQ000002X,J21318,6,3,166,498,0,0,90.62,7069884,1024201
22-06-2021 06:00,0.336,1391.309833,0.1385,-0.059,37.013,37,29.98183333,30,30.01933333,30,2.158833333,357.4518333,504.6478333,695.9246667,65.56616667,72.67616667,84.1855,2.52E+18,4080.062167,1375.890833,1484.963,1485,1373.045667,1470.017833,1470,1355.488667,1367.540667,1459.953667,932.1501667,881.5571667,1090.898833,1109.138667,943.5948333,1514.3365,1591.110333,1101.44,986.1788333,852.0203333,581.0063333,3211.276833,2437.998833,536.0318333,78.08933333,5649.123167,848.9933333,71.08666667,1.656666667,0.110666667,10,2.786666667,13.92333333,0.15,0.093666667,2.510366667,26,,82.93,0.43,J21318,27,2400,A1T0442QKPQ000002X,J21318,6,3,166,498,0,0,90.62,7069884,1024201
22-06-2021 07:00,0.3315,1391.073,0.179333333,-0.159,37.00533333,37,30.003,30,30.00916667,30,2.158833333,352.658,499.9191667,689.4248333,65.93833333,72.93166667,84.35833333,2.52E+18,4080.052667,1375.594833,1484.964167,1485,1373.227833,1470.0035,1470,1355.968167,1367.960167,1459.953,933.3608333,879.8496667,1090.903,1108.935333,943.7741667,1504.918167,1586.557333,1101.44,986.2091667,857.2295,578.2995,3215.6985,2433.556333,531.4878333,78.4695,5649.225333,846.3805,71.08666667,1.656666667,0.110666667,10,2.786666667,13.92333333,0.15,0.093666667,2.510366667,26,,82.93,0.43,J21318,30,2700,A1T0442QKPQ000002X,J21318,6,3,166,498,0,0,90.62,7069884,1024201
22-06-2021 08:00,0.318166667,1390.836833,0.192,0.023333333,36.9805,37,29.99516667,30,29.98866667,30,2.1595,353.9033333,499.0883333,688.4575,66.38816667,73.52016667,85.02133333,2.52E+18,4080.1195,1375.912,1485.087333,1485,1373.5885,1469.978333,1470,1356.457833,1368.393167,1460.070333,933.8751667,877.9501667,1091.277333,1109.165333,944.1413333,1509.802833,1588.961333,1101.44,986.2128333,854.8931667,579.0476667,3218.0985,2432.040333,530.682,79.18316667,5649.969,846.4083333,71.08666667,1.656666667,0.110666667,10,2.786666667,13.92333333,0.15,0.093666667,2.510366667,26,,79.47,0.43,J21318,29,2500,A1T0442QKPQ000002X,J21318,6,3,166,498,0,0,90.62,7069884,1024201
22-06-2021 10:00,0.307666667,1388.953833,0.198333333,-0.103166667,37.00016667,37,29.989,30,30.001,30,2.159166667,358.3078333,504.9595,696.8188333,67.99233333,75.21983333,86.9985,2.52E+18,4080.039,1376.435833,1484.974667,1485,1373.674167,1470.058333,1470,1356.383167,1366.1645,1459.966333,933.8458333,874.268,1091.986,1109.339333,944.9363333,1510.588167,1589.903167,1101.44,985.4533333,842.7778333,587.379,3217.195,2432.3735,536.7176667,80.9175,5649.472,849.2886667,71.08666667,1.656666667,0.110666667,10,2.786666667,13.92333333,0.15,0.093666667,2.510366667,26,,79.47,0.43,J21318,29,2000,A1T0442QKPQ000002X,J21318,6,3,166,498,0,0,90.62,7069884,1024201
22-06-2021 11:00,0.313333333,1390.939167,0.183833333,0.0105,37.00966667,37,29.99766667,30,30.0095,30,2.1585,359.4343333,505.9473333,698.0546667,68.07566667,75.65183333,87.69483333,2.52E+18,4080.014,1376.887333,1485.003,1485,1373.996667,1469.943833,1470,1356.372333,1366.932167,1460.036167,934.0665,873.047,1092.0835,1109.366833,945.3141667,1504.559,1585.340333,1101.44,986.618,847.3168333,598.2416667,3217.460833,2433.039667,537.0731667,81.64183333,5650.2645,851.8783333,71.08666667,1.656666667,0.110666667,10,2.786666667,13.92333333,0.15,0.093666667,2.510366667,26,,82.93,0.43,J21318,30,2600,A1T0442QKPQ000002X,J21318,6,3,166,498,0,0,90.62,7069884,1024201
22-06-2021 12:00,0.313666667,1390.602333,0.202833333,-0.094166667,36.993,37,29.9915,30,30.00633333,30,2.159166667,363.0606667,510.7981667,704.8508333,67.74483333,75.56016667,87.81366667,2.52E+18,4080.002,1376.783167,1485.039333,1485,1374.6585,1470.004667,1470,1357.199833,1368.357833,1460.116333,933.8931667,872.1756667,1092.060333,1109.067333,945.4351667,1516.018833,1589.48,1101.44,987.8158333,847.7163333,598.1225,3213.249333,2438.103,542.7486667,81.783,5651.453333,857.657,71.08666667,1.656666667,0.110666667,10,2.786666667,13.92333333,0.15,0.093666667,2.510366667,26,,82.93,0.43,J21318,28,2100,A1T0442QKPQ000002X,J21318,6,3,166,498,0,0,90.62,7069884,1024201
22-06-2021 13:00,0.316,1392.222333,0.194333333,-0.049666667,37.00033333,37,30.00866667,30,29.9935,30,2.1595,362.763,510.0336667,706.6613333,64.26983333,72.326,84.82533333,2.52E+18,4080.0565,1376.625,1485.013333,1485,1374.7465,1470.033167,1470,1358.675333,1369.3355,1460.011167,933.0533333,871.9308333,1091.840333,1109.104333,945.3545,1516.546,1590.921833,1101.44,988.7083333,845.6438333,595.051,3208.518833,2441.906333,544.3756667,79.73583333,5650.372333,856.7381667,71.08666667,1.656666667,0.110666667,10,2.786666667,13.92333333,0.15,0.093666667,2.510366667,26,,82.93,0.43,J21318,29,2200,A1T0442QKPQ000002X,J21318,6,3,166,498,0,0,90.62,7069884,1024201
22-06-2021 14:00,0.333166667,1393.037167,0.195166667,0.025666667,37.0025,37,29.959,30,29.99216667,30,2.1595,360.2083333,506.6685,704.2593333,62.24266667,69.74883333,81.87283333,2.52E+18,4080.0955,1377.0905,1484.965,1485,1375.3585,1469.989667,1470,1359.3765,1370.672667,1459.960333,930.9033333,872.3303333,1091.976333,1109.2995,945.1403333,1509.41,1586.6105,1101.44,989.6013333,840.892,596.2886667,3207.907333,2442.0985,541.8246667,76.7025,5649.873667,852.2208333,71.08666667,1.656666667,0.110666667,10,2.786666667,13.92333333,0.15,0.093666667,2.510366667,26,,82.93,0.43,J21318,30,2700,A1T0442QKPQ000002X,J21318,6,3,166,498,0,0,90.62,7069884,1024201
22-06-2021 15:00,0.3445,1393.2505,0.123666667,-0.026,36.9975,37,30.01533333,30,30.00583333,30,2.158833333,368.049,516.3846667,714.2306667,61.79466667,69.30666667,81.3905,2.52E+18,4080.199167,1377.384333,1485.023167,1485,1374.466667,1469.971667,1470,1359.4385,1370.1185,1460.000833,929.6498333,873.1818333,1091.639833,1109.481833,944.8705,1522.408,1591.718167,1101.44,990.46,838.0426667,595.88,3196.609333,2454.757333,549.8698333,75.70833333,5651.437667,860.53,71.08666667,1.656666667,0.110666667,10,2.786666667,13.92333333,0.15,0.093666667,2.510366667,26,,82.93,0.43,J21318,27,2400,A1T0442QKPQ000002X,J21318,6,3,166,498,0,0,90.62,7069884,1024201
22-06-2021 16:00,0.344,1392.924,0.115166667,-0.055166667,36.99083333,37,30.0355,30,30.01216667,30,2.159666667,360.582,507.4253333,705.7146667,61.50433333,68.661,80.424,2.52E+18,4080.240167,1377.109667,1484.960333,1485,1373.464667,1470.015333,1470,1358.574833,1369.140333,1459.976,929.1445,874.4985,1090.7255,1109.841333,944.4946667,1514.285333,1589.681,1101.44,991.1603333,834.2491667,588.0101667,3203.2205,2446.776,544.4811667,74.98633333,5650.007,850.9718333,71.08666667,1.656666667,0.110666667,10,2.786666667,13.92333333,0.15,0.093666667,2.510366667,26,,79.47,0.43,J21318,30,2700,A1T0442QKPQ000002X,J21318,6,3,166,498,0,0,90.62,7069884,1024201
22-06-2021 18:00,0.343666667,1391.998167,0.112,-0.062333333,37.00666667,37,29.898,30,29.99866667,30,2.16,365.457,513.081,712.1121667,62.13183333,69.45333333,81.32466667,2.52E+18,4080.227333,1377.299167,1484.987667,1485,1373.100833,1470.062167,1470,1358.479667,1368.5445,1459.964167,928.0278333,877.684,1089.168167,1110.5335,944.0381667,1518.3535,1589.628,1101.44,992.0996667,838.0156667,589.791,3198.671833,2451.580833,549.1416667,75.588,5650.194833,854.378,71.08666667,1.656666667,0.110666667,10,2.786666667,13.92333333,0.15,0.093666667,2.510366667,26,,79.47,0.43,J21318,31,2200,A1T0442QKPQ000002X,J21318,6,3,166,498,0,0,90.62,7069884,1024201
22-06-2021 19:00,0.335833333,1392.143167,0.141166667,-0.0685,36.99666667,37,29.97783333,30,29.99966667,30,2.159833333,354.5083333,502.1556667,702.0258333,61.848,69.11033333,80.902,2.52E+18,4080.315167,1376.967167,1485.030667,1485,1373.728,1469.998,1470,1358.171833,1368.653167,1460.019333,927.7498333,879.7926667,1088.5945,1110.656167,943.7936667,1509.7735,1587.340667,1101.44,992.4716667,837.0183333,585.9641667,3206.526167,2444.687167,541.667,75.36666667,5651.3635,847.8856667,71.08666667,1.656666667,0.110666667,10,2.786666667,13.92333333,0.15,0.093666667,2.510366667,26,,82.93,0.43,J21318,25,1800,A1T0442QKPQ000002X,J21318,6,3,166,498,0,0,90.62,7069884,1024201
22-06-2021 20:00,0.337333333,1392.422667,0.123,-0.042666667,37.012,37,30.08266667,30,29.98716667,30,2.159666667,354.9445,503.365,702.5855,61.3945,68.548,80.26316667,2.52E+18,4080.261167,1377.5185,1484.999167,1485,1374.173833,1469.979667,1470,1358.459667,1369.362333,1459.923333,928.0481667,881.7118333,1088.1855,1110.646833,943.7668333,1512.083833,1587.3755,1101.44,993.327,838.3125,590.9775,3205.525333,2444.769333,539.2368333,74.65166667,5650.454333,852.1975,71.08666667,1.656666667,0.110666667,10,2.786666667,13.92333333,0.15,0.093666667,2.510366667,26,,82.93,0.43,J21318,29,2300,A1T0442QKPQ000002X,J21318,6,3,166,498,0,0,90.62,7069884,1024201
22-06-2021 21:00,0.339,1391.9335,0.137666667,0.004833333,36.98566667,37,30.0035,30,29.99733333,30,2.159833333,355.6178333,506.56,705.0761667,61.72366667,68.937,80.67983333,2.52E+18,4080.193833,1378.3185,1485.021167,1485,1375.433833,1473.887,1474,1358.432167,1368.774667,1460.080167,927.9845,883.2153333,1088.244833,1110.681333,943.6598333,1512.697167,1587.646833,1101.44,994.1053333,838.6325,594.0885,3203.100333,2446.5265,541.4523333,74.8935,5649.641333,854.8746667,71.08666667,1.656666667,0.110666667,10,2.786666667,13.92333333,0.15,0.093666667,2.510366667,26,,82.93,0.43,J21318,24,2200,A1T0442QKPQ000002X,J21318,6,3,166,498,0,0,90.62,7069884,1024201
22-06-2021 22:00,0.338833333,1392.561,0.1235,0.005666667,37.03466667,37,30.1325,30,29.98566667,30,2.16,359.8526667,510.58,708.1501667,62.13083333,69.2235,80.88283333,2.52E+18,4080.206833,1377.385,1484.9565,1485,1377.007167,1474.043167,1474,1357.888667,1369.2365,1460.008833,927.1013333,884.3371667,1088.2645,1110.4165,943.6943333,1515.666833,1589.966,1101.44,994.4788333,834.8398333,592.4735,3201.0325,2449.462667,544.2843333,75.0795,5649.989667,856.7838333,71.08666667,1.656666667,0.110666667,10,2.786666667,13.92333333,0.15,0.093666667,2.510366667,26,,82.93,0.43,J21318,30,2600,A1T0442QKPQ000002X,J21318,6,3,166,498,0,0,90.62,7069884,1024201
22-06-2021 23:00,0.336,1392.476,0.1165,-0.0345,36.99983333,37,29.986,30,30.02133333,30,2.160166667,355.7045,505.533,707.8416667,61.34983333,68.49716667,80.07133333,2.52E+18,4080.141667,1376.9895,1485.022,1485,1377.3755,1473.972833,1474,1357.804,1369.9085,1459.977333,925.7893333,885.2535,1088.144333,1110.493167,943.896,1514.484,1589.622667,1101.44,994.8506667,832.0361667,589.7468333,3202.797,2450.226167,542.177,74.691,5652.462,854.9321667,71.08666667,1.656666667,0.110666667,10,2.786666667,13.92333333,0.15,0.093666667,2.510366667,26,,82.93,0.43,J21318,25,2500,A1T0442QKPQ000002X,J21318,6,3,166,498,0,0,90.62,7069884,1024201
23-06-2021 00:00,0.336666667,1392.321833,0.122,-0.033833333,36.99516667,37,29.9945,30,29.98266667,30,2.160166667,355.5685,505.6446667,709.7168333,61.28866667,68.32133333,79.7735,2.52E+18,4080.181,1377.464,1485.027833,1485,1377.960833,1473.988833,1474,1357.9825,1369.701833,1459.987667,925.2881667,885.984,1088.1475,1110.508167,944.0641667,1513.104167,1585.827333,1101.44,995.5541667,835.0221667,595.7975,3201.286833,2451.0435,542.116,74.19766667,5652.5085,854.2983333,71.12,1.68,0.108,10.00333333,2.783333333,13.89666667,0.143333333,0.092666667,2.5101,25.33333333,,82.93,0.43,J21318,26,2400,A1T0442QKPQ000002X,J21318,6,3,166,498,0,0,90.62,7069884,1024201
23-06-2021 02:00,0.335166667,1391.237167,0.128333333,-0.078833333,36.992,37,30.02,30,29.98916667,30,2.160333333,349.9743333,502.8663333,708.4041667,60.607,67.3835,78.52,2.52E+18,4080.176333,1377.4405,1484.9725,1485,1378.4375,1471.004667,1470.866667,1357.805833,1369.331,1460.038333,924.0346667,886.9268333,1088.613667,1110.679167,944.1051667,1514.992833,1589.577167,1101.44,997.5931667,832.547,587.761,3200.994167,2449.405333,541.4275,73.1545,5650.433333,851.945,71.12,1.68,0.108,10.00333333,2.783333333,13.89666667,0.143333333,0.092666667,2.5101,25.33333333,,82.93,0.43,J21318,29,2300,A1T0442QKPQ000002X,J21318,6,3,166,498,0,0,90.62,7069884,1024201
23-06-2021 03:00,0.334,1391.648667,0.172,-0.0455,36.99633333,37,29.973,30,30.0055,30,2.160166667,348.78,501.2463333,704.7165,62.00916667,68.4255,79.21966667,2.52E+18,4080.154667,1377.415333,1485.032,1485,1377.473333,1469.981,1470,1357.688833,1369.567,1459.9855,922.2385,886.9625,1089.046833,1110.917833,944.0841667,1511.684667,1588.166833,1101.44,998.6476667,830.5151667,586.8821667,3204.027833,2444.402833,538.8291667,73.55983333,5648.590333,849.9991667,71.12,1.68,0.108,10.00333333,2.783333333,13.89666667,0.143333333,0.092666667,2.5101,25.33333333,,82.93,0.43,J21318,23,2000,A1T0442QKPQ000002X,J21318,6,3,166,498,0,0,90.62,7069884,1024201
23-06-2021 04:00,0.318,1391.121333,0.147166667,-0.066166667,36.9915,37,29.99866667,30,30.00783333,30,2.16,352.9576667,504.724,706.9398333,64.6185,71.04033333,81.82716667,2.52E+18,4080.093333,1377.398,1485.0665,1485,1376.700667,1469.9405,1470,1357.220333,1368.9925,1460.091333,920.319,887.166,1089.4695,1110.842,944.3516667,1506.379,1586.432167,1101.44,999.9705,835.9798333,592.4931667,3204.352333,2444.58,540.9746667,75.60766667,5648.903667,853.7533333,71.12,1.68,0.108,10.00333333,2.783333333,13.89666667,0.143333333,0.092666667,2.5101,25.33333333,,82.93,0.43,J21318,24,2100,A1T0442QKPQ000002X,J21318,6,3,166,498,0,0,90.62,7069884,1024201
23-06-2021 05:00,0.310833333,1390.721167,0.157666667,-0.022166667,37.00166667,37,29.99016667,30,30.01,30,2.159166667,357.8848333,508.2493333,712.78,65.71166667,72.33366667,83.32133333,2.52E+18,4080.079833,1376.975833,1484.992167,1485,1376.111667,1470.026833,1470,1356.409833,1368.695167,1460.010333,918.5655,887.3766667,1089.467167,1110.382,944.4476667,1514.794667,1588.883,1101.44,1000.767833,852.371,591.5531667,3202.038,2448.291,545.7371667,77.25283333,5650.341,859.5233333,71.12,1.68,0.108,10.00333333,2.783333333,13.89666667,0.143333333,0.092666667,2.5101,25.33333333,,82.93,0.43,J21318,25,2300,A1T0442QKPQ000002X,J21318,6,3,166,498,0,0,90.62,7069884,1024201
23-06-2021 06:00,0.298333333,1390.712167,0.1325,-0.039833333,37.004,37,29.98766667,30,29.99183333,30,2.159833333,358.465,510.6,714.1426667,66.88633333,73.55533333,84.5715,2.52E+18,4079.994333,1376.595333,1485.0265,1485,1375.3925,1470.014333,1470,1356.477333,1369.2215,1460.0055,916.6711667,887.4163333,1089.582833,1109.970667,944.4493333,1519.132167,1592.225,1101.44,1001.287167,857.262,581.8856667,3202.133167,2448.952167,548.2296667,78.5165,5651.292833,857.5591667,71.12,1.68,0.108,10.00333333,2.783333333,13.89666667,0.143333333,0.092666667,2.5101,25.33333333,,82.93,0.43,J21318,25,2000,A1T0442QKPQ000002X,J21318,6,3,166,498,0,0,90.62,7069884,1024201
23-06-2021 07:00,0.509666667,1391.168667,0.204833333,-0.014833333,37.0035,37,29.99716667,30,30.00416667,30,2.16,355.7931667,509.246,708.4418333,67.5885,74.37433333,85.4395,2.52E+18,4080.032167,1376.2575,1485.0025,1485,1375.448167,1469.9615,1470,1357.192667,1370.211,1459.893833,914.3643333,886.9086667,1089.808333,1109.796167,944.4256667,1509.8385,1586.009833,1101.44,1001.517667,865.3581667,588.122,3205.542667,2443.694833,543.9496667,79.46266667,5649.2435,854.2926667,71.12,1.68,0.108,10.00333333,2.783333333,13.89666667,0.143333333,0.092666667,2.5101,25.33333333,,82.93,0.43,J21318,20,1800,A1T0442QKPQ000002X,J21318,6,3,166,498,0,0,90.62,7069884,1024201
23-06-2021 08:00,0.580166667,1391.205,0.190166667,-0.0175,37.0155,37,30.00116667,30,29.98283333,30,2.16,362.0531667,519.8886667,717.3211667,67.78716667,74.8415,86.19133333,2.52E+18,4080.0325,1376.249167,1484.991833,1485,1375.639833,1469.987833,1470,1357.762833,1369.724,1460.055167,913.1726667,886.0928333,1089.961667,1109.863667,944.5193333,1516.022833,1590.18,1101.44,1001.7975,868.7146667,584.6323333,3200.258833,2448.226,551.8476667,80.36083333,5648.494,856.2815,71.12,1.68,0.108,10.00333333,2.783333333,13.89666667,0.143333333,0.092666667,2.5101,25.33333333,,82.93,0.43,J21318,23,2100,A1T0442QKPQ000002X,J21318,6,3,166,498,0,0,90.62,7069884,1024201
23-06-2021 10:00,0.566166667,1390.575833,0.196166667,-0.020666667,36.99683333,37,29.99183333,30,29.99966667,30,2.159833333,355.8048333,517.1266667,713.5826667,66.13516667,73.48683333,84.91933333,2.52E+18,4079.9725,1376.130667,1484.964167,1485,1375.7185,1470.078833,1470,1356.720333,1367.726,1460.058333,913.6848333,884.36,1090.348833,1110.593667,945.175,1516.292333,1589.317833,1101.44,1002.630833,872.0041667,586.5035,3203.670667,2448.1905,549.3196667,79.66383333,5651.646667,855.6843333,71.12,1.68,0.108,10.00333333,2.783333333,13.89666667,0.143333333,0.092666667,2.5101,25.33333333,,82.93,0.43,J21318,26,2500,A1T0442QKPQ000002X,J21318,6,3,166,498,0,0,90.62,7069884,1024201
23-06-2021 11:00,0.575666667,1390.470167,0.193333333,-0.1325,37.007,37,29.985,30,29.99666667,30,2.16,352.7553333,512.7013333,711.004,65.9965,72.68483333,83.58466667,2.52E+18,4079.977667,1376.7765,1485.025667,1485,1375.898667,1469.8585,1470,1356.6905,1368.3675,1459.913833,914.3815,883.7793333,1090.617833,1110.664333,945.3413333,1514.092167,1588.518667,1101.44,1002.981,872.1476667,585.3365,3204.302833,2444.692,546.8288333,78.25433333,5648.838167,850.2993333,71.12,1.68,0.108,10.00333333,2.783333333,13.89666667,0.143333333,0.092666667,2.5101,25.33333333,,82.93,0.43,J21318,26,2300,A1T0442QKPQ000002X,J21318,6,3,166,498,0,0,90.62,7069884,1024201
23-06-2021 12:00,0.5725,1389.567167,0.191833333,-0.0705,36.99333333,37,29.97633333,30,30.00833333,30,2.160166667,350.2606667,509.6921667,707.4038333,65.54333333,72.83733333,84.203,2.52E+18,4079.9945,1376.495833,1484.996167,1485,1375.201833,1470.0935,1470,1357.726167,1368.844167,1460.095167,914.5333333,883.188,1091.106333,1110.558333,945.2661667,1509.246833,1586.408833,1101.44,1003.6925,872.3233333,589.7815,3209.624167,2441.249,543.2353333,78.843,5650.823167,848.2975,71.12,1.68,0.108,10.00333333,2.783333333,13.89666667,0.143333333,0.092666667,2.5101,25.33333333,,82.93,0.43,J21318,28,2500,A1T0442QKPQ000002X,J21318,6,3,166,498,0,0,90.62,7069884,1024201
23-06-2021 13:00,0.570666667,1390.776833,0.2085,-0.067833333,37.0055,37,29.9875,30,29.99016667,30,2.160333333,349.254,508.3958333,707.034,64.30383333,71.66216667,83.0895,2.52E+18,4080.058333,1376.531667,1485.022,1485,1374.339,1469.9905,1470,1358.392,1369.401667,1459.873,914.3995,882.7145,1091.456167,1110.1485,945.2985,1508.509833,1585.955167,1101.44,1004.276667,872.4341667,591.2075,3208.84,2440.706,541.8383333,77.9275,5649.615,847.0531667,71.12,1.68,0.108,10.00333333,2.783333333,13.89666667,0.143333333,0.092666667,2.5101,25.33333333,,82.93,0.43,J21318,26,2000,A1T0442QKPQ000002X,J21318,6,3,166,498,0,0,90.62,7069884,1024201
23-06-2021 14:00,0.558666667,1391.696833,0.2,-0.028833333,36.99133333,37,30.02966667,30,29.99516667,30,2.160333333,352.5073333,512.5908333,712.5935,63.41483333,70.88483333,82.56916667,2.52E+18,4080.070833,1376.038333,1484.9745,1485,1374.420833,1470.1505,1470,1359.155667,1369.5785,1459.895667,914.0523333,882.4138333,1091.494833,1109.035667,945.4648333,1520.242,1589.192833,1101.44,1004.875833,874.6165,590.2516667,3202.6395,2448.42,545.424,77.16133333,5651.1315,852.3195,71.12,1.68,0.108,10.00333333,2.783333333,13.89666667,0.143333333,0.092666667,2.5101,25.33333333,,82.93,0.43,J21318,28,2300,A1T0442QKPQ000002X,J21318,6,3,166,498,0,0,90.62,7069884,1024201
23-06-2021 15:00,0.554,1391.460667,0.129666667,-0.078166667,36.97333333,37,29.956,30,29.997,30,2.159833333,359.0296667,522.3305,724.253,61.66116667,69.566,81.79766667,2.52E+18,4080.143667,1375.6095,1485.021167,1485,1373.135667,1469.8935,1470,1359.5955,1369.560333,1460.095667,913.7036667,882.2698333,1091.259,1108.695167,945.8371667,1520.275,1589.064833,1101.44,1005.207833,877.7563333,583.4833333,3192.236833,2458.682833,555.7411667,76.31466667,5650.8355,863.2863333,71.12,1.68,0.108,10.00333333,2.783333333,13.89666667,0.143333333,0.092666667,2.5101,25.33333333,,82.93,0.43,J21318,26,2200,A1T0442QKPQ000002X,J21318,6,3,166,498,0,0,90.62,7069884,1024201
23-06-2021 16:00,0.564666667,1392.585667,0.127833333,-0.108166667,36.9955,37,29.97366667,30,29.9985,30,2.160833333,354.8866667,516.9911667,717.3295,61.22866667,68.79583333,80.7685,2.52E+18,4080.181,1376.008,1485.019167,1485,1372.384167,1469.978333,1470,1358.427833,1368.567333,1459.988833,912.7065,882.2528333,1091.116667,1109.097667,946.134,1519.196833,1590.5765,1101.44,1005.696167,875.583,574.5545,3196.324,2453.098667,551.6961667,75.2955,5649.548167,857.268,71.12,1.68,0.108,10.00333333,2.783333333,13.89666667,0.143333333,0.092666667,2.5101,25.33333333,,82.93,0.43,J21318,29,2400,A1T0442QKPQ000002X,J21318,6,3,166,498,0,0,90.62,7069884,1024201
23-06-2021 18:00,0.575833333,1392.099333,0.137166667,-0.104333333,37.0085,37,30.07483333,30,30.00416667,30,2.161333333,354.7088333,512.693,713.4158333,58.09283333,65.52283333,77.414,2.52E+18,4080.306833,1377.526167,1484.983333,1485,1371.245833,1470.162167,1470,1358.815667,1369.3065,1460.163333,910.9576667,882.508,1091.113333,1109.152833,946.783,1516.807667,1589.098333,1101.44,1006.325167,870.826,574.2556667,3193.6385,2454.327167,547.7085,72.11766667,5647.8445,854.1868333,71.12,1.68,0.108,10.00333333,2.783333333,13.89666667,0.143333333,0.092666667,2.5101,25.33333333,,82.93,0.43,J21318,37,2600,A1T0442QKPQ000002X,J21318,6,3,166,498,0,0,90.62,7069884,1024201
