Repository: RitwikKhandelwal/Piramal-Kosamba

File: 2. Efficiency/45tpd/1. Flat Files/Amber_B6.csv (part 8 of 14)
6 HP Set Value,B6 LP Process value,B6 LP Set Value,Header Gas Pressure Process value,Recuprator Left Bottom temp Process value,Recuprator Left Middle temp Process value,Recuprator Left top temp Process value,Recuprator Right Bottom temp Process value,Recuprator Right Middle temp Process value,Recuprator Right top temp Process value,Row Key,Total cold air flow  Process value,B6 Front Bottom Process value,B6 Rear Bottom Process value,B6 Rear Top temp Process value,B6 Rear Top temp Set Value,Melter Bottom 1 temp Process value,Melter Bottom 2 temp Process value,Melter Bottom 3 temp Process value,Melter Bottom 4 temp Process value,Melter Bottom 5 temp Process value,Melter Crown 1 temp Process value,Melter Crown 2 temp Process value,Riser temp( not available) Process value,Thraot Sleeper Process value,west gas channel right side Process value,Total gas flow Process value,Total hot air left Process value,Total hot air right Process value,Total hot air left temp Process value,Total hot air right temp Process value,Total hot air Process value,Thermocouple stack ( Chimney) left Process value,chem_comp_SiO2,chem_comp_Al2O3,chem_comp_Fe2O3,chem_comp_CaO,chem_comp_MgO,chem_comp_Na2O,chem_comp_K2O,chem_comp_SO3,physical_test_density_gm_cc,physical_test_seed_count_result,Unnamed: 72,DPR Eff,ActDrw(Ton),JobNumber,DefectCountSum,SampleSizeSum,FGCode,Number,NumberOfSection,NumberOfGob,GobCutPerMinute,ISMachineActualSpeed,GobWeightLow,GobWeightHigh,GlassDraw,PackedQunatity,ProductionOrderNumber
30-06-2021 14:00,0.458,1387.066,0.2175,-0.054166667,37.51933333,37.5,29.962,30,2.162,339.6971667,500.4176667,693.3988333,62.72933333,70.9285,84.33316667,2.52E+18,4080.155667,1328.573,1335.033167,1395.045167,1395,886.7005,885.2585,1105.825,1119.908167,948.1646667,1517.542167,1585.820167,1101.44,1047.128333,897.4128333,565.5928333,3211.72,2436.8045,535.8823333,78.26466667,5648.4615,865.1396667,71.15666667,1.63,0.115666667,9.986666667,2.776666667,13.89666667,0.146666667,0.099666667,2.5087,25.66666667,,75,0.69,J21552,30,1200,A1X0156QKPQ020003X,J21552,8,1,54,54.04,0,0,72.81,326040,1024437
30-06-2021 16:00,0.4495,1388.424667,0.125833333,-0.016666667,37.49466667,37.5,29.9625,30,2.162,349.4998333,511.993,707.9328333,61.19816667,68.87,81.83566667,2.52E+18,4080.249,1326.919667,1333.578833,1395.002167,1395,885.5968333,888.7336667,1104.8935,1118.2715,948.0946667,1536.242333,1587.5095,1101.44,1047.927333,904.8768333,575.1201667,3192.994333,2456.658167,547.9936667,75.36816667,5649.734,878.8393333,71.15666667,1.63,0.115666667,9.986666667,2.776666667,13.89666667,0.146666667,0.099666667,2.5087,25.66666667,,75,0.69,J21552,36,1400,A1X0156QKPQ020003X,J21552,8,1,54,54.04,0,0,72.81,326040,1024437
30-06-2021 18:00,0.4515,1388.574167,0.126333333,-0.139333333,37.47983333,37.5,29.96766667,30,2.161666667,351.3365,513.3603333,710.341,61.087,68.81316667,81.61166667,2.52E+18,4080.342,1327.553,1333.780667,1395.0155,1395,887.1231667,892.7948333,1103.9415,1115.728667,948.4338333,1532.939333,1587.901167,1101.44,1048.017667,906.6316667,575.188,3190.212667,2456.889,551.106,75.30533333,5647.0115,880.6711667,71.15666667,1.63,0.115666667,9.986666667,2.776666667,13.89666667,0.146666667,0.099666667,2.5087,25.66666667,,75,0.69,J21552,37,2000,A1X0156QKPQ020003X,J21552,8,1,54,54.04,0,0,72.81,326040,1024437
30-06-2021 19:00,0.4495,1387.777667,0.133666667,-0.027666667,37.47966667,37.5,29.96483333,30,2.162166667,351.1765,511.5273333,708.9265,60.692,68.26183333,80.846,2.52E+18,4080.32,1328.259667,1334.088667,1394.995,1395,888.1775,894.5886667,1103.458333,1115.194333,948.5105,1527.75,1589.9305,1101.44,1048.211,904.4216667,572.9028333,3191.883333,2457.853833,550.415,74.7905,5649.8935,878.5396667,71.15666667,1.63,0.115666667,9.986666667,2.776666667,13.89666667,0.146666667,0.099666667,2.5087,25.66666667,,75,0.69,J21552,30,1900,A1X0156QKPQ020003X,J21552,8,1,54,54.04,0,0,72.81,326040,1024437
30-06-2021 21:00,0.4785,1388.428333,0.117833333,-0.0565,37.45916667,37.5,30.00516667,30,2.163,342.2256667,499.8381667,696.1048333,59.7815,67.1815,79.403,2.52E+18,4080.228667,1328.625167,1334.2215,1395.027667,1395,889.6418333,896.3553333,1103.732333,1115.589833,948.4106667,1517.180333,1587.019,1101.44,1048.2615,901.2758333,565.0591667,3197.804167,2452.1635,537.8216667,73.43683333,5650.033,868.6931667,71.15666667,1.63,0.115666667,9.986666667,2.776666667,13.89666667,0.146666667,0.099666667,2.5087,25.66666667,,75,0.69,J21552,35,1600,A1X0156QKPQ020003X,J21552,8,1,54,54.04,0,0,72.81,326040,1024437
30-06-2021 22:00,0.471666667,1389.169833,0.120333333,-0.012333333,37.451,37.5,29.974,30,2.163166667,345.1181667,502.729,700.1903333,59.5285,66.95316667,79.39433333,2.52E+18,4080.24,1328.3775,1333.894,1395.001,1395,889.6393333,896.4061667,1103.917167,1115.772167,948.4285,1520.3275,1587.574667,1101.44,1048.866333,902.124,565.0308333,3195.675333,2455.9865,540.6755,73.305,5651.781,870.7133333,71.15666667,1.63,0.115666667,9.986666667,2.776666667,13.89666667,0.146666667,0.099666667,2.5087,25.66666667,,75,0.69,J21552,39,1700,A1X0156QKPQ020003X,J21552,8,1,54,54.04,0,0,72.81,326040,1024437
01-07-2021 00:00,0.463333333,1389.2845,0.110333333,3.24E-18,37.434,37.5,29.98016667,30,2.161833333,346.4431667,503.3506667,703.1886667,59.23916667,66.72783333,79.22916667,2.52E+18,4080.209,1328.467333,1333.9265,1395.012167,1395,890.3833333,897.274,1103.3785,1114.064333,948.6238333,1522.002667,1587.890167,1101.44,1049.858167,901.9183333,564.5076667,3193.667333,2458.433833,542.3536667,73.11483333,5652.210667,871.345,71.07939394,2.415151515,0.060818182,8.137272727,1.972727273,12.68757576,0.584848485,0.126787879,2.488109091,21.06060606,,75,0.69,J21552,33,1500,A1X0156QKPQ020003X,J21552,8,1,54,54.04,0,0,72.81,326040,1024437
01-07-2021 02:00,0.476833333,1389.459833,0.116166667,-0.051666667,37.41766667,37.5,29.97783333,30,2.161166667,350.8211667,508.6593333,707.133,60.422,67.30333333,79.2065,2.52E+18,4080.214333,1328.7145,1335.080333,1394.987167,1395,891.2941667,897.114,1102.266833,1112.807333,948.9018333,1529.053333,1589.5365,1101.44,1051.1485,903.428,564.461,3190.4805,2459.01,545.8318333,72.82,5649.441667,874.826,71.07939394,2.415151515,0.060818182,8.137272727,1.972727273,12.68757576,0.584848485,0.126787879,2.488109091,21.06060606,,75,0.69,J21552,34,1300,A1X0156QKPQ020003X,J21552,8,1,54,54.04,0,0,72.81,326040,1024437
01-07-2021 03:00,0.4795,1389.815167,0.149166667,-0.04,37.41166667,37.5,29.99383333,30,2.161333333,350.7823333,508.6015,705.8061667,62.4645,69.428,81.372,2.52E+18,4080.134833,1328.877333,1335.412667,1395.022833,1395,891.5943333,897.762,1102.211,1112.580833,949.1763333,1519.315333,1589.724333,1101.44,1051.716667,901.8068333,557.9051667,3194.533667,2455.262667,545.8555,74.6165,5649.91,872.9895,71.07939394,2.415151515,0.060818182,8.137272727,1.972727273,12.68757576,0.584848485,0.126787879,2.488109091,21.06060606,,75,0.69,J21552,40,1400,A1X0156QKPQ020003X,J21552,8,1,54,54.04,0,0,72.81,326040,1024437
01-07-2021 05:00,0.505333333,1386.6855,0.153,-0.118166667,37.43466667,37.5,29.98733333,30,2.161666667,351.4315,506.8236667,705.0771667,62.00666667,69.19633333,81.3305,2.52E+18,4080.135167,1328.902167,1335.305833,1395.0115,1395,893.1751667,900.8741667,1102.354667,1112.917667,949.5178333,1522.600667,1587.324333,1101.44,1052.493333,904.8455,560.3103333,3195.6945,2454.178,544.1828333,75.13966667,5649.787667,872.1781667,71.07939394,2.415151515,0.060818182,8.137272727,1.972727273,12.68757576,0.584848485,0.126787879,2.488109091,21.06060606,,71.43,0.69,J21552,40,800,A1X0156QKPQ020003X,J21552,8,1,54,54.04,0,0,72.81,326040,1024437
01-07-2021 06:00,0.493166667,1386.794333,0.170333333,-0.040166667,37.43166667,37.5,29.992,30,2.161166667,352.5766667,507.265,705.2063333,62.25533333,69.60566667,81.9575,2.52E+18,4080.179,1328.771667,1335.400167,1394.943,1395,894.096,903.5916667,1102.312167,1113.249,949.7526667,1524.676167,1588.504,1101.44,1053.320833,904.6711667,558.9395,3196.546333,2452.474,545.2721667,75.68083333,5649.159667,872.1615,71.07939394,2.415151515,0.060818182,8.137272727,1.972727273,12.68757576,0.584848485,0.126787879,2.488109091,21.06060606,,75,0.69,J21552,38,1000,A1X0156QKPQ020003X,J21552,8,1,54,54.04,0,0,72.81,326040,1024437
01-08-2021 08:00,0.2725,1383.953,0.207333333,-0.038,37.5095,37.5,29.99383333,30,2.158,361.2178333,523.616,718.517,64.80416667,71.65266667,85.85216667,2.52E+18,4080.331,1331.266,1332.168333,1329.887667,1330,1027.824833,1015.183,1112.435167,1127.981,944.5628333,1529.373667,1582.852667,1101.44,1054.978167,951.2236667,502.7668333,3130.615667,2472.133667,559.6791667,79.52866667,5602.722333,842.4258333,71.13875,2.215,0.06103125,8.695625,2.18,13.02625,0.46125,0.123,2.48706875,21.4375,,76.56,0.71,J22014,36,2400,A1V1035QKLQ000001X,J22014,7,2,70,140,0,0,134.29,1381606,1024918
01-08-2021 10:00,0.295166667,1383.6865,0.194166667,-0.034333333,37.49433333,37.5,30.00916667,30,2.155833333,342.3205,496.7411667,685.5451667,64.28233333,71.02616667,84.56516667,2.52E+18,4080.335667,1330.774167,1331.681,1330.065167,1330,1026.741167,1015.017,1112.618167,1128.2305,944.3596667,1513.1635,1579.252833,1101.44,1055.0595,947.353,536.5005,3175.193333,2462.389667,532.9835,78.75966667,5637.773167,816.0291667,71.13875,2.215,0.06103125,8.695625,2.18,13.02625,0.46125,0.123,2.48706875,21.4375,,80.21,0.71,J22014,38,2100,A1V1035QKLQ000001X,J22014,7,2,70,140,0,0,134.29,1381606,1024918
01-08-2021 11:00,0.28,1383.411167,0.190833333,-0.140833333,37.5025,37.5,30.00983333,30,2.155666667,343.4518333,498.149,686.6225,63.73116667,70.61733333,84.21066667,2.52E+18,4080.424667,1331.008,1331.9485,1329.950167,1330,1026.410833,1015.0595,1112.771333,1128.6675,944.4416667,1515.795333,1579.940667,1101.44,1054.8735,946.9455,539.8943333,3177.106167,2462.516833,533.6345,78.69383333,5639.647,816.9446667,71.13875,2.215,0.06103125,8.695625,2.18,13.02625,0.46125,0.123,2.48706875,21.4375,,78.97,0.72,J22014,34,1800,A1V1035QKLQ000001X,J22014,7,2,70,140,0,0,134.29,1381606,1024918
01-08-2021 13:00,0.2865,1383.819167,0.177,-0.082166667,37.48116667,37.5,30.01366667,30,2.154833333,340.6141667,495.2556667,683.4466667,62.348,69.23016667,82.82816667,2.52E+18,4080.396667,1331.335667,1331.984667,1329.956833,1330,1026.008333,1015.003667,1112.629667,1128.482167,944.4246667,1515.804833,1579.111,1101.44,1053.851167,946.9163333,552.3973333,3180.8745,2468.2875,529.8393333,77.317,5649.064333,815.2453333,71.13875,2.215,0.06103125,8.695625,2.18,13.02625,0.46125,0.123,2.48706875,21.4375,,78.97,0.72,J22014,32,1900,A1V1035QKLQ000001X,J22014,7,2,70,140,0,0,134.29,1381606,1024918
01-08-2021 14:00,0.304,1384.1595,0.183,-0.1455,37.49616667,37.5,30.01266667,30,2.156166667,340.1341667,495.5793333,683.9526667,62.36666667,69.26183333,83.07366667,2.52E+18,4080.358833,1331.439667,1332.076167,1330.078833,1330,1024.726833,1015.129333,1112.490667,1128.316167,944.3398333,1515.132,1579.2055,1101.44,1053.817333,945.8263333,555.9543333,3181.4105,2469.101833,531.2941667,77.23316667,5650.7805,814.8891667,71.13875,2.215,0.06103125,8.695625,2.18,13.02625,0.46125,0.123,2.48706875,21.4375,,78.97,0.72,J22014,29,2300,A1V1035QKLQ000001X,J22014,7,2,70,140,0,0,134.29,1381606,1024918
01-08-2021 16:00,0.280333333,1385.441333,0.1665,-0.116333333,37.50083333,37.5,30.00933333,30,2.155,345.7066667,503.0375,693.5086667,62.1025,69.11083333,83.12333333,2.52E+18,4080.431333,1331.5275,1332.475667,1330.042667,1330,1024.470833,1015.5035,1112.623333,1129.301,944.1938333,1521.0905,1581.491667,1101.44,1054.3245,951.2741667,549.653,3174.0475,2474.326,538.7043333,77.28766667,5648.4935,823.3323333,71.13875,2.215,0.06103125,8.695625,2.18,13.02625,0.46125,0.123,2.48706875,21.4375,,75.38,0.72,J22014,34,2100,A1V1035QKLQ000001X,J22014,7,2,70,140,0,0,134.29,1381606,1024918
01-08-2021 18:00,0.309166667,1387.3455,0.174833333,-0.132666667,37.4765,37.5,29.998,30,2.157333333,342.09,498.6305,688.4028333,61.61633333,68.22283333,81.75916667,2.52E+18,4080.428167,1332.412167,1332.948,1329.9135,1330,1023.414333,1015.621167,1112.924833,1129.7665,944.1376667,1518.739167,1581.9895,1101.44,1054.724,946.6473333,533.4535,3177.459833,2471.291833,534.6168333,76.0125,5648.746833,819.6531667,71.13875,2.215,0.06103125,8.695625,2.18,13.02625,0.46125,0.123,2.48706875,21.4375,,78.97,0.72,J22014,36,1300,A1V1035QKLQ000001X,J22014,7,2,70,140,0,0,134.29,1381606,1024918
01-08-2021 19:00,0.325333333,1388.165,0.1855,-0.116666667,37.50033333,37.5,29.99016667,30,2.157,338.6716667,495.0933333,684.6468333,61.25866667,68.11633333,81.85066667,2.52E+18,4080.369,1332.423333,1332.794167,1330.0145,1330,1022.676167,1015.661833,1113.051,1129.493333,944.1276667,1514.834,1580.402333,1101.44,1054.490333,945.7586667,531.9631667,3180.810167,2467.995333,531.6245,76.03266667,5647.907167,816.4335,71.13875,2.215,0.06103125,8.695625,2.18,13.02625,0.46125,0.123,2.48706875,21.4375,,78.97,0.72,J22014,32,1300,A1V1035QKLQ000001X,J22014,7,2,70,140,0,0,134.29,1381606,1024918
01-08-2021 21:00,0.292833333,1387.267167,0.1655,-0.123666667,37.48866667,37.5,30.00116667,30,2.158166667,344.1975,501.1441667,693.4131667,61.18183333,68.13883333,82.1095,2.52E+18,4080.3335,1332.660833,1333.324667,1329.948667,1330,1021.4665,1015.555,1113.271667,1128.944,944.172,1519.920667,1582.198,1101.44,1054.295,950.5273333,534.8873333,3175.719,2473.202333,539.0806667,76.06583333,5649.041833,823.083,71.13875,2.215,0.06103125,8.695625,2.18,13.02625,0.46125,0.123,2.48706875,21.4375,,78.97,0.72,J22014,34,1200,A1V1035QKLQ000001X,J22014,7,2,70,140,0,0,134.29,1381606,1024918
01-08-2021 22:00,0.293833333,1387.625833,0.1765,-0.089833333,37.5,37.5,29.994,30,2.1565,343.5201667,500.8588333,693.5403333,59.73766667,66.79183333,80.96333333,2.52E+18,4080.405,1333.521,1333.725,1330.012333,1330,1019.6585,1015.351333,1113.469667,1128.804,943.9526667,1519.806167,1581.607,1101.44,1054.3775,951.9021667,535.5048333,3174.662833,2476.713667,538.1135,75.4605,5651.497833,824.1545,71.13875,2.215,0.06103125,8.695625,2.18,13.02625,0.46125,0.123,2.48706875,21.4375,,78.97,0.72,J22014,38,1500,A1V1035QKLQ000001X,J22014,7,2,70,140,0,0,134.29,1381606,1024918
02-08-2021 00:00,0.311666667,1388.517667,0.179333333,-0.1,37.512,37.5,29.99866667,30,2.157333333,343.7981667,501.0153333,694.211,59.96683333,66.796,80.62616667,2.52E+18,4080.360833,1334.143,1334.341833,1329.997,1330,1019.507333,1016.260667,1113.790833,1128.719333,943.628,1518.729667,1582.5625,1101.44,1054.7495,950.0721667,530.8498333,3172.524333,2475.623333,539.5326667,74.88083333,5648.0505,824.7855,71.035,2.356666667,0.072333333,8.456666667,2.133333333,12.76333333,0.598333333,0.102666667,2.513216667,19.16666667,,75.38,0.72,J22014,38,1300,A1V1035QKLQ000001X,J22014,7,2,70,140,0,0,134.29,1381606,1024918
02-08-2021 03:00,0.316333333,1387.765,0.183833333,-0.151666667,37.49883333,37.5,30,30,2.158,343.212,500.9656667,692.9121667,60.419,66.871,79.91233333,2.52E+18,4080.3985,1333.745667,1333.901,1329.994167,1330,1020.648,1015.776667,1112.597,1129.703333,943.5595,1517.957833,1581.7175,1101.44,1055.416833,949.534,534.7251667,3172.800833,2475.908833,538.4686667,74.21916667,5648.855333,823.9495,71.035,2.356666667,0.072333333,8.456666667,2.133333333,12.76333333,0.598333333,0.102666667,2.513216667,19.16666667,,78.97,0.72,J22014,34,2000,A1V1035QKLQ000001X,J22014,7,2,70,140,0,0,134.29,1381606,1024918
02-08-2021 05:00,0.300333333,1385.525167,0.209166667,-0.102166667,37.50266667,37.5,30.00316667,30,2.1555,343.559,500.6861667,691.1455,63.80833333,70.3475,83.51016667,2.52E+18,4080.296833,1332.717,1333.622333,1329.950833,1330,1020.667667,1015.5715,1112.469333,1129.482167,943.8043333,1521.347833,1581.689667,1101.44,1054.586333,948.0395,534.524,3176.9725,2466.043333,537.02,77.26066667,5643.081,821.9838333,71.035,2.356666667,0.072333333,8.456666667,2.133333333,12.76333333,0.598333333,0.102666667,2.513216667,19.16666667,,79.69,0.72,J22014,31,2000,A1V1035QKLQ000001X,J22014,7,2,70,140,0,0,134.29,1381606,1024918
02-08-2021 06:00,0.302333333,1385.262,0.23,-0.147833333,37.50033333,37.5,30.00133333,30,2.157666667,342.8268333,499.9011667,690.0331667,64.00033333,70.802,84.22866667,2.52E+18,4080.32,1332.368333,1333.256333,1329.9445,1330,1020.963667,1015.5945,1112.352167,1129.398167,943.8315,1517.768167,1581.020333,1101.44,1054.4065,947.9846667,535.2315,3177.899833,2465.958,536.368,78.41266667,5643.993,820.962,71.035,2.356666667,0.072333333,8.456666667,2.133333333,12.76333333,0.598333333,0.102666667,2.513216667,19.16666667,,79.69,0.72,J22014,35,1800,A1V1035QKLQ000001X,J22014,7,2,70,140,0,0,134.29,1381606,1024918
02-08-2021 08:00,0.279,1385.070167,0.1725,-0.131833333,37.49266667,37.5,30.0025,30,2.1565,342.6855,497.9986667,688.5345,65.24016667,72.0865,85.428,2.52E+18,4080.294333,1332.0895,1333.184167,1330.002833,1330,1021.177,1016.410333,1112.152167,1129.524333,944.0048333,1517.4205,1580.043167,1101.44,1054.565667,946.2995,539.2073333,3171.613167,2455.239667,534.7081667,79.72583333,5627.013833,818.5041667,71.035,2.356666667,0.072333333,8.456666667,2.133333333,12.76333333,0.598333333,0.102666667,2.513216667,19.16666667,,75.38,0.72,J22014,30,1900,A1V1035QKLQ000001X,J22014,7,2,70,140,0,0,134.29,1381606,1024918
02-08-2021 10:00,0.291166667,1385.9305,0.180666667,-0.115833333,37.5075,37.5,30.00283333,30,2.156,338.985,497.2035,686.486,64.6365,71.228,84.26966667,2.52E+18,4080.263833,1331.901167,1332.752167,1330.0695,1330,1021.9505,1016.7335,1112.189167,1129.971833,944.188,1515.101167,1579.422,1101.44,1054.736667,943.964,542.5438333,3179.030833,2465.869667,532.5186667,78.82266667,5644.798833,818.317,71.035,2.356666667,0.072333333,8.456666667,2.133333333,12.76333333,0.598333333,0.102666667,2.513216667,19.16666667,,76.82,0.72,J22014,36,1900,A1V1035QKLQ000001X,J22014,7,2,70,140,0,0,134.29,1381606,1024918
02-08-2021 11:00,0.2835,1386.488833,0.181833333,-0.032,37.50533333,37.5,29.99366667,30,2.156666667,339.6813333,498.4258333,687.1823333,63.7645,70.52166667,83.71466667,2.52E+18,4080.300667,1331.789,1332.770167,1329.888167,1330,1022.981833,1016.7,1111.858,1129.8125,944.276,1514.954,1579.281,1101.44,1054.7585,944.0383333,552.9948333,3180.777167,2467.392833,532.492,78.4055,5648.163167,819.56,71.035,2.356666667,0.072333333,8.456666667,2.133333333,12.76333333,0.598333333,0.102666667,2.513216667,19.16666667,,76.82,0.72,J22014,38,2200,A1V1035QKLQ000001X,J22014,7,2,70,140,0,0,134.29,1381606,1024918
02-08-2021 13:00,0.266,1386.606,0.186333333,-0.195166667,37.50166667,37.5,30.00483333,30,2.156333333,340.8248333,500.104,686.7283333,63.4805,70.17066667,83.54083333,2.52E+18,4080.424333,1332.041,1333.459667,1329.958333,1330,1023.528833,1016.559,1110.883167,1129.3355,944.5068333,1514.177333,1578.503,1101.44,1055.252,945.9535,562.9461667,3181.636,2466.0155,531.6485,78.08133333,5647.677,820.9655,71.035,2.356666667,0.072333333,8.456666667,2.133333333,12.76333333,0.598333333,0.102666667,2.513216667,19.16666667,,79.69,0.72,J22014,34,2100,A1V1035QKLQ000001X,J22014,7,2,70,140,0,0,134.29,1381606,1024918
02-08-2021 14:00,0.2535,1387.134167,0.189166667,-0.113833333,37.50783333,37.5,30.00183333,30,2.1555,344.272,505.3156667,694.1641667,62.856,69.5385,82.8645,2.52E+18,4080.388167,1332.674667,1333.454,1330.0135,1330,1023.400667,1016.612667,1110.634833,1128.671333,944.3651667,1522.096667,1580.228667,1101.44,1055.083333,947.9063333,567.5715,3175.75,2473.478,537.2178333,77.6625,5649.342,826.1386667,71.035,2.356666667,0.072333333,8.456666667,2.133333333,12.76333333,0.598333333,0.102666667,2.513216667,19.16666667,,79.69,0.72,J22014,42,2200,A1V1035QKLQ000001X,J22014,7,2,70,140,0,0,134.29,1381606,1024918
02-08-2021 16:00,0.2405,1388.549833,0.171166667,-0.215,37.52916667,37.5,30.02233333,30,2.155666667,349.0978333,509.8301667,702.857,62.539,69.2425,82.62983333,2.52E+18,4080.4585,1332.4195,1333.6075,1330.0295,1330,1025.119333,1016.6165,1110.784833,1128.0725,944.2503333,1527.903333,1580.892,1101.44,1055.352833,952.8713333,560.0558333,3168.663833,2479.325833,544.0015,77.14666667,5647.876333,830.53,71.035,2.356666667,0.072333333,8.456666667,2.133333333,12.76333333,0.598333333,0.102666667,2.513216667,19.16666667,,76.82,0.72,J22014,36,2200,A1V1035QKLQ000001X,J22014,7,2,70,140,0,0,134.29,1381606,1024918
02-08-2021 18:00,0.257333333,1388.7745,0.180166667,-0.183333333,37.49116667,37.5,30.00766667,30,2.156166667,346.974,504.7933333,699.3913333,61.7005,68.069,80.86,2.52E+18,4080.444167,1333.3215,1334.351,1329.984833,1330,1025.6965,1016.785167,1110.365833,1127.473667,944.121,1520.880667,1580.223,1101.44,1055.283,949.6263333,556.8608333,3170.735833,2482.108167,541.224,75.7745,5652.966333,827.432,71.035,2.356666667,0.072333333,8.456666667,2.133333333,12.76333333,0.598333333,0.102666667,2.513216667,19.16666667,,76.82,0.72,J22014,34,1300,A1V1035QKLQ000001X,J22014,7,2,70,140,0,0,134.29,1381606,1024918
02-08-2021 19:00,0.2585,1389.421833,0.151833333,-0.133666667,37.51816667,37.5,30.00733333,30,2.156166667,347.176,505.6396667,700.3291667,61.6825,67.87183333,80.64633333,2.52E+18,4080.418833,1333.551667,1334.199,1330.010333,1330,1025.2505,1017.063667,1110.060833,1127.063833,944.0525,1521.606167,1580.865333,1101.44,1055.407833,949.9023333,557.44,3167.717167,2484.191833,541.6158333,75.371,5651.948167,828.4613333,71.035,2.356666667,0.072333333,8.456666667,2.133333333,12.76333333,0.598333333,0.102666667,2.513216667,19.16666667,,76.82,0.72,J22014,32,1400,A1V1035QKLQ000001X,J22014,7,2,70,140,0,0,134.29,1381606,1024918
02-08-2021 20:00,0.255833333,1389.7565,0.153833333,-0.019833333,37.50516667,37.5,30.01,30,2.156833333,347.2171667,506.0321667,700.7495,61.87966667,68.27183333,81.24866667,2.52E+18,4080.376833,1331.723833,1332.851,1330.066,1330,1024.536833,1016.735333,1109.650333,1126.990833,944.0286667,1518.103,1580.438167,1101.44,1055.429833,948.9901667,557.768,3168.005167,2483.244,542.1288333,75.57833333,5651.464333,828.2275,71.035,2.356666667,0.072333333,8.456666667,2.133333333,12.76333333,0.598333333,0.102666667,2.513216667,19.16666667,,78.97,0.72,J22014,38,1200,A1V1035QKLQ000001X,J22014,7,2,70,140,0,0,134.29,1381606,1024918
02-08-2021 22:00,0.270166667,1390.448833,0.164333333,-0.148833333,37.49633333,37.5,30.00816667,30,2.156666667,344.9116667,503.8568333,699.5731667,59.817,65.935,78.59933333,2.52E+18,4080.386333,1332.303833,1333.172167,1329.9185,1330,1023.669167,1016.521167,1108.9845,1126.966667,943.933,1519.965,1580.402167,1101.44,1054.968833,946.937,557.1505,3164.796333,2488.229833,541.2981667,73.32933333,5652.994,827.2021667,71.035,2.356666667,0.072333333,8.456666667,2.133333333,12.76333333,0.598333333,0.102666667,2.513216667,19.16666667,,71.79,0.72,J22014,26,1100,A1V1035QKLQ000001X,J22014,7,2,70,140,0,0,134.29,1381606,1024918
03-08-2021 00:00,0.246166667,1389.652333,0.158666667,-0.080166667,37.50066667,37.5,30.00766667,30,2.156833333,348.7848333,509.656,706.0353333,59.649,65.87566667,78.833,2.52E+18,4080.427,1332.628833,1333.566,1330.1145,1330,1023.684667,1015.342667,1108.894667,1126.895167,943.9365,1523.673833,1581.868,1101.44,1055.020333,951.3038333,561.354,3158.879667,2491.162167,545.9588333,73.318,5650.022,832.6748333,71.05166667,2.34,0.071166667,8.456666667,2.151666667,12.76666667,0.581666667,0.105166667,2.484083333,22.5,,76.82,0.72,J22014,30,1100,A1V1035QKLQ000001X,J22014,7,2,70,140,0,0,134.29,1381606,1024918
03-08-2021 02:00,0.2635,1389.616167,0.176166667,-0.141333333,37.49283333,37.5,30.01216667,30,2.157833333,342.0998333,499.521,695.0781667,59.971,65.863,78.43083333,2.52E+18,4080.370167,1332.8945,1334.056833,1330.037667,1330,1023.466667,1014.526833,1108.583833,1126.938333,944.0363333,1516.803833,1578.757833,1101.44,1055.034167,945.5646667,558.4483333,3167.809167,2484.313333,538.2545,72.89633333,5651.973,823.449,71.05166667,2.34,0.071166667,8.456666667,2.151666667,12.76666667,0.581666667,0.105166667,2.484083333,22.5,,76.82,0.72,J22014,38,2200,A1V1035QKLQ000001X,J22014,7,2,70,140,0,0,134.29,1381606,1024918
03-08-2021 03:00,0.233666667,1388.843833,0.197166667,-0.093,37.5115,37.5,30.0105,30,2.156666667,344.8988333,499.6428333,692.9653333,61.59933333,67.29916667,79.58083333,2.52E+18,4080.375833,1333.624667,1334.3655,1329.997833,1330,1024.1505,1014.089167,1108.599333,1126.9805,944.0953333,1516.316167,1578.7085,1101.44,1055.432833,945.8745,556.0883333,3170.079833,2481.436667,535.5215,73.84566667,5651.510167,822.3578333,71.05166667,2.34,0.071166667,8.456666667,2.151666667,12.76666667,0.581666667,0.105166667,2.484083333,22.5,,80.41,0.72,J22014,32,2100,A1V1035QKLQ000001X,J22014,7,2,70,140,0,0,134.29,1381606,1024918
03-08-2021 05:00,0.228,1387.5445,0.210833333,-0.073333333,37.49483333,37.5,29.99416667,30,2.156666667,347.2705,496.9365,684.1516667,64.25416667,70.12216667,82.50466667,2.52E+18,4080.243667,1333.396667,1334.459,1330.038833,1330,1025.4805,1013.533,1108.450333,1127.383833,943.9853333,1514.9365,1577.586333,1101.44,1055.475833,941.4505,553.6686667,3178.6655,2471.273333,529.8108333,76.78916667,5649.903333,818.495,71.05166667,2.34,0.071166667,8.456666667,2.151666667,12.76666667,0.581666667,0.105166667,2.484083333,22.5,,80.41,0.72,J22014,32,1800,A1V1035QKLQ000001X,J22014,7,2,70,140,0,0,134.29,1381606,1024918
03-08-2021 06:00,0.2035,1387.242167,0.199166667,-0.209833333,37.51233333,37.5,29.99333333,30,2.1555,351.2673333,501.9725,688.6665,65.25783333,71.339,84.01033333,2.52E+18,4080.3055,1333.177667,1334.341,1330.038833,1330,1025.751667,1013.657167,1108.5835,1127.525,943.8503333,1517.119167,1578.470667,1101.44,1055.506167,943.6938333,561.7991667,3172.531167,2470.113333,533.1071667,78.05366667,5642.766,822.8086667,71.05166667,2.34,0.071166667,8.456666667,2.151666667,12.76666667,0.581666667,0.105166667,2.484083333,22.5,,80.41,0.72,J22014,36,2200,A1V1035QKLQ000001X,J22014,7,2,70,140,0,0,134.29,1381606,1024918
03-08-2021 08:00,0.199,1386.262333,0.191833333,-0.164333333,37.513,37.5,29.998,30,2.156666667,351.0203333,504.3656667,693.9418333,64.81983333,71.2445,84.54433333,2.52E+18,4080.282833,1333.111833,1334.372833,1329.998333,1330,1026.9375,1012.521833,1109.282,1126.758333,943.816,1517.341667,1579.152167,1101.44,1055.2325,946.2081667,559.6165,3166.947833,2470.5595,538.0496667,78.82366667,5637.567333,825.7541667,71.05166667,2.34,0.071166667,8.456666667,2.151666667,12.76666667,0.581666667,0.105166667,2.484083333,22.5,,76.82,0.72,J22014,34,2100,A1V1035QKLQ000001X,J22014,7,2,70,140,0,0,134.29,1381606,1024918
03-08-2021 10:00,0.227833333,1386.309,0.1775,-0.087333333,37.49283333,37.5,29.98733333,30,2.156,346.7438333,503.5893333,693.144,62.64016667,68.95766667,82.18716667,2.52E+18,4080.2615,1333.027,1334.301333,1330.040167,1330,1025.705,1007.533333,1109.415,1125.247333,943.8035,1516.817,1578.393833,1101.44,1055.111333,944.8306667,558.5396667,3172.8335,2475.231333,537.8865,76.86316667,5648.108,825.2521667,71.05166667,2.34,0.071166667,8.456666667,2.151666667,12.76666667,0.581666667,0.105166667,2.484083333,22.5,,78.26,0.72,J22014,34,1500,A1V1035QKLQ000001X,J22014,7,2,70,140,0,0,134.29,1381606,1024918
03-08-2021 11:00,0.199666667,1386.241833,0.1735,-0.073166667,37.51366667,37.5,29.98466667,30,2.155333333,351.546,508.338,699.2758333,63.61533333,70.02,83.33183333,2.52E+18,4080.256,1332.670833,1334.214667,1330.088833,1330,1023.807,1004.868667,1108.5135,1124.4545,943.6888333,1528.524833,1578.666667,1101.44,1054.962333,951.3005,559.9853333,3163.1015,2477.496667,541.3106667,77.31316667,5640.669,830.2416667,71.05166667,2.34,0.071166667,8.456666667,2.151666667,12.76666667,0.581666667,0.105166667,2.484083333,22.5,,80.41,0.72,J22014,30,1200,A1V1035QKLQ000001X,J22014,7,2,70,140,0,0,134.29,1381606,1024918
03-08-2021 13:00,0.210333333,1387.404333,0.178833333,-0.076,37.5135,37.5,29.988,30,2.155666667,352.39,508.635,702.7893333,63.13166667,69.82166667,83.48416667,2.52E+18,4080.325167,1331.908833,1333.482333,1330.085833,1330,1023.166,1004.193667,1106.7765,1124.686333,943.5311667,1524.693,1579.356333,1101.44,1054.705,951.345,557.6993333,3164.124,2482.283167,544.1111667,77.89683333,5646.378667,831.7141667,71.05166667,2.34,0.071166667,8.456666667,2.151666667,12.76666667,0.581666667,0.105166667,2.484083333,22.5,,80.41,0.72,J22014,30,1400,A1V1035QKLQ000001X,J22014,7,2,70,140,0,0,134.29,1381606,1024918
03-08-2021 14:00,0.227333333,1388.006667,0.191,-0.037166667,37.509,37.5,29.99066667,30,2.1565,350.9838333,508.6853333,703.2555,61.942,68.49583333,82.02483333,2.52E+18,4080.365833,1332.49,1333.832333,1329.961667,1330,1024.1155,1005.961167,1106.964,1125.678,943.6173333,1519.8855,1579.309333,1101.44,1054.526833,950.1436667,559.2491667,3165.828333,2484.515333,545.0845,76.66633333,5650.279333,831.3378333,71.05166667,2.34,0.071166667,8.456666667,2.151666667,12.76666667,0.581666667,0.105166667,2.484083333,22.5,,80.41,0.72,J22014,34,1500,A1V1035QKLQ000001X,J22014,7,2,70,140,0,0,134.29,1381606,1024918
03-08-2021 16:00,0.228833333,1388.0055,0.167833333,-0.058833333,37.47783333,37.5,29.99383333,30,2.1555,348.0746667,503.3833333,696.0973333,61.4215,67.80016667,81.0585,2.52E+18,4080.396,1333.082667,1334.774,1330.030333,1330,1025.506833,1009.353333,1108.405,1125.567667,943.6655,1515.446667,1576.701667,1101.44,1054.279333,948.5808333,570.9115,3168.777833,2481.684167,538.0418333,75.50333333,5650.456833,827.0378333,71.05166667,2.34,0.071166667,8.456666667,2.151666667,12.76666667,0.581666667,0.105166667,2.484083333,22.5,,76.82,0.72,J22014,32,1400,A1V1035QKLQ000001X,J22014,7,2,70,140,0,0,134.29,1381606,1024918
03-08-2021 17:00,0.208666667,1388.0025,0.175,-0.0875,37.50166667,37.5,29.99433333,30,2.1555,354.3098333,510.334,705.3276667,61.195,67.556,80.9245,2.52E+18,4080.373167,1333.232833,1334.971167,1330.042,1330,1025.698,1010.704667,1109.0635,1124.719,943.6356667,1525.4415,1578.480833,1101.44,1054.137,952.6241667,575.0276667,3161.673,2488.3995,545.0245,75.2495,5650.113667,834.0678333,71.05166667,2.34,0.071166667,8.456666667,2.151666667,12.76666667,0.581666667,0.105166667,2.484083333,22.5,,76.82,0.72,J22014,3,300,A1V1035QKLQ000001X,J22014,7,2,70,140,0,0,134.29,1381606,1024918
03-08-2021 18:00,0.219833333,1388.152833,0.159833333,-0.016,37.49466667,37.5,30.0055,30,2.157,353.7148333,510.8248333,704.46,61.20216667,67.55516667,80.92066667,2.52E+18,4080.339833,1333.485167,1335.128167,1330.016333,1330,1025.48,1012.3115,1109.5825,1123.561333,943.4888333,1520.736833,1578.248333,1101.44,1054.104333,950.4956667,571.09,3163.289333,2486.729,545.9763333,75.24933333,5649.968,831.3446667,71.05166667,2.34,0.071166667,8.456666667,2.151666667,12.76666667,0.581666667,0.105166667,2.484083333,22.5,,80.41,0.72,J22014,34,1300,A1V1035QKLQ000001X,J22014,7,2,70,140,0,0,134.29,1381606,1024918
03-08-2021 19:00,0.202833333,1388.090333,0.181,-0.072333333,37.48266667,37.5,30.0055,30,2.155333333,356.7766667,513.8158333,708.446,60.615,67.02716667,80.43183333,2.52E+18,4080.217833,1332.935,1334.3735,1329.8705,1330,1024.749333,1013.480667,1109.971833,1122.694667,943.1753333,1528.190833,1578.597333,1101.44,1054.0355,952.4778333,571.464,3158.231833,2490.602667,547.7436667,74.8205,5648.884167,834.6966667,71.05166667,2.34,0.071166667,8.456666667,2.151666667,12.76666667,0.581666667,0.105166667,2.484083333,22.5,,80.41,0.72,J22014,38,1500,A1V1035QKLQ000001X,J22014,7,2,70,140,0,0,134.29,1381606,1024918
03-08-2021 20:00,0.192666667,1388.049833,0.17,-0.065833333,37.497,37.5,30.00133333,30,2.155833333,359.5923333,518.9806667,714.6188333,60.73133333,67.15316667,80.788,2.52E+18,4080.174667,1331.951667,1333.446167,1329.986667,1330,1024.652167,1014.902833,1110.350167,1122.185167,943.0715,1528.863333,1578.941333,1101.44,1053.956333,954.1798333,563.8983333,3154.285667,2497.5495,553.7373333,74.887,5651.935667,839.0926667,71.05166667,2.34,0.071166667,8.456666667,2.151666667,12.76666667,0.581666667,0.105166667,2.484083333,22.5,,80.41,0.72,J22014,32,1400,A1V1035QKLQ000001X,J22014,7,2,70,140,0,0,134.29,1381606,1024918
03-08-2021 22:00,0.213333333,1388.664667,0.1705,-0.0775,37.49,37.5,30.00283333,30,2.156333333,351.3441667,509.6633333,702.5325,60.18166667,66.25666667,79.42766667,2.52E+18,4080.080167,1331.627333,1333.5295,1330.067,1330,1022.960667,1016.815833,1110.819667,1121.666667,942.7091667,1514.305167,1577.964167,1101.44,1053.540833,949.078,556.4756667,3160.5855,2489.431833,544.5181667,73.70316667,5650.143833,829.0003333,71.05166667,2.34,0.071166667,8.456666667,2.151666667,12.76666667,0.581666667,0.105166667,2.484083333,22.5,,80.41,0.72,J22014,24,1200,A1V1035QKLQ000001X,J22014,7,2,70,140,0,0,134.29,1381606,1024918
04-08-2021 00:00,0.203833333,1390.5295,0.183166667,-0.119,37.50066667,37.5,30.00583333,30,2.157166667,353.4193333,513.0998333,704.8473333,59.0805,65.41516667,78.82066667,2.52E+18,4080.146,1332.1955,1333.4995,1329.875667,1330,1020.573167,1018.981,1111.144333,1121.998167,942.5406667,1519.719833,1579.699,1101.44,1053.4375,948.2543333,560.193,3157.9085,2494.790667,546.2338333,73.28633333,5652.803167,831.8306667,71.46,1.79,0.065866667,9.561666667,2.316666667,13.69333333,0.23,0.151166667,2.5034,20.16666667,,76.82,0.72,J22014,34,1400,A1V1035QKLQ000001X,J22014,7,2,70,140,0,0,134.29,1381606,1024918
04-08-2021 02:00,0.226166667,1389.8205,0.160666667,-0.129,37.49433333,37.5,29.99483333,30,2.157,349.7718333,509.6861667,700.444,58.43033333,64.41833333,77.50783333,2.52E+18,4080.081167,1333.009333,1334.44,1329.8995,1330,1019.582,1020.390833,1111.089667,1121.54,942.7605,1510.665333,1578.224,1101.44,1053.728167,944.6785,555.322,3160.012833,2491.585167,543.834,71.9435,5651.5525,827.9115,71.46,1.79,0.065866667,9.561666667,2.316666667,13.69333333,0.23,0.151166667,2.5034,20.16666667,,80.41,0.72,J22014,67,3800,A1V1035QKLQ000001X,J22014,7,2,70,140,0,0,134.29,1381606,1024918
04-08-2021 03:00,0.216833333,1388.760833,0.189,-0.139833333,37.517,37.5,30.0005,30,2.156666667,348.75,506.6343333,695.0423333,60.1985,65.94466667,78.70383333,2.52E+18,4080.0635,1333.793333,1334.911167,1330.146667,1330,1018.189167,1020.9925,1111.3395,1122.044667,943.0133333,1511.6365,1577.643,1101.44,1054.1135,942.5893333,555.9546667,3163.751,2487.268667,538.5563333,72.745,5651.011167,824.0396667,71.46,1.79,0.065866667,9.561666667,2.316666667,13.69333333,0.23,0.151166667,2.5034,20.16666667,,80.41,0.72,J22014,40,2500,A1V1035QKLQ000001X,J22014,7,2,70,140,0,0,134.29,1381606,1024918
04-08-2021 05:00,0.182666667,1386.614667,0.201166667,-0.007833333,37.49616667,37.5,30.01433333,30,2.1555,348.0445,506.161,693.3621667,63.53816667,69.50316667,82.38433333,2.52E+18,4079.896667,1333.669333,1335.034667,1330.0525,1330,1014.8955,1020.714167,1111.160167,1122.699833,942.9073333,1510.455333,1576.553833,1101.44,1054.568833,942.5293333,566.6715,3168.347667,2478.334667,536.5333333,76.13633333,5646.326667,822.1603333,71.46,1.79,0.065866667,9.561666667,2.316666667,13.69333333,0.23,0.151166667,2.5034,20.16666667,,80.41,0.72,J22014,30,1800,A1V1035QKLQ000001X,J22014,7,2,70,140,0,0,134.29,1381606,1024918
04-08-2021 06:00,0.1675,1386.508667,0.203166667,-0.1185,37.502,37.5,30.01333333,30,2.155333333,353.7433333,513.1755,702.2453333,64.3385,70.71933333,83.51,2.52E+18,4079.989167,1333.600667,1335.044,1330.057833,1330,1013.164,1019.9895,1110.957,1123.175,943.0016667,1522.049667,1578.5995,1101.44,1054.946833,944.4193333,567.4253333,3155.900667,2477.766833,544.275,77.6035,5633.666833,828.6591667,71.46,1.79,0.065866667,9.561666667,2.316666667,13.69333333,0.23,0.151166667,2.5034,20.16666667,,80.41,0.72,J22014,34,2100,A1V1035QKLQ000001X,J22014,7,2,70,140,0,0,134.29,1381606,1024918
04-08-2021 08:00,0.1445,1385.232167,0.183833333,-0.1055,37.51483333,37.5,30.00483333,30,2.156,360.5646667,520.8251667,709.3853333,66.21733333,72.82483333,85.68033333,2.52E+18,4080.200167,1332.6415,1334.9405,1329.895333,1330,1007.464,1019.5445,1109.925667,1122.325667,943.0085,1521.572667,1579.157,1101.44,1055.1415,947.485,555.2631667,3126.0025,2454.55,552.4535,79.71666667,5580.396667,831.6266667,71.46,1.79,0.065866667,9.561666667,2.316666667,13.69333333,0.23,0.151166667,2.5034,20.16666667,,76.82,0.72,J22014,33,1900,A1V1035QKLQ000001X,J22014,7,2,70,140,0,0,134.29,1381606,1024918
04-08-2021 10:00,0.1445,1385.763833,0.199666667,-0.112,37.51833333,37.5,30.00433333,30,2.155333333,353.3381667,511.8038333,699.592,65.086,71.87383333,84.89983333,2.52E+18,4080.136667,1332.642833,1334.6025,1329.988167,1330,1000.860167,1018.656167,1108.898667,1122.501167,943.2538333,1517.366333,1578.58,1101.44,1055.083167,945.4205,554.2233333,3146.545667,2459.880833,542.8291667,79.57,5606.205833,824.3783333,71.46,1.79,0.065866667,9.561666667,2.316666667,13.69333333,0.23,0.151166667,2.5034,20.16666667,,80.41,0.72,J22014,32,1200,A1V1035QKLQ000001X,J22014,7,2,70,140,0,0,134.29,1381606,1024918
04-08-2021 11:00,0.132833333,1386.302,0.196166667,-0.1735,37.50016667,37.5,30.0065,30,2.1545,359.9506667,519.669,708.6071667,64.7545,71.548,84.63333333,2.52E+18,4080.215167,1332.643,1334.484333,1330.031667,1330,999.5763333,1018.4705,1108.3475,1122.525833,943.339,1523.933333,1579.2875,1101.44,1055.082333,949.761,557.5403333,3134.2665,2463.5935,549.8788333,79.176,5597.7975,831.1523333,71.46,1.79,0.065866667,9.561666667,2.316666667,13.69333333,0.23,0.151166667,2.5034,20.16666667,,80.41,0.72,J22014,30,1200,A1V1035QKLQ000001X,J22014,7,2,70,140,0,0,134.29,1381606,1024918
04-08-2021 13:00,0.1625,1388.286333,0.188,-0.335,37.51,37.5,29.9995,30,2.157166667,353.7485,512.3038333,700.6498333,62.43433333,69.0945,81.74116667,2.52E+18,4080.305333,1332.639667,1334.895167,1330.004167,1330,998.7695,1017.593167,1107.540167,1122.215167,943.7561667,1520.594167,1581.1325,1101.44,1055.052833,945.7683333,552.4151667,3160.941,2477.99,543.5773333,77.04,5639.009167,826.4718333,71.46,1.79,0.065866667,9.561666667,2.316666667,13.69333333,0.23,0.151166667,2.5034,20.16666667,,80.41,0.72,J22014,36,1300,A1V1035QKLQ000001X,J22014,7,2,70,140,0,0,134.29,1381606,1024918
04-08-2021 14:00,0.185166667,1389.620333,0.171,-0.086666667,37.48833333,37.5,30.00333333,30,2.155666667,351.4913333,510.378,699.0543333,61.406,67.82316667,80.22966667,2.52E+18,4080.321,1333.118167,1335.25,1330.1035,1330,998.397,1016.733333,1107.385667,1122.172167,944.0228333,1512.161,1578.4,1101.44,1055.331167,944.3508333,555.464,3166.9205,2482.8825,542.5998333,75.46966667,5649.693333,824.9391667,71.46,1.79,0.065866667,9.561666667,2.316666667,13.69333333,0.23,0.151166667,2.5034,20.16666667,,81.13,0.72,J22014,32,1100,A1V1035QKLQ000001X,J22014,7,2,70,140,0,0,134.29,1381606,1024918
04-08-2021 16:00,0.191833333,1390.270833,0.1785,-0.173833333,37.48733333,37.5,29.9945,30,2.156333333,348.3466667,508.1981667,696.8575,61.10116667,67.41516667,79.734,2.52E+18,4080.359333,1333.637167,1335.630667,1330.106333,1330,998.522,1012.5195,1107.443,1122.491167,944.483,1513.598167,1577.099833,1101.44,1056.309,942.3536667,561.0568333,3166.574333,2483.08,540.3791667,74.72516667,5649.629167,823.2703333,71.46,1.79,0.065866667,9.561666667,2.316666667,13.69333333,0.23,0.151166667,2.5034,20.16666667,,76.82,0.72,J22014,30,1300,A1V1035QKLQ000001X,J22014,7,2,70,140,0,0,134.29,1381606,1024918
04-08-2021 18:00,0.1765,1390.069833,0.162,-0.0975,37.498,37.5,29.99666667,30,2.155333333,352.9798333,515.2173333,704.676,60.99916667,67.27166667,79.67383333,2.52E+18,4080.3875,1334.103,1336.305833,1329.997333,1330,998.8678333,1011.003,1107.107,1121.246833,944.7683333,1515.955667,1578.397833,1101.44,1057.172333,945.9601667,569.6538333,3160.590667,2489.849333,546.7333333,74.467,5650.758167,829.8421667,71.46,1.79,0.065866667,9.561666667,2.316666667,13.69333333,0.23,0.151166667,2.5034,20.16666667,,76.82,0.72,J22014,32,1300,A1V1035QKLQ000001X,J22014,7,2,70,140,0,0,134.29,1381606,1024918
04-08-2021 19:00,0.171666667,1390.174,0.171,-0.153333333,37.515,37.5,30.0005,30,2.155,352.7835,515.3966667,705.9195,60.8285,67.193,79.71583333,2.52E+18,4080.3765,1334.144,1335.881167,1329.955,1330,998.4053333,1010.2425,1106.658167,1120.402167,944.7603333,1520.769833,1578.751667,1101.44,1057.4275,946.9828333,569.7198333,3159.551667,2490.952167,547.1671667,74.45933333,5650.48,830.8253333,71.46,1.79,0.065866667,9.561666667,2.316666667,13.69333333,0.23,0.151166667,2.5034,20.16666667,,80.41,0.72,J22014,28,1200,A1V1035QKLQ000001X,J22014,7,2,70,140,0,0,134.29,1381606,1024918
04-08-2021 22:00,0.177333333,1389.649667,0.180666667,-0.278166667,37.50266667,37.5,29.99083333,30,2.1555,348.6736667,509.932,703.13,59.87783333,66.1205,78.53866667,2.52E+18,4080.403167,1333.402,1335.138167,1329.958833,1330,995.3643333,1009.8765,1106.1115,1118.8775,944.8585,1517.774,1578.294833,1101.44,1057.893167,945.5833333,572.3736667,3159.499667,2488.360667,545.5873333,73.31316667,5647.799833,828.6133333,71.46,1.79,0.065866667,9.561666667,2.316666667,13.69333333,0.23,0.151166667,2.5034,20.16666667,,80.41,0.72,J22014,28,1200,A1V1035QKLQ000001X,J22014,7,2,70,140,0,0,134.29,1381606,1024918
04-08-2021 23:00,0.173166667,1390.3685,0.163333333,-0.271333333,37.50683333,37.5,30.007,30,2.155833333,347.4665,508.1148333,702.6375,59.87533333,66.187,78.6285,2.52E+18,4080.365167,1333.224167,1334.724667,1330.083833,1330,996.1476667,1010.560833,1106.224333,1118.3195,944.8025,1520.418,1578.717,1101.44,1057.787167,945.9123333,570.4146667,3160.081833,2487.978833,545.4831667,73.4065,5648.111167,828.1631667,71.46,1.79,0.065866667,9.561666667,2.316666667,13.69333333,0.23,0.151166667,2.5034,20.16666667,,80.41,0.72,J22014,34,1700,A1V1035QKLQ000001X,J22014,7,2,70,140,0,0,134.29,1381606,1024918
