Repository: RitwikKhandelwal/Piramal-Kosamba

File: 2. Efficiency/45tpd/1. Flat Files/Flint_B5.csv (part 8 of 43)
e,B5 HP Set Value,B5 LP Process value,B5 LP Set Value,Header Gas Pressure Process value,Recuprator Left Bottom temp Process value,Recuprator Left Middle temp Process value,Recuprator Left top temp Process value,Recuprator Right Bottom temp Process value,Recuprator Right Middle temp Process value,Recuprator Right top temp Process value,Row Key,Total cold air flow  Process value,B5 Front Bottom temp Process value,B5 front Top temp Process value,B5 Rear Top temp Process value,B5 Rear Top temp Set Value,Melter Bottom 1 temp Process value,Melter Bottom 2 temp Process value,Melter Bottom 3 temp Process value,Melter Bottom 4 temp Process value,Melter Bottom 5 temp Process value,Melter Crown 1 temp Process value,Melter Crown 2 temp Process value,Riser temp( not available) Process value,Thraot Sleeper Process value,west gas channel right side Process value,Total gas flow Process value,Total hot air left Process value,Total hot air right Process value,Total hot air left temp Process value,Total hot air right temp Process value,Total hot air Process value,Thermocouple stack ( Chimney) left Process value,chem_comp_SiO2,chem_comp_Al2O3,chem_comp_Fe2O3,chem_comp_CaO,chem_comp_MgO,chem_comp_Na2O,chem_comp_K2O,chem_comp_SO3,physical_test_density_gm_cc,physical_test_seed_count_result,,DPR Eff,ActDrw(Ton),JobNumber,DefectCountSum,SampleSizeSum,FGCode,Number,NumberOfSection,NumberOfGob,GobCutPerMinute,ISMachineActualSpeed,GobWeightLow,GobWeightHigh,GlassDraw,PackedQunatity,ProductionOrderNumber
03-02-2021 23:00,1.019,1397.826333,0.212166667,-0.018333333,37.0055,37,29.97183333,30,2.172333333,342.466,504.1931667,703.4393333,86.97916667,96.98983333,130.827,2.52E+18,4081.243167,1341.4645,1364.939833,1370.027833,1370,1301.487167,1299.039,1294.771,1314.1435,1241.620167,1509.397833,1579.8745,1101.44,1407.373667,1412.424667,605.1123333,3133.044667,2557.626333,537.2286667,110.4046667,5690.792,828.5766667,70.97,2.363333333,0.073333333,8.498333333,2.118333333,12.78166667,0.598333333,0.104666667,2.48405,22.16666667,,57.89,0.54,J18797,50,3600,F1T0859QKLQ030003X,J18797,8,3,108,324.05,0,0,77.33,3980502,1021454
04-02-2021 00:00,1.0195,1396.810333,0.204166667,-0.0135,37.028,37,30.01416667,30,2.1725,341.5733333,502.991,702.8228333,85.64533333,95.6805,129.3715,2.52E+18,4081.2515,1340.987667,1364.857333,1369.960167,1370,1301.132333,1298.9775,1294.5215,1313.969833,1241.387167,1509.21,1579.084,1101.44,1407.280833,1411.2305,606.6578333,3132.151833,2558.089667,536.5133333,109.3623333,5690.218,828.187,,,,,,,,,,,,65.05,0.54,J18797,35,2900,F1T0859QKLQ030003X,J18797,8,3,108,324.05,0,0,77.33,3980502,1021454
04-02-2021 02:00,1.082166667,1396.011667,0.208,-0.022333333,37.007,37,30.00116667,30,2.172833333,346.193,501.7385,707.0511667,83.9295,93.82583333,127.0605,2.52E+18,4081.350833,1340.683333,1365.040333,1369.957,1370,1300.840833,1298.838833,1294.453333,1313.8185,1241.1885,1511.151833,1580.569167,1101.44,1406.726167,1412.947833,610.3493333,3126.498,2564.209167,538.4931667,106.8946667,5690.645167,822.5615,,,,,,,,,,,,50.18,0.54,J18797,34,2900,F1T0859QKLQ030003X,J18797,8,3,108,324.05,0,0,77.33,3980502,1021454
04-02-2021 03:00,1.024166667,1395.787333,0.153666667,-0.012333333,36.999,37,30.01616667,30,2.173,350.599,500.8146667,709.9453333,84.51616667,94.06483333,126.8176667,2.52E+18,4081.5175,1339.12,1365.020167,1370.007167,1370,1301.015833,1298.754333,1294.537,1314.050333,1241.181333,1511.292,1580.417167,1101.44,1406.938,1413.036667,610.0025,3125.035167,2564.741833,539.8248333,106.6105,5689.738,818.0636667,,,,,,,,,,,,55.76,0.54,J18797,27,2200,F1T0859QKLQ030003X,J18797,8,3,108,324.05,0,0,77.33,3980502,1021454
04-02-2021 04:00,1.021016949,1395.743898,0.172033898,-0.016779661,36.99542373,37,29.98372881,30,2.17220339,350.8408475,502.0549153,710.2710169,86.44728814,95.9220339,128.3315254,2.52E+18,4081.596949,1340.15322,1364.937627,1370.000169,1370,1301.274407,1299.327627,1294.804237,1314.322542,1241.155085,1512.055593,1580.317797,1101.44,1407.210847,1412.641864,609.329661,3126.982373,2563.574915,540.4027119,107.9498305,5690.566441,818.5523729,,,,,,,,,,,,69.7,0.54,J18797,25,2400,F1T0859QKLQ030003X,J18797,8,3,108,324.05,0,0,77.33,3980502,1021454
04-02-2021 05:00,1.026,1396.911167,0.1585,-0.022166667,36.96933333,37,29.9935,30,2.171333333,351.6851667,504.2323333,711.4655,88.28066667,97.55466667,129.6411667,2.52E+18,4081.631167,1340.743,1364.9685,1370.048833,1370,1301.683833,1299.1105,1295.267667,1314.587167,1241.3695,1509.496,1580.712667,1101.44,1408.293167,1412.035167,609.8391667,3127.455333,2561.9915,541.8206667,109.3496667,5689.313167,821.0048333,,,,,,,,,,,,61.94,0.54,J18797,29,1900,F1T0859QKLQ030003X,J18797,8,3,108,324.05,0,0,77.33,3980502,1021454
04-02-2021 06:00,1.010333333,1397.238833,0.166666667,-0.0125,36.9955,37,30.00933333,30,2.170333333,353.3196667,506.9953333,713.7246667,89.347,99.08933333,131.3565,2.52E+18,4081.639667,1341.020833,1364.933833,1369.968667,1370,1301.728833,1298.317333,1295.2365,1314.1635,1241.612833,1511.318167,1581.140167,1101.44,1409.240167,1412.389333,609.6886667,3128.023,2561.106167,544.224,111.3025,5689.300333,823.7941667,,,,,,,,,,,,59.96,0.54,J18797,23,1600,F1T0859QKLQ030003X,J18797,8,3,108,324.05,0,0,77.33,3980502,1021454
04-02-2021 07:00,0.998333333,1397.0315,0.249333333,-0.027166667,37.011,37,30.01416667,30,2.169833333,353.213,506.3591667,712.9631667,89.66033333,99.24066667,131.2773333,2.52E+18,4081.555833,1340.980833,1365.036833,1370.0275,1370,1301.653333,1298.054333,1295.0495,1314.1465,1241.877833,1512.08,1582.103667,1101.44,1409.7035,1412.451167,608.5728333,3130.323,2559.288,544.1211667,111.4858333,5689.5825,823.4913333,,,,,,,,,,,,69.7,0.54,J18797,26,1800,F1T0859QKLQ030003X,J18797,8,3,108,324.05,0,0,77.33,3980502,1021454
04-02-2021 08:00,0.98,1397.215,0.228666667,-0.020166667,36.99416667,37,30.01783333,30,2.1705,352.3058333,505.6583333,711.2088333,91.831,101.3618333,133.2333333,2.52E+18,4081.586833,1341.405667,1364.945833,1370.026667,1370,1300.960833,1297.610667,1294.875833,1314.489333,1242.059,1509.492167,1581.405,1101.44,1410.231333,1411.014667,607.4918333,3134.070667,2558.173333,543.0096667,113.0205,5692.093667,822.4306667,,,,,,,,,,,,67.37,0.54,J18797,33,2600,F1T0859QKLQ030003X,J18797,8,3,108,324.05,0,0,77.33,3980502,1021454
04-02-2021 10:00,0.964166667,1394.735667,0.2255,-0.037333333,36.98983333,37,29.9925,30,2.170833333,352.9473333,510.484,713.9215,95.87683333,105.7773333,138.2016667,2.52E+18,4081.4585,1341.4875,1364.953,1370.000167,1370,1301.0305,1297.946833,1294.646833,1314.170833,1242.4045,1513.087333,1582.295,1101.44,1410.403167,1414.974,605.5805,3138.627333,2553.989333,545.7665,117.8415,5692.7635,827.2395,,,,,,,,,,,,74.34,0.54,J18797,23,1700,F1T0859QKLQ030003X,J18797,8,3,108,324.05,0,0,77.33,3980502,1021454
04-02-2021 11:00,0.9475,1395.622833,0.2435,-0.031833333,37.00116667,37,30.005,30,2.171,351.6453333,511.126,714.3596667,95.7895,105.4281667,137.7656667,2.52E+18,4081.416167,1340.779,1365.031333,1369.556667,1369.416667,1301.269167,1298.348667,1294.829,1314.074,1242.724667,1511.892833,1581.294667,1101.44,1410.773167,1411.346833,606.5508333,3137.956833,2548.893167,546.6423333,117.9288333,5686.909667,829.4035,,,,,,,,,,,,74.34,0.54,J18797,28,2000,F1T0859QKLQ030003X,J18797,8,3,108,324.05,0,0,77.33,3980502,1021454
04-02-2021 12:00,0.927333333,1396.5865,0.237,-0.015,36.959,37,29.988,30,2.170833333,349.0496667,508.8193333,711.1771667,95.86766667,105.7438333,138.1285,2.52E+18,4081.343333,1341.661333,1365.017167,1364.949667,1365,1301.419667,1298.430833,1294.808833,1314.071833,1243.0315,1508.382333,1580.008,1101.44,1411.097667,1408.007,606.2635,3140.517833,2549.988,544.2673333,118.2283333,5690.531667,828.3331667,,,,,,,,,,,,76.67,0.54,J18797,30,2300,F1T0859QKLQ030003X,J18797,8,3,108,324.05,0,0,77.33,3980502,1021454
04-02-2021 13:00,0.948,1395.6905,0.234666667,0.027166667,37.0125,37,30.00766667,30,2.1705,347.7031667,507.9866667,711.1061667,93.52266667,103.5773333,136.2856667,2.52E+18,4081.356667,1342.029,1364.955,1364.946167,1365,1301.060333,1298.271,1294.695,1314.03,1243.104167,1509.2265,1580.545,1101.44,1410.983167,1410.931333,609.5596667,3137.713833,2553.749833,543.1145,116.7436667,5691.4065,828.9795,,,,,,,,,,,,76.67,0.54,J18797,32,2400,F1T0859QKLQ030003X,J18797,8,3,108,324.05,0,0,77.33,3980502,1021454
04-02-2021 14:00,0.969666667,1395.379667,0.224333333,-0.021333333,36.9755,37,30.012,30,2.1715,346.4525,507.9891667,712.6606667,90.28316667,100.3758333,133.4015,2.52E+18,4081.386833,1341.326333,1365.051333,1364.999333,1365,1301.003167,1298.439833,1294.614833,1314.170333,1243.260667,1512.228167,1581.533167,1101.44,1411.003,1412.911,610.041,3132.893,2556.756667,543.955,114.095,5689.886667,830.6966667,,,,,,,,,,,,76.67,0.54,J18797,31,2300,F1T0859QKLQ030003X,J18797,8,3,108,324.05,0,0,77.33,3980502,1021454
04-02-2021 15:00,0.967833333,1395.486,0.216666667,-0.025833333,36.9995,37,29.99183333,30,2.171333333,344.7546667,506.878,712.403,87.847,97.48733333,129.9591667,2.52E+18,4081.409333,1341.129667,1364.9795,1365.034333,1365,1300.860833,1297.928667,1294.509,1314.15,1243.2325,1509.218333,1580.6995,1101.44,1411.183333,1411.3965,610.0756667,3128.341333,2561.835167,543.2025,110.7526667,5690.152667,830.6255,,,,,,,,,,,,76.67,0.54,J18797,26,2200,F1T0859QKLQ030003X,J18797,8,3,108,324.05,0,0,77.33,3980502,1021454
04-02-2021 16:00,0.969333333,1396.439333,0.204333333,-0.02,37.006,37,29.991,30,2.170833333,348.9881667,507.8518333,714.3026667,87.492,96.8985,129.089,2.52E+18,4081.340167,1340.714,1364.969,1364.911,1365,1300.738333,1298.567167,1294.422333,1313.9575,1243.322,1509.1755,1579.341167,1101.44,1411.272167,1413.717333,614.3703333,3125.408833,2562.8355,544.611,109.2991667,5688.266333,828.2446667,,,,,,,,,,,,76.67,0.54,J18797,31,2600,F1T0859QKLQ030003X,J18797,8,3,108,324.05,0,0,77.33,3980502,1021454
04-02-2021 18:00,0.956,1395.663333,0.213833333,-0.015833333,36.98616667,37,30.004,30,2.172333333,345.5671667,505.4991667,711.4763333,85.216,95.09766667,127.3908333,2.52E+18,4081.3705,1338.510667,1364.992833,1365.007333,1365,1301.796167,1298.040333,1294.796,1313.8995,1243.47,1512.5455,1582.159333,1101.44,1410.814167,1414.0275,614.745,3124.864333,2563.828167,542.6371667,107.7131667,5688.836167,827.4496667,,,,,,,,,,,,81.31,0.54,J18797,28,2700,F1T0859QKLQ030003X,J18797,8,3,108,324.05,0,0,77.33,3980502,1021454
04-02-2021 19:00,0.939166667,1396.7365,0.213166667,-0.018666667,36.99633333,37,29.97583333,30,2.171333333,347.0006667,507.112,712.7635,85.88883333,95.449,127.505,2.52E+18,4081.279667,1340.687667,1365.051333,1365.067667,1365,1301.69,1297.633833,1294.754333,1312.8885,1243.087833,1512.711833,1582.4055,1101.44,1411.405833,1415.707667,613.4248333,3123.583167,2565.404667,543.1078333,107.5973333,5689.041333,829.9141667,,,,,,,,,,,,73.18,0.54,J18797,29,2900,F1T0859QKLQ030003X,J18797,8,3,108,324.05,0,0,77.33,3980502,1021454
04-02-2021 20:00,0.961166667,1396.478833,0.208,-0.0135,37.02266667,37,29.99866667,30,2.172666667,348.327,508.8116667,715.4678333,84.04216667,94.70683333,127.3571667,2.52E+18,4081.271167,1340.987,1365.034333,1364.9345,1365,1301.032,1297.433333,1294.240667,1312.281667,1243.091,1516.117667,1583.324833,1101.44,1411.7855,1418.758,608.2385,3121.831667,2567.824333,545.3136667,107.5413333,5689.613667,831.3275,,,,,,,,,,,,81.31,0.54,J18797,33,2400,F1T0859QKLQ030003X,J18797,8,3,108,324.05,0,0,77.33,3980502,1021454
04-02-2021 21:00,0.937,1396.655833,0.2135,-0.019,36.99066667,37,29.99883333,30,2.173666667,344.3286667,505.6635,713.9901667,82.24583333,92.72633333,125.1956667,2.52E+18,4081.207,1340.054333,1365.093,1365.063333,1365,1300.940833,1297.669167,1294.0215,1312.329833,1243.272333,1513.938333,1582.277333,1101.44,1412.051167,1412.767167,604.5765,3121.250833,2569.045833,543.479,105.993,5690.270333,827.8703333,,,,,,,,,,,,81.31,0.54,J18797,33,3100,F1T0859QKLQ030003X,J18797,8,3,108,324.05,0,0,77.33,3980502,1021454
04-02-2021 22:00,0.939666667,1397.5275,0.215166667,-0.014166667,37.0045,37,29.99216667,30,2.174,341.9688333,502.238,709.931,81.951,92.041,123.8635,2.52E+18,4081.183667,1339.215333,1365.022333,1364.942167,1365,1301.0525,1297.437333,1294.031,1312.706667,1243.524167,1508.3355,1580.373833,1101.44,1412.429667,1407.314833,607.1416667,3123.057833,2567.883,539.6766667,104.4635,5691.034167,824.6548333,,,,,,,,,,,,81.31,0.54,J18797,34,3000,F1T0859QKLQ030003X,J18797,8,3,108,324.05,0,0,77.33,3980502,1021454
04-02-2021 23:00,0.946666667,1397.302667,0.202666667,-0.024333333,36.99783333,37,29.99766667,30,2.173166667,341.6915,501.9771667,708.9793333,82.538,92.99866667,125.1073333,2.52E+18,4081.243833,1339.01,1364.935833,1365.069833,1365,1300.506333,1297.044833,1293.807,1312.659833,1243.404333,1509.093667,1581.230833,1101.44,1412.390333,1409.054,609.5326667,3124.396,2564.791667,538.6466667,105.1828333,5689.254833,824.2568333,,,,,,,,,,,,81.31,0.55,J18797,42,3300,F1T0859QKLQ030003X,J18797,8,3,108,324.05,0,0,77.33,3980502,1021454
05-02-2021 00:00,0.940333333,1397.042333,0.200166667,-0.015,36.9945,37,30.0065,30,2.173333333,341.2735,501.36,708.6481667,81.77533333,92.245,124.6035,2.52E+18,4081.175833,1339.26,1364.925333,1364.959333,1365,1299.500833,1295.984333,1293.271,1312.149,1243.219,1508.196667,1580.638,1101.44,1411.821833,1408.577,610.9156667,3124.601333,2565.873667,538.2841667,104.897,5690.4705,824.4235,71.01,1.686666667,0.112333333,10.22333333,2.653333333,13.89333333,0.163333333,0.1,2.510433333,25,,76.67,0.55,J18797,31,2800,F1T0859QKLQ030003X,J18797,8,3,108,324.05,0,0,77.33,3980502,1021454
05-02-2021 02:00,0.9485,1396.5335,0.211166667,-0.018666667,36.9905,37,29.99466667,30,2.174,344.8525,503.2933333,710.894,81.338,91.86983333,124.238,2.52E+18,4081.313833,1341.016667,1364.999833,1365.0075,1365,1298.135833,1294.690667,1292.379667,1311.057167,1242.818,1509.958167,1580.755333,1101.44,1411.047833,1407.64,614.704,3121.722333,2569.6075,540.3426667,104.396,5691.062167,826.4131667,71.01,1.686666667,0.112333333,10.22333333,2.653333333,13.89333333,0.163333333,0.1,2.510433333,25,,72.02,0.55,J18797,44,2800,F1T0859QKLQ030003X,J18797,8,3,108,324.05,0,0,77.33,3980502,1021454
05-02-2021 03:00,0.9445,1395.826333,0.1575,-0.023333333,37.0035,37,30.0305,30,2.174,344.0968333,502.1866667,709.5075,81.90416667,92.06283333,123.9923333,2.52E+18,4081.381167,1340.358,1364.990167,1364.9285,1365,1297.510167,1294.196667,1292.113667,1310.543167,1242.51,1504.8995,1578.144333,1101.44,1410.4735,1402.739167,612.7038333,3122.415667,2565.376167,539.3773333,104.1001667,5687.647,824.9456667,71.01,1.686666667,0.112333333,10.22333333,2.653333333,13.89333333,0.163333333,0.1,2.510433333,25,,72.02,0.55,J18797,32,2300,F1T0859QKLQ030003X,J18797,8,3,108,324.05,0,0,77.33,3980502,1021454
05-02-2021 04:00,0.939166667,1394.985167,0.159,-0.013,36.99583333,37,29.99383333,30,2.172833333,344.273,504.045,711.1293333,83.94283333,93.9985,125.6276667,2.52E+18,4081.4585,1339.961333,1364.970833,1365.0405,1365,1297.811,1294.8335,1292.023333,1310.707167,1242.368667,1508.046667,1578.745667,1101.44,1409.903,1405.2635,617.6686667,3124.7655,2566.441167,540.321,105.5358333,5690.9795,826.0606667,71.01,1.686666667,0.112333333,10.22333333,2.653333333,13.89333333,0.163333333,0.1,2.510433333,25,,78.99,0.55,J18797,47,2300,F1T0859QKLQ030003X,J18797,8,3,108,324.05,0,0,77.33,3980502,1021454
05-02-2021 05:00,0.941833333,1394.429833,0.152166667,-0.017833333,36.9985,37,29.982,30,2.171833333,348.6586667,507.4843333,714.0663333,85.89816667,96.1065,127.9213333,2.52E+18,4081.464,1339.3005,1365.013833,1364.9905,1365,1298.165,1294.073167,1292.241667,1311.099667,1242.238333,1509.888167,1581.221667,1101.44,1409.7495,1409.0305,617.609,3123.760167,2564.660667,543.613,107.7318333,5688.285667,829.387,71.01,1.686666667,0.112333333,10.22333333,2.653333333,13.89333333,0.163333333,0.1,2.510433333,25,,81.31,0.55,J18797,35,2400,F1T0859QKLQ030003X,J18797,8,3,108,324.05,0,0,77.33,3980502,1021454
05-02-2021 06:00,0.944333333,1394.179333,0.1775,-0.012833333,37.005,37,29.99383333,30,2.170833333,352.9011667,510.2698333,716.771,87.5585,97.98016667,130.0423333,2.52E+18,4081.455167,1338.594667,1364.994167,1365.061167,1365,1297.824,1293.596167,1292.386167,1310.42,1242.288833,1510.104833,1581.9105,1101.44,1410.922167,1409.0735,616.4158333,3124.6385,2565.963833,546.802,109.8753333,5690.417333,832.1048333,71.01,1.686666667,0.112333333,10.22333333,2.653333333,13.89333333,0.163333333,0.1,2.510433333,25,,81.31,0.55,J18797,46,2400,F1T0859QKLQ030003X,J18797,8,3,108,324.05,0,0,77.33,3980502,1021454
05-02-2021 07:00,0.9265,1395.355333,0.235666667,-0.027833333,37.019,37,29.98033333,30,2.1705,353.8941667,509.769,715.0941667,88.68,98.83366667,130.5325,2.52E+18,4081.543,1338.338667,1364.92,1364.9595,1365,1297.573667,1293.437,1292.088833,1310.189167,1242.384333,1510.056667,1582.100333,1101.44,1411.899333,1407.376,614.9116667,3127.75,2561.443167,545.8565,110.7613333,5689.366667,831.528,71.01,1.686666667,0.112333333,10.22333333,2.653333333,13.89333333,0.163333333,0.1,2.510433333,25,,78.99,0.55,J18797,36,2300,F1T0859QKLQ030003X,J18797,8,3,108,324.05,0,0,77.33,3980502,1021454
05-02-2021 08:00,0.909833333,1396.101667,0.215333333,-0.077333333,37.00716667,37,30.0105,30,2.171333333,356.7055,511.9248333,717.0221667,90.23866667,100.5266667,132.2723333,2.52E+18,4081.593333,1338.904,1359.214167,1356.422,1355.75,1297.207667,1293.212667,1291.928667,1309.991833,1242.686667,1505.8115,1580.868333,1101.44,1412.800667,1406.773667,611.1421667,3129.003833,2560.178667,547.7571667,112.3141667,5689.174667,833.0418333,71.01,1.686666667,0.112333333,10.22333333,2.653333333,13.89333333,0.163333333,0.1,2.510433333,25,,67.37,0.55,J18797,25,1400,F1T0859QKLQ030003X,J18797,8,3,108,324.05,0,0,77.33,3980502,1021454
05-02-2021 10:00,0.878833333,1396.261,0.230666667,-0.025833333,37.01366667,37,30.03666667,30,2.170333333,353.3298333,510.7081667,716.1645,90.14833333,100.499,132.2931667,2.52E+18,4081.488,1334.566333,1355.022833,1350.011167,1350,1297.610333,1293.636833,1291.790333,1310.359333,1243.0125,1509.860667,1581.108167,1101.44,1412.908667,1405.297333,617.881,3129.5525,2561.1815,546.8218333,112.949,5690.635,831.8935,71.01,1.686666667,0.112333333,10.22333333,2.653333333,13.89333333,0.163333333,0.1,2.510433333,25,,74.34,0.55,J18797,25,2000,F1T0859QKLQ030003X,J18797,8,3,108,324.05,0,0,77.33,3980502,1021454
05-02-2021 11:00,0.874666667,1397.016,0.216666667,0.0385,37.02566667,37,30.01566667,30,2.17,354.476,513.0986667,719.0035,90.37183333,100.4378333,132.0171667,2.52E+18,4081.4175,1333.757167,1354.966167,1350.000667,1350,1297.378333,1293.280833,1291.894833,1309.561167,1243.0395,1510.532333,1582.259333,1101.44,1412.840833,1407.578667,615.96,3128.167167,2560.925,548.5971667,112.5033333,5689.120667,832.8408333,71.01,1.686666667,0.112333333,10.22333333,2.653333333,13.89333333,0.163333333,0.1,2.510433333,25,,67.37,0.55,J18797,29,2500,F1T0859QKLQ030003X,J18797,8,3,108,324.05,0,0,77.33,3980502,1021454
05-02-2021 12:00,0.869,1397.266667,0.223166667,-0.0265,37.005,37,30.02933333,30,2.171166667,354.6386667,513.089,718.58,91.66866667,102.1326667,133.8913333,2.52E+18,4081.506,1334.461833,1355.006167,1350.019333,1350,1296.659333,1292.762,1291.297333,1309.186333,1243.139667,1509.689667,1581.279167,1101.44,1413.032,1405.286667,611.9956667,3131.271333,2561.2195,549.1073333,114.0958333,5692.417833,830.9281667,71.01,1.686666667,0.112333333,10.22333333,2.653333333,13.89333333,0.163333333,0.1,2.510433333,25,,74.34,0.55,J18797,27,2200,F1T0859QKLQ030003X,J18797,8,3,108,324.05,0,0,77.33,3980502,1021454
05-02-2021 13:00,0.887,1396.636333,0.216333333,-0.030166667,37.016,37,29.97783333,30,2.1705,354.5018333,513.5173333,719.1293333,90.18983333,100.8101667,132.893,2.52E+18,4081.263,1335.14,1355.021167,1350.022,1350,1296.479333,1292.632333,1290.681167,1309.004833,1243.272833,1508.5295,1580.9665,1101.44,1413.388667,1406.707,611.4765,3128.7535,2560.704833,548.7488333,113.513,5689.517333,832.0008333,71.01,1.686666667,0.112333333,10.22333333,2.653333333,13.89333333,0.163333333,0.1,2.510433333,25,,69.7,0.55,J18797,28,2100,F1T0859QKLQ030003X,J18797,8,3,108,324.05,0,0,77.33,3980502,1021454
05-02-2021 14:00,0.896166667,1397.114833,0.233,-0.049333333,37.00966667,37,29.99166667,30,2.1715,350.939,510.0598333,716.3286667,86.6835,97.592,130.1286667,2.52E+18,4081.187,1334.766167,1354.982,1349.999,1350,1296.299333,1292.547,1290.402,1308.417667,1243.275,1509.151667,1580.929,1101.44,1413.494333,1405.288667,611.6336667,3127.199833,2563.473167,546.9151667,111.238,5691.886667,830.5905,71.01,1.686666667,0.112333333,10.22333333,2.653333333,13.89333333,0.163333333,0.1,2.510433333,25,,69.7,0.55,J18797,29,2200,F1T0859QKLQ030003X,J18797,8,3,108,324.05,0,0,77.33,3980502,1021454
05-02-2021 15:00,0.894666667,1397.0015,0.208,-0.089333333,37.01583333,37,29.99066667,30,2.1715,350.0073333,507.1436667,713.7245,84.13783333,94.553,126.6178333,2.52E+18,4081.125167,1335.257833,1355.030167,1350.034667,1350,1295.513833,1291.781,1290.048667,1307.980333,1243.290167,1506.901667,1580.2695,1101.44,1413.808333,1404.0545,613.87,3124.861833,2564.557667,544.1946667,107.7228333,5689.330333,829.9738333,71.01,1.686666667,0.112333333,10.22333333,2.653333333,13.89333333,0.163333333,0.1,2.510433333,25,,72.02,0.55,J18797,24,1700,F1T0859QKLQ030003X,J18797,8,3,108,324.05,0,0,77.33,3980502,1021454
05-02-2021 16:00,0.895666667,1396.4065,0.211166667,-0.0545,36.99083333,37,30.00533333,30,2.171333333,352.1326667,507.902,715.4458333,82.91216667,93.172,125.0651667,2.52E+18,4081.179833,1335.774167,1354.992333,1349.9425,1350,1294.754,1291.350667,1289.421667,1307.478333,1243.2585,1507.3385,1579.393667,1101.44,1413.654833,1406.504167,619.1981667,3120.454833,2568.502667,544.7078333,105.9038333,5688.926667,830.9563333,71.01,1.686666667,0.112333333,10.22333333,2.653333333,13.89333333,0.163333333,0.1,2.510433333,25,,76.67,0.55,J18797,25,2100,F1T0859QKLQ030003X,J18797,8,3,108,324.05,0,0,77.33,3980502,1021454
05-02-2021 18:00,0.891833333,1396.961333,0.2005,-0.021833333,36.98283333,37,30.00883333,30,2.172,356.2703333,510.4266667,719.1085,80.7605,90.90216667,122.9546667,2.52E+18,4081.117833,1335.873333,1355.043167,1350.008167,1350,1294.602833,1291.257667,1288.933333,1307.275667,1242.873,1507.372833,1579.184167,1101.44,1412.893667,1408.282667,622.5233333,3113.443833,2576.129333,547.7721667,103.6036667,5689.487,834.6448333,71.01,1.686666667,0.112333333,10.22333333,2.653333333,13.89333333,0.163333333,0.1,2.510433333,25,,76.67,0.55,J18797,27,2300,F1T0859QKLQ030003X,J18797,8,3,108,324.05,0,0,77.33,3980502,1021454
05-02-2021 19:00,0.886833333,1396.621,0.208833333,-0.039833333,36.99,37,29.99266667,30,2.172333333,356.6961667,509.5008333,718.0783333,79.7545,89.64016667,121.4003333,2.52E+18,4081.0535,1335.738833,1354.967333,1350.011167,1350,1294.35,1291.088833,1288.528,1306.7035,1242.7785,1511.285667,1579.8625,1101.44,1412.723667,1408.444333,620.6541667,3111.812333,2577.227,547.6838333,102.07,5688.907167,833.8788333,71.01,1.686666667,0.112333333,10.22333333,2.653333333,13.89333333,0.163333333,0.1,2.510433333,25,,76.67,0.55,J18797,28,2400,F1T0859QKLQ030003X,J18797,8,3,108,324.05,0,0,77.33,3980502,1021454
05-02-2021 20:00,0.883,1396.985,0.197,-0.034666667,37.0005,37,30.00766667,30,2.173,357.001,507.7696667,717.2883333,78.9155,88.94266667,120.7593333,2.52E+18,4081.157833,1335.719,1354.977667,1349.978833,1350,1294.0685,1290.940333,1288.139333,1306.442333,1242.462333,1508.2495,1580.151167,1101.44,1412.809167,1407.3315,620.3548333,3111.380667,2577.5735,546.004,101.394,5688.9855,831.727,71.01,1.686666667,0.112333333,10.22333333,2.653333333,13.89333333,0.163333333,0.1,2.510433333,25,,76.67,0.55,J18797,30,2800,F1T0859QKLQ030003X,J18797,8,3,108,324.05,0,0,77.33,3980502,1021454
05-02-2021 21:00,0.892833333,1397.453667,0.208666667,-0.011166667,36.99533333,37,30.00683333,30,2.173333333,358.2041667,508.1368333,719.0275,78.9695,88.9015,120.5761667,2.52E+18,4081.113667,1334.928,1354.987833,1350.0445,1350,1293.45,1290.5605,1287.808,1306.094333,1242.358833,1509.9655,1579.330833,1101.44,1412.797833,1408.154333,619.9805,3110.264833,2579.853333,546.467,100.9405,5690.057333,830.232,71.01,1.686666667,0.112333333,10.22333333,2.653333333,13.89333333,0.163333333,0.1,2.510433333,25,,81.31,0.55,J18797,28,2300,F1T0859QKLQ030003X,J18797,8,3,108,324.05,0,0,77.33,3980502,1021454
05-02-2021 22:00,0.871,1396.9285,0.192,-0.018166667,37.01066667,37,29.99816667,30,2.174166667,357.214,506.6586667,718.0086667,77.606,87.66533333,119.4151667,2.52E+18,4081.092,1333.623333,1355.061,1349.989167,1350,1293.360167,1290.462333,1287.539,1306.071,1242.258167,1509.745333,1579.491833,1101.44,1412.351167,1406.544333,621.7523333,3110.313833,2579.566167,545.0153333,100.1963333,5689.833667,828.9568333,71.01,1.686666667,0.112333333,10.22333333,2.653333333,13.89333333,0.163333333,0.1,2.510433333,25,,81.31,0.55,J18797,30,2400,F1T0859QKLQ030003X,J18797,8,3,108,324.05,0,0,77.33,3980502,1021454
05-02-2021 23:00,0.878166667,1396.991667,0.204666667,-0.009166667,36.98516667,37,30.0185,30,2.174166667,359.0113333,509.4726667,722.3845,76.677,86.43466667,117.8665,2.52E+18,4081.043,1333.761167,1355.024167,1349.991833,1350,1293.0815,1289.785667,1287.339333,1305.893333,1242.052667,1509.839833,1579.5955,1101.44,1411.961,1408.522167,624.0865,3104.412167,2583.392833,547.419,98.67533333,5687.891833,830.1933333,71.01,1.686666667,0.112333333,10.22333333,2.653333333,13.89333333,0.163333333,0.1,2.510433333,25,,78.99,0.55,J18797,30,2500,F1T0859QKLQ030003X,J18797,8,3,108,324.05,0,0,77.33,3980502,1021454
06-02-2021 00:00,0.873333333,1396.964333,0.211333333,-0.028833333,37.00116667,37,30.00483333,30,2.172833333,359.768,510.5308333,723.9791667,77.26683333,86.96566667,118.4548333,2.52E+18,4081.042167,1333.158667,1355.066667,1350.047667,1350,1292.892,1289.697667,1286.8885,1305.775833,1242.046833,1512.422667,1579.974333,1101.44,1411.953667,1409.288833,625.6366667,3104.555,2587.093833,549.2846667,98.78633333,5691.4275,829.7636667,71.06,1.673333333,0.112,10.22666667,2.6,13.89666667,0.17,0.099333333,2.511433333,25.66666667,,78.99,0.55,J18797,31,2600,F1T0859QKLQ030003X,J18797,8,3,108,324.05,0,0,77.33,3980502,1021454
06-02-2021 02:00,0.828333333,1397.338167,0.2065,-0.0155,37.009,37,30.00033333,30,2.172,358.8825,509.01,723.3858333,76.37433333,86.08433333,117.5531667,2.52E+18,4081.000667,1332.688,1355.0635,1350.018,1350,1292.6055,1289.446333,1287.0065,1306.149333,1242.016833,1508.452333,1579.5995,1101.44,1411.971833,1408.0655,625.7021667,3103.8295,2586.5455,547.9613333,98.06616667,5690.488833,827.6183333,71.06,1.673333333,0.112,10.22666667,2.6,13.89666667,0.17,0.099333333,2.511433333,25.66666667,,78.99,0.55,J18797,28,2400,F1T0859QKLQ030003X,J18797,8,3,108,324.05,0,0,77.33,3980502,1021454
06-02-2021 03:00,0.838333333,1396.489333,0.150666667,-0.015333333,37.022,37,30.00316667,30,2.172833333,360.4188333,510.3941667,724.7688333,77.52816667,86.9545,118.0713333,2.52E+18,4081.145667,1333.0735,1354.991667,1349.9835,1350,1292.347333,1289.325333,1286.647,1306.072667,1241.867667,1509.102,1578.650833,1101.44,1411.803833,1407.258333,621.0123333,3104.101,2585.8515,549.6808333,98.53983333,5689.7965,827.8225,71.06,1.673333333,0.112,10.22666667,2.6,13.89666667,0.17,0.099333333,2.511433333,25.66666667,,78.99,0.55,J18797,22,1500,F1T0859QKLQ030003X,J18797,8,3,108,324.05,0,0,77.33,3980502,1021454
06-02-2021 04:00,0.846166667,1395.907667,0.157333333,-0.020166667,37.00183333,37,29.9635,30,2.171166667,360.2795,509.341,721.4358333,79.78966667,89.18583333,120.0651667,2.52E+18,4081.253833,1331.6895,1354.993833,1350.025833,1350,1292.6945,1289.8655,1286.865333,1306.389,1241.789833,1507.256667,1577.672333,1101.44,1411.488667,1406.282833,622.9963333,3110.270333,2581.246,548.2876667,100.3183333,5691.571333,829.7108333,71.06,1.673333333,0.112,10.22666667,2.6,13.89666667,0.17,0.099333333,2.511433333,25.66666667,,81.31,0.55,J18797,20,1400,F1T0859QKLQ030003X,J18797,8,3,108,324.05,0,0,77.33,3980502,1021454
06-02-2021 05:00,0.872666667,1395.633833,0.155166667,-0.02,37.018,37,29.98366667,30,2.1705,361.0361667,509.4593333,720.978,81.82233333,91.4045,122.5005,2.52E+18,4081.453833,1330.4705,1354.984833,1349.969667,1350,1293.5635,1290.81,1287.506833,1306.635167,1241.772333,1512.8495,1580.056,1101.44,1411.1595,1409.371667,625.4555,3145.4,2602.530667,547.9916667,102.8408333,5747.921667,831.475,71.06,1.673333333,0.112,10.22666667,2.6,13.89666667,0.17,0.099333333,2.511433333,25.66666667,,81.31,0.55,J18797,28,1700,F1T0859QKLQ030003X,J18797,8,3,108,324.05,0,0,77.33,3980502,1021454
06-02-2021 06:00,0.880833333,1395.8495,0.156166667,-0.019666667,37.00616667,37,29.99233333,30,2.170666667,363.5518333,512.2118333,723.849,83.49416667,93.0805,124.179,2.52E+18,4081.549833,1329.613833,1354.997333,1350.045,1350,1294.306667,1290.910833,1288.269,1306.6545,1241.529833,1513.318167,1582.075333,1101.44,1411.273833,1410.45,623.5821667,3147.814333,2601.916167,550.0031667,104.6895,5749.5955,832.7523333,71.06,1.673333333,0.112,10.22666667,2.6,13.89666667,0.17,0.099333333,2.511433333,25.66666667,,78.99,0.55,J18797,27,1900,F1T0859QKLQ030003X,J18797,8,3,108,324.05,0,0,77.33,3980502,1021454
06-02-2021 07:00,0.8765,1396.906,0.2605,-0.009333333,37.02016667,37,29.988,30,2.1705,363.2831667,511.1926667,722.4245,84.61716667,94.3055,125.4445,2.52E+18,4081.6075,1330.126167,1354.9725,1349.958,1350,1294.515333,1290.3495,1288.3045,1306.263667,1241.902,1513.317167,1581.855333,1101.44,1412.1865,1408.946333,621.6,3151.544333,2594.473833,549.5466667,106.2233333,5745.959667,831.7635,71.06,1.673333333,0.112,10.22666667,2.6,13.89666667,0.17,0.099333333,2.511433333,25.66666667,,78.99,0.55,J18797,21,1500,F1T0859QKLQ030003X,J18797,8,3,108,324.05,0,0,77.33,3980502,1021454
06-02-2021 08:00,0.865833333,1395.349667,0.2175,-0.023,37.00616667,37,30.0115,30,2.169833333,363.4718333,510.2106667,721.0685,85.6735,95.27183333,126.217,2.52E+18,4081.6045,1330.899667,1354.9345,1350.042667,1350,1294.911,1290.472667,1288.2045,1306.6725,1242.272,1512,1581.380333,1101.44,1412.837667,1407.253167,619.601,3155.019667,2596.083667,548.3466667,107.1251667,5751.045833,830.3945,71.06,1.673333333,0.112,10.22666667,2.6,13.89666667,0.17,0.099333333,2.511433333,25.66666667,,76.67,0.55,J18797,21,1400,F1T0859QKLQ030003X,J18797,8,3,108,324.05,0,0,77.33,3980502,1021454
06-02-2021 09:00,0.855833333,1395.794833,0.2435,-0.010666667,37.02166667,37,30.00383333,30,2.170166667,364.7481667,510.4363333,721.1045,87.046,96.74,127.7551667,2.52E+18,4081.635333,1331.977167,1355.100667,1349.9735,1350,1294.8,1290.613167,1288.238333,1307.000833,1242.499833,1509.208667,1580.353667,1101.44,1413.182,1406.518833,621.3925,3156.545667,2594.469333,548.1601667,108.5066667,5750.9925,829.6495,71.06,1.673333333,0.112,10.22666667,2.6,13.89666667,0.17,0.099333333,2.511433333,25.66666667,,78.99,0.55,J18797,3,300,F1T0859QKLQ030003X,J18797,8,3,108,324.05,0,0,77.33,3980502,1021454
06-02-2021 10:00,0.847666667,1396.160167,0.2475,-0.080333333,37.03516667,37,29.9925,30,2.17,366.1268333,512.7705,723.5171667,86.5035,96.06966667,126.9468333,2.52E+18,4081.613333,1332.6415,1354.9685,1350.075167,1350,1294.757333,1290.751,1288.319333,1307.342167,1242.684833,1511.713167,1580.698,1101.44,1413.24,1404.9335,621.608,3154.027167,2594.5195,549.93,108.3578333,5748.3575,831.082,71.06,1.673333333,0.112,10.22666667,2.6,13.89666667,0.17,0.099333333,2.511433333,25.66666667,,78.99,0.55,J18797,25,2300,F1T0859QKLQ030003X,J18797,8,3,108,324.05,0,0,77.33,3980502,1021454
06-02-2021 11:00,0.857,1396.461167,0.236166667,-0.022666667,37.01716667,37,30.00833333,30,2.170166667,369.2976667,517.1405,728.8285,86.0995,95.46683333,126.2063333,2.52E+18,4081.523167,1332.223833,1354.982667,1349.935333,1350,1294.807,1290.990667,1288.368833,1307.539833,1242.729,1507.353333,1581.303167,1101.44,1413.024833,1408.112833,620.5866667,3148.3985,2601.628333,552.8145,107.3691667,5750.120333,835.7398333,71.06,1.673333333,0.112,10.22666667,2.6,13.89666667,0.17,0.099333333,2.511433333,25.66666667,,81.31,0.55,J18797,26,2000,F1T0859QKLQ030003X,J18797,8,3,108,324.05,0,0,77.33,3980502,1021454
06-02-2021 12:00,0.8515,1396.376,0.2355,-0.048166667,37.006,37,29.98783333,30,2.170833333,368.9146667,517.061,729.0848333,85.4475,94.95766667,126.0705,2.52E+18,4081.544167,1332.189333,1354.996667,1350.008833,1350,1295.068833,1291.464833,1288.4765,1307.745667,1242.804167,1519.592,1581.159667,1101.44,1412.773833,1404.745667,593,3148.5375,2602.0645,555.815,107.3271667,5750.6515,835.3426667,71.06,1.673333333,0.112,10.22666667,2.6,13.89666667,0.17,0.099333333,2.511433333,25.66666667,,81.31,0.55,J18797,26,2000,F1T0859QKLQ030003X,J18797,8,3,108,324.05,0,0,77.33,3980502,1021454
06-02-2021 13:00,0.854833333,1396.7085,0.235333333,-0.012166667,37.0145,37,29.99383333,30,2.17,363.9815,509.1966667,720.0805,83.68283333,93.13233333,123.7981667,2.52E+18,4081.460833,1332.93,1355.038167,1349.949667,1350,1295.0225,1291.602,1288.446833,1307.967,1242.818333,1509.273,1580.071333,1101.44,1412.81,1401.488167,614.0946667,3152.018833,2598.772167,546.5758333,105.2883333,5750.9205,829.7575,71.06,1.673333333,0.112,10.22666667,2.6,13.89666667,0.17,0.099333333,2.511433333,25.66666667,,81.31,0.55,J18797,30,1900,F1T0859QKLQ030003X,J18797,8,3,108,324.05,0,0,77.33,3980502,1021454
06-02-2021 14:00,0.856,1396.482,0.224833333,-0.021166667,37.0325,37,30.01066667,30,2.170333333,362.7523333,508.821,720.3203333,82.17516667,91.74066667,122.5326667,2.52E+18,4081.389833,1333.786167,1354.9895,1349.997333,1350,1294.862167,1291.3665,1288.597833,1307.927,1242.739833,1507.244833,1580.235,1101.44,1412.7155,1400.795833,621.6906667,3151.070667,2599.856167,545.8573333,103.9845,5751.308833,829.5451667,71.06,1.673333333,0.112,10.22666667,2.6,13.89666667,0.17,0.099333333,2.511433333,25.66666667,,81.31,0.55,J18797,28,2200,F1T0859QKLQ030003X,J18797,8,3,108,324.05,0,0,77.33,3980502,1021454
06-02-2021 15:00,0.835,1396.422833,0.220333333,-0.096166667,36.988,37,29.98116667,30,2.1715,363.6543333,510.4461667,722.5406667,80.98583333,90.35833333,121.0656667,2.52E+18,4081.303167,1333.880333,1354.947167,1349.963667,1350,1294.18,1290.167833,1288.247667,1307.2255,1242.618,1508.3005,1580.560833,1101.44,1412.390667,1403.534667,622.9623333,3146.918833,2602.264,547.0621667,102.378,5749.507833,830.8543333,71.06,1.673333333,0.112,10.22666667,2.6,13.89666667,0.17,0.099333333,2.511433333,25.66666667,,81.31,0.55,J18797,25,2000,F1T0859QKLQ030003X,J18797,8,3,108,324.05,0,0,77.33,3980502,1021454
06-02-2021 16:00,0.8465,1396.448,0.217,-0.023166667,36.99583333,37,30,30,2.170333333,364.6688333,512.9666667,725.7895,80.15983333,89.60233333,120.4976667,2.52E+18,4081.339833,1334.2925,1355.093333,1350.019,1350,1293.424833,1289.613833,1287.656167,1306.521667,1242.3785,1511.467833,1580.619,1101.44,1412.281333,1406.747667,625.7273333,3142.748333,2607.478833,549.458,101.6873333,5750.130833,832.8696667,71.06,1.673333333,0.112,10.22666667,2.6,13.89666667,0.17,0.099333333,2.511433333,25.66666667,,78.99,0.55,J18797,25,1900,F1T0859QKLQ030003X,J18797,8,3,108,324.05,0,0,77.33,3980502,1021454
06-02-2021 18:00,0.852833333,1397.579667,0.2165,-0.023,36.999,37,30.012,30,2.1715,363.2176667,512.057,725.4245,78.39766667,87.75833333,118.4948333,2.52E+18,4081.3435,1333.836167,1354.998667,1350.032833,1350,1293.124833,1289.911667,1287.306333,1306.6685,1242.273833,1510.5955,1580.412667,1101.44,1412.423667,1405.790833,624.7386667,3139.409,2612.380167,549.135,99.647,5751.7765,830.4743333,71.06,1.673333333,0.112,10.22666667,2.6,13.89666667,0.17,0.099333333,2.511433333,25.66666667,,78.99,0.55,J18797,37,2600,F1T0859QKLQ030003X,J18797,8,3,108,324.05,0,0,77.33,3980502,1021454
06-02-2021 19:00,0.858666667,1396.405167,0.211666667,-0.0245,37.02566667,37,30.013,30,2.172,361.8228333,510.8316667,723.144,77.15333333,86.59416667,117.392,2.52E+18,4081.339333,1332.143,1355.041833,1350.002333,1350,1293.352333,1289.767667,1287.127667,1306.538167,1242.2205,1512.029667,1581.1105,1101.44,1412.200333,1406.991333,625.1271667,3139.459667,2610.947333,547.6295,98.64816667,5750.393,829.5918333,71.06,1.673333333,0.112,10.22666667,2.6,13.89666667,0.17,0.099333333,2.511433333,25.66666667,,69.7,0.55,J18797,30,2400,F1T0859QKLQ030003X,J18797,8,3,108,324.05,0,0,77.33,3980502,1021454
06-02-2021 20:00,0.8675,1396.407167,0.204333333,-0.015666667,37.009,37,29.985,30,2.172333333,360.6521667,509.4793333,720.9521667,76.65483333,85.93966667,116.3946667,2.52E+18,4081.299333,1331.174333,1354.911833,1349.977667,1350,1293.568167,1289.783167,1287.2125,1306.785667,1242.208667,1510.21,1580.906667,1101.44,1412.263667,1404.3505,624.6223333,3139.148833,2612.0355,546.5706667,97.72216667,5751.085667,828.5271667,71.06,1.673333333,0.112,10.22666667,2.6,13.89666667,0.17,0.099333333,2.511433333,25.66666667,,81.31,0.55,J18797,22,1800,F1T0859QKLQ030003X,J18797,8,3,108,324.05,0,0,77.33,3980502,1021454
06-02-2021 21:00,0.8775,1396.6185,0.2075,-0.020666667,37.01,37,29.99483333,30,2.1725,360.3921667,508.7171667,719.5893333,76.39016667,85.79383333,116.308,2.52E+18,4081.198,1331.090333,1355.078,1349.958833,1350,1293.308167,1289.589167,1287.095167,1306.477667,1242.1955,1511.151833,1581.511667,1101.44,1412.209,1405.3015,624.7736667,3139.114333,2611.185667,545.454,97.53983333,5750.2715,828.375,71.06,1.673333333,0.112,10.22666667,2.6,13.89666667,0.17,0.099333333,2.511433333,25.66666667,,81.31,0.55,J18797,23,1900,F1T0859QKLQ030003X,J18797,8,3,108,324.05,0,0,77.33,3980502,1021454
06-02-2021 22:00,0.880833333,1396.754167,0.1965,-0.019666667,37.01116667,37,30.00866667,30,2.1715,361.5226667,510.3775,721.4456667,75.95716667,85.39966667,116.0925,2.52E+18,4081.173167,1330.539833,1354.9065,1350.048333,1350,1293.214833,1290.0015,1287.130833,1306.346167,1242.163333,1512.507667,1582.424833,1101.44,1412.133333,1407.466167,625.3408333,3137.469,2612.256333,546.8583333,97.24433333,5749.790667,830.3918333,71.06,1.673333333,0.112,10.22666667,2.6,13.89666667,0.17,0.099333333,2.511433333,25.66666667,,81.31,0.55,J18797,22,1800,F1T0859QKLQ030003X,J18797,8,3,108,324.05,0,0,77.33,3980502,1021454
06-02-2021 23:00,0.8875,1397.048333,0.221,-0.013166667,36.979,37,29.99083333,30,2.173166667,361.9091667,511.0735,722.1405,75.83566667,85.10066667,115.5931667,2.52E+18,4081.161333,1329.7965,1355.131833,1350.047833,1350,1293.281833,1290.094833,1287.100167,1306.086833,1241.968,1510.091167,1581.412167,1101.44,1412.308667,1406.829333,625.9001667,3136.013167,2613.0585,547.759,96.81166667,5748.9675,831.3281667,71.06,1.673333333,0.112,10.22666667,2.6,13.89666667,0.17,0.099333333,2.511433333,25.66666667,,81.31,0.55,J18797,23,2000,F1T0859QKLQ030003X,J18797,8,3,108,324.05,0,0,77.33,3980502,1021454
07-02-2021 00:00,0.894,1398.2755,0.206666667,-0.019333333,36.99816667,37,30.00633333,30,2.172166667,364.465,514.4925,725.8985,75.86083333,85.10666667,115.8621667,2.52E+18,4081.161,1330.226333,1354.979,1349.992833,1350,1293.465,1290.724667,1287.1235,1306.222667,1242.0855,1512.923,1580.489833,1101.44,1412.350833,1409.792333,624.3275,3132.852833,2616.378167,550.9166667,96.825,5749.4065,834.8638333,,,,,,,,,,,,78.99,0.55,J18797,24,1800,F1T0859QKLQ030003X,J18797,8,3,108,324.05,0,0,77.33,3980502,1021454
07-02-2021 02:00,0.883166667,1397.5755,0.207333333,-0.025666667,36.96883333,37,29.98883333,30,2.173166667,360.47,509.9965,720.6891667,73.8045,82.58766667,112.7815,2.52E+18,4081.182667,1330.4025,1354.984667,1349.9695,1350,1294.379,1291.394667,1287.689833,1306.713167,1241.931167,1512.301333,1581.595667,1101.44,1411.327833,1403.4695,620.4518333,3133.467333,2617.448167,547.0805,94.17066667,5751.213,831.7963333,,,,,,,,,,,,78.99,0.55,J18797,24,1400,F1T0859QKLQ030003X,J18797,8,3,108,324.05,0,0,77.33,3980502,1021454
07-02-2021 03:00,0.892166667,1397.765333,0.227333333,-0.012166667,36.9875,37,29.97883333,30,2.173,359.2235,507.9091667,717.771,75.52866667,84.19483333,113.859,2.52E+18,4081.285667,1329.743833,1355.014167,1350.004167,1350,1294.288,1290.848333,1287.938333,1306.588833,1241.896667,1507.014333,1579.822667,1101.44,1412.242333,1398.536167,620.0106667,3137.707,2613.372333,545.1256667,94.92716667,5751.283333,829.5961667,,,,,,,,,,,,81.31,0.55,J18797,20,1600,F1T0859QKLQ030003X,J18797,8,3,108,324.05,0,0,77.33,3980502,1021454
07-02-2021 04:00,0.895833333,1397.236833,0.24,-0.021166667,37.00516667,37,30.00766667,30,2.171333333,360.4546667,508.019,716.9451667,77.90616667,86.77183333,116.5038333,2.52E+18,4081.311,1329.7725,1354.968,1350.039333,1350,1294.1565,1290.6635,1287.9755,1306.788,1241.926333,1506.066167,1578.773167,1101.44,1411.792833,1399.311833,624.6241667,3142.631,2608.444167,544.6593333,97.427,5751.039167,828.9151667,,,,,,,,,,,,81.31,0.55,J18797,25,1400,F1T0859QKLQ030003X,J18797,8,3,108,324.05,0,0,77.33,3980502,1021454
07-02-2021 05:00,0.903166667,1396.097833,0.2285,-0.024333333,37.01216667,37,30.00566667,30,2.17,364.4341667,512.2951667,720.3836667,80.5085,89.44583333,119.4815,2.52E+18,4081.352333,1330.234667,1354.966833,1349.988,1350,1294.272333,1290.370167,1288.219667,1306.799167,1241.447667,1510.949833,1580.5765,1101.44,1411.132833,1406.292833,624.3688333,3143.220667,2607.2585,547.4003333,100.2165,5750.457,832.527,,,,,,,,,,,,81.31,0.55,J18797,25,1700,F1T0859QKLQ030003X,J18797,8,3,108,324.05,0,0,77.33,3980502,1021454
07-02-2021 06:00,0.899491525,1395.055932,0.233559322,-0.014237288,37.03033898,37,30.00355932,30,2.17,365.4498305,514.609322,722.7611864,82.73881356,91.88050847,122.3240678,2.52E+18,4081.405424,1329.790508,1355.029831,1350.009153,1350,1294.74339,1290.11,1288.501186,1306.434915,1241.375932,1513.415593,1581.877797,1101.44,1410.962373,1406.131186,624.5910169,3145.737458,2603.060339,550.6166102,103.1272881,5748.765763,834.7627119,,,,,,,,,,,,81.31,0.55,J18797,25,1600,F1T0859QKLQ030003X,J18797,8,3,108,324.05,0,0,77.33,3980502,1021454
