Repository: RitwikKhandelwal/Piramal-Kosamba

File: 2. Efficiency/45tpd/1. Flat Files/Amber_B6.csv (part 9 of 14)
6 HP Set Value,B6 LP Process value,B6 LP Set Value,Header Gas Pressure Process value,Recuprator Left Bottom temp Process value,Recuprator Left Middle temp Process value,Recuprator Left top temp Process value,Recuprator Right Bottom temp Process value,Recuprator Right Middle temp Process value,Recuprator Right top temp Process value,Row Key,Total cold air flow  Process value,B6 Front Bottom Process value,B6 Rear Bottom Process value,B6 Rear Top temp Process value,B6 Rear Top temp Set Value,Melter Bottom 1 temp Process value,Melter Bottom 2 temp Process value,Melter Bottom 3 temp Process value,Melter Bottom 4 temp Process value,Melter Bottom 5 temp Process value,Melter Crown 1 temp Process value,Melter Crown 2 temp Process value,Riser temp( not available) Process value,Thraot Sleeper Process value,west gas channel right side Process value,Total gas flow Process value,Total hot air left Process value,Total hot air right Process value,Total hot air left temp Process value,Total hot air right temp Process value,Total hot air Process value,Thermocouple stack ( Chimney) left Process value,chem_comp_SiO2,chem_comp_Al2O3,chem_comp_Fe2O3,chem_comp_CaO,chem_comp_MgO,chem_comp_Na2O,chem_comp_K2O,chem_comp_SO3,physical_test_density_gm_cc,physical_test_seed_count_result,Unnamed: 72,DPR Eff,ActDrw(Ton),JobNumber,DefectCountSum,SampleSizeSum,FGCode,Number,NumberOfSection,NumberOfGob,GobCutPerMinute,ISMachineActualSpeed,GobWeightLow,GobWeightHigh,GlassDraw,PackedQunatity,ProductionOrderNumber
05-08-2021 00:00,0.184166667,1390.090833,0.172,-0.118166667,37.50283333,37.5,30.006,30,2.1575,344.4146667,504.8655,700.0998333,59.213,65.52816667,77.95566667,2.52E+18,4080.3395,1332.706167,1334.672167,1329.961,1330,997.6796667,1011.482333,1106.099167,1117.991833,944.5926667,1516.700333,1578.8115,1101.44,1057.522667,942.774,565.2505,3161.215,2489.0865,543.4331667,72.91883333,5650.1815,825.8131667,71.03333333,1.696666667,0.107333333,10.22666667,2.673333333,13.91666667,0.166666667,0.099,2.5106,24.66666667,,76.82,0.72,J22014,32,1400,A1V1035QKLQ000001X,J22014,7,2,70,140,0,0,134.29,1381606,1024918
05-08-2021 02:00,0.177166667,1390.083667,0.168166667,-0.148166667,37.50716667,37.5,30.00166667,30,2.156666667,347.7071667,506.7075,703.9826667,59.77466667,65.82683333,78.00683333,2.52E+18,4080.331667,1332.769833,1334.8495,1330.1035,1330,1001.213167,1012.186,1105.6025,1117.382333,944.4463333,1516.646167,1579.506167,1101.44,1057.383833,943.4955,559.7771667,3159.086167,2490.182667,545.917,72.64833333,5649.204333,827.9495,71.03333333,1.696666667,0.107333333,10.22666667,2.673333333,13.91666667,0.166666667,0.099,2.5106,24.66666667,,76.82,0.72,J22014,34,2100,A1V1035QKLQ000001X,J22014,7,2,70,140,0,0,134.29,1381606,1024918
05-08-2021 03:00,0.192,1389.258833,0.176666667,-0.333,37.51233333,37.5,29.98366667,30,2.156833333,346.3428333,504.8613333,701.762,61.005,66.8425,78.851,2.52E+18,4080.359167,1332.896167,1334.8005,1330.070667,1330,1001.994,1012.242833,1105.642333,1117.569667,944.567,1512.456,1577.8135,1101.44,1057.422167,940.0845,556.0651667,3161.206667,2490.314167,543.9248333,73.45383333,5651.459167,827.2723333,71.03333333,1.696666667,0.107333333,10.22666667,2.673333333,13.91666667,0.166666667,0.099,2.5106,24.66666667,,80.41,0.72,J22014,35,2200,A1V1035QKLQ000001X,J22014,7,2,70,140,0,0,134.29,1381606,1024918
05-08-2021 05:00,0.548166667,1387.747167,0.199,-0.063,37.5085,37.5,29.99233333,30,2.157,360.1301667,513.6531667,705.6766667,61.55833333,66.0655,75.18383333,2.52E+18,4080.266333,1333.857667,1335.249667,1329.929667,1330,1003.315667,1011.300167,1105.95,1118.602333,944.8558333,1509.201833,1576.175167,1101.44,1057.611,923.1083333,556.4021667,3142.658167,2489.638167,549.7813333,71.28,5632.36,834.8821667,71.03333333,1.696666667,0.107333333,10.22666667,2.673333333,13.91666667,0.166666667,0.099,2.5106,24.66666667,,80.41,0.72,J22014,38,2500,A1V1035QKLQ000001X,J22014,7,2,70,140,0,0,134.29,1381606,1024918
05-08-2021 06:00,0.506833333,1387.163833,0.204666667,-0.130166667,37.49566667,37.5,29.99783333,30,2.154666667,377.087,527.8941667,713.5293333,62.25916667,66.85333333,76.05366667,2.52E+18,4080.344,1333.530333,1334.762333,1329.975167,1330,1004.604833,1011.287167,1106.688,1119.174833,945.115,1516.350667,1577.098833,1101.44,1057.700167,924.1853333,557.8348333,3116.58,2487.761167,558.978,71.89366667,5604.330667,840.0073333,71.03333333,1.696666667,0.107333333,10.22666667,2.673333333,13.91666667,0.166666667,0.099,2.5106,24.66666667,,80.41,0.72,J22014,36,2200,A1V1035QKLQ000001X,J22014,7,2,70,140,0,0,134.29,1381606,1024918
05-08-2021 08:00,0.506,1386.331,0.172833333,-0.086833333,37.529,37.5,30.01533333,30,2.156,377.3211667,531.43,699.484,62.734,67.61433333,77.21016667,2.52E+18,4080.265833,1332.400667,1334.232333,1330.074333,1330,1008.556667,1010.414333,1107.871,1120.199667,945.307,1517.317,1577.834,1101.44,1057.7785,920.8823333,549.1885,3105.575667,2476.607667,559.356,72.97466667,5582.175333,855.3006667,71.03333333,1.696666667,0.107333333,10.22666667,2.673333333,13.91666667,0.166666667,0.099,2.5106,24.66666667,,76.82,0.71,J22014,29,1700,A1V1035QKLQ000001X,J22014,7,2,70,140,0,0,134.29,1381606,1024918
05-08-2021 10:00,0.517833333,1385.852833,0.181666667,-0.147333333,37.50116667,37.5,30.00133333,30,2.1565,367.7606667,524.4576667,689.9706667,62.96433333,67.8435,77.59183333,2.52E+18,4080.294667,1331.934333,1333.913333,1329.900333,1330,1010.337833,1011.658,1107.535333,1120.201333,945.1745,1514.721833,1576.351,1101.44,1057.610167,913.6545,562.125,3110.068667,2466.688167,550.6541667,73.46666667,5576.652333,849.202,71.03333333,1.696666667,0.107333333,10.22666667,2.673333333,13.91666667,0.166666667,0.099,2.5106,24.66666667,,80.41,0.71,J22014,30,1100,A1V1035QKLQ000001X,J22014,7,2,70,140,0,0,134.29,1381606,1024918
05-08-2021 11:00,0.5085,1386.288833,0.188,-0.1635,37.4815,37.5,30.00383333,30,2.155666667,372.1648333,526.6241667,694.6856667,62.81883333,67.99283333,77.99533333,2.52E+18,4080.2585,1331.944,1333.5665,1330.006833,1330,1010.1425,1012.164833,1107.153833,1119.831,945.2243333,1519.155667,1575.820333,1101.44,1057.686333,913.544,563.6636667,3106.408333,2476.263,552.9405,73.811,5582.740333,851.391,71.03333333,1.696666667,0.107333333,10.22666667,2.673333333,13.91666667,0.166666667,0.099,2.5106,24.66666667,,80.41,0.71,J22014,36,1300,A1V1035QKLQ000001X,J22014,7,2,70,140,0,0,134.29,1381606,1024918
05-08-2021 13:00,0.532,1387.2085,0.187166667,-0.112333333,37.4825,37.5,30.00033333,30,2.156333333,375.547,532.2985,699.7151667,60.70633333,65.90083333,76.08833333,2.52E+18,4080.375833,1332.704667,1334.155333,1330.035833,1330,1011.778667,1013.9175,1106.539167,1118.998167,945.0695,1517.476333,1577.165,1101.44,1057.4585,914.102,552.6198333,3108.266667,2489.066333,560.9395,72.36283333,5597.1785,855.2658333,71.03333333,1.696666667,0.107333333,10.22666667,2.673333333,13.91666667,0.166666667,0.099,2.5106,24.66666667,,80.41,0.71,J22014,64,2000,A1V1035QKLQ000001X,J22014,7,2,70,140,0,0,134.29,1381606,1024918
05-08-2021 14:00,0.560333333,1388.094667,0.1885,-0.050833333,37.48616667,37.5,30.00216667,30,2.155666667,370.687,524.5605,691.2325,59.70433333,64.6825,74.5115,2.52E+18,4080.372,1332.433833,1333.944,1329.983833,1330,1013.380333,1014.525833,1106.6595,1118.535,944.974,1515.083833,1576.641167,1101.44,1057.295833,912.251,557.016,3129.245167,2496.238333,552.7336667,70.83116667,5625.501667,850.1726667,71.03333333,1.696666667,0.107333333,10.22666667,2.673333333,13.91666667,0.166666667,0.099,2.5106,24.66666667,,80.41,0.71,J22014,66,1700,A1V1035QKLQ000001X,J22014,7,2,70,140,0,0,134.29,1381606,1024918
05-08-2021 16:00,0.565666667,1389.211667,0.156333333,-0.028666667,37.50616667,37.5,30.007,30,2.155666667,372.5818333,525.5923333,693.8093333,59.06516667,63.928,73.6495,2.52E+18,4080.360833,1332.801333,1334.164333,1330.505,1330.833333,1016.3765,1016.5975,1106.632667,1118.3545,944.8971667,1517.317833,1576.860167,1101.44,1057.142667,913.1445,560.6443333,3134.911833,2505.7645,553.238,69.70816667,5640.644667,851.2858333,71.03333333,1.696666667,0.107333333,10.22666667,2.673333333,13.91666667,0.166666667,0.099,2.5106,24.66666667,,76.82,0.72,J22014,42,1700,A1V1035QKLQ000001X,J22014,7,2,70,140,0,0,134.29,1381606,1024918
05-08-2021 18:00,0.580833333,1389.9315,0.1655,-0.143166667,37.49816667,37.5,30.0005,30,2.156333333,371.968,525.9346667,692.6455,58.37016667,63.0895,72.75916667,2.52E+18,4080.421,1336.579667,1337.6155,1339.9755,1340,1016.487,1019.067833,1107.071833,1117.051333,944.9906667,1519.9105,1577.9405,1101.44,1057.008333,911.799,548.0251667,3138.335167,2510.380667,553.3426667,68.82466667,5648.490667,850.7693333,71.03333333,1.696666667,0.107333333,10.22666667,2.673333333,13.91666667,0.166666667,0.099,2.5106,24.66666667,,56.86,0.72,J22014,56,2900,A1V1035QKLQ000001X,J22014,7,2,70,140,0,0,134.29,1381606,1024918
05-08-2021 19:00,0.582333333,1390.146333,0.187833333,-0.1425,37.48166667,37.5,29.99,30,2.157,370.601,525.2138333,690.8528333,58.37766667,63.0665,72.64383333,2.52E+18,4080.447833,1336.840833,1337.882667,1340.007833,1340,1016.682333,1020.160833,1107.515167,1116.207,945.059,1515.980833,1576.7625,1101.44,1057.08,910.8123333,548.4933333,3140.709167,2506.567833,550.8935,68.6935,5647.114333,847.9026667,71.03333333,1.696666667,0.107333333,10.22666667,2.673333333,13.91666667,0.166666667,0.099,2.5106,24.66666667,,64.62,0.72,J22014,42,2400,A1V1035QKLQ000001X,J22014,7,2,70,140,0,0,134.29,1381606,1024918
05-08-2021 21:00,0.569166667,1389.662,0.1855,-0.115333333,37.49766667,37.5,30.00566667,30,2.155833333,367.7681667,522.6511667,687.654,57.60566667,62.31933333,71.8415,2.52E+18,4080.4065,1337.726,1338.900167,1339.968833,1340,1017.028333,1021.895,1108.119167,1114.902167,944.9436667,1513.1345,1574.657833,1101.44,1057.1605,910.0791667,565.5711667,3142.7505,2508.704333,547.1526667,67.96366667,5651.5575,846.7951667,71.03333333,1.696666667,0.107333333,10.22666667,2.673333333,13.91666667,0.166666667,0.099,2.5106,24.66666667,,46.67,0.72,J22014,46,3000,A1V1035QKLQ000001X,J22014,7,2,70,140,0,0,134.29,1381606,1024918
05-08-2021 22:00,0.5585,1389.874167,0.1705,-0.110833333,37.49833333,37.5,30.01016667,30,2.155833333,370.1515,526.2743333,692.4756667,56.928,61.6815,71.30383333,2.52E+18,4080.484,1337.804333,1338.936833,1340.021333,1340,1017.672667,1022.307333,1108.353833,1114.0595,944.7843333,1516.152,1576.77,1101.44,1057.068,910.6483333,568.2426667,3138.549167,2510.967667,551.0485,67.46433333,5649.577667,850.3805,71.03333333,1.696666667,0.107333333,10.22666667,2.673333333,13.91666667,0.166666667,0.099,2.5106,24.66666667,,38.05,0.72,J22014,42,2100,A1V1035QKLQ000001X,J22014,7,2,70,140,0,0,134.29,1381606,1024918
06-08-2021 00:00,0.553833333,1391.458833,0.165833333,-0.044666667,37.49283333,37.5,29.99516667,30,2.155166667,368.9336667,525.0553333,692.5151667,56.75083333,61.42033333,70.9815,2.52E+18,4080.485167,1338.054667,1339.4555,1340.067167,1340,1020.558333,1024.027667,1108.333667,1114.073167,944.4096667,1514.612167,1575.9465,1101.44,1056.970167,908.994,579.024,3138.593167,2512.599667,549.7113333,66.97583333,5651.051333,847.745,70.46,2.413333333,0.268833333,6.741666667,3.248333333,10.42833333,2.745,0.080333333,2.489116667,22.5,,71.79,0.72,J22186,50,3000,A1V1035QKLQ000002X,J22186,6,2,60,120,0,0,134.29,993145,1025113
06-08-2021 02:00,0.557666667,1392.021667,0.1735,-0.146833333,37.49433333,37.5,29.99633333,30,2.157,370.5336667,527.9351667,695.4455,56.991,61.61,71.28683333,2.52E+18,4080.435167,1338.309333,1339.12,1333.948,1333.833333,1020.898667,1025.375667,1107.760667,1115.036833,944.3091667,1516.978333,1577.272,1101.44,1056.57,908.8345,564.4248333,3136.1195,2512.703333,553.6363333,67.0925,5648.891167,848.9365,70.46,2.413333333,0.268833333,6.741666667,3.248333333,10.42833333,2.745,0.080333333,2.489116667,22.5,,65.71,0.72,J22186,38,2200,A1V1035QKLQ000002X,J22186,6,2,60,120,0,0,134.29,993145,1025113
06-08-2021 03:00,0.552833333,1391.312833,0.202833333,-0.079666667,37.47533333,37.5,30.0215,30,2.156666667,368.7465,525.4108333,692.3685,57.63833333,61.9945,71.31483333,2.52E+18,4080.431,1335.761667,1337.103333,1330.0335,1330,1020.601333,1025.947333,1107.538,1116.2545,944.3785,1514.983833,1575.736,1101.44,1056.5605,905.7008333,561.995,3138.9225,2507.507333,550.4786667,67.18116667,5646.4225,846.0923333,70.46,2.413333333,0.268833333,6.741666667,3.248333333,10.42833333,2.745,0.080333333,2.489116667,22.5,,74.67,0.72,J22186,39,2300,A1V1035QKLQ000002X,J22186,6,2,60,120,0,0,134.29,993145,1025113
06-08-2021 05:00,0.535166667,1390.022333,0.199666667,-0.079,37.51466667,37.5,30.00716667,30,2.156166667,379.4425,533.0951667,698.7473333,60.70266667,65.08333333,74.70483333,2.52E+18,4080.357333,1333.959,1335.625833,1329.951,1330,1020.445333,1027.005167,1107.136,1118.082833,944.4848333,1516.331833,1577.0495,1101.44,1056.695667,909.7711667,552.6906667,3122.683667,2501.679333,557.417,69.89883333,5624.3215,846.3968333,70.46,2.413333333,0.268833333,6.741666667,3.248333333,10.42833333,2.745,0.080333333,2.489116667,22.5,,66.05,0.72,J22186,31,2400,A1V1035QKLQ000002X,J22186,6,2,60,120,0,0,134.29,993145,1025113
06-08-2021 06:00,0.530833333,1388.584,0.197,-0.08,37.503,37.5,30.00283333,30,2.157,372.851,526.2181667,687.8301667,62.401,66.997,76.77466667,2.52E+18,4080.392667,1333.037833,1335.5505,1329.957167,1330,1020.8025,1027.526833,1106.958,1117.990833,944.1711667,1509.773333,1574.635333,1101.44,1056.654833,905.293,561.5358333,3124.981833,2488.682167,549.3533333,71.83716667,5613.612333,837.345,70.46,2.413333333,0.268833333,6.741666667,3.248333333,10.42833333,2.745,0.080333333,2.489116667,22.5,,64.62,0.72,J22186,32,2100,A1V1035QKLQ000002X,J22186,6,2,60,120,0,0,134.29,993145,1025113
06-08-2021 08:00,0.466166667,1388.007333,0.1785,-0.206,37.49966667,37.5,29.99266667,30,2.156,382.5561667,535.7256667,701.1498333,63.44316667,68.449,78.83333333,2.52E+18,4080.320333,1332.765,1335.541333,1330.0035,1330,1020.014833,1027.943667,1106.766667,1117.511167,944.0225,1522.788833,1577.243,1101.44,1056.833,912.4411667,563.0195,3094.656667,2473.035,558.0075,74.03266667,5567.729667,846.0718333,70.46,2.413333333,0.268833333,6.741666667,3.248333333,10.42833333,2.745,0.080333333,2.489116667,22.5,,76.1,0.72,J22186,28,1800,A1V1035QKLQ000002X,J22186,6,2,60,120,0,0,134.29,993145,1025113
06-08-2021 10:00,0.467166667,1385.515167,0.1765,-0.100833333,37.4975,37.5,30.0055,30,2.1565,383.409,529.5575,697.3228333,63.2415,68.457,78.9555,2.52E+18,4080.317167,1332.730667,1335.319167,1330.007167,1330,1019.734333,1027.624833,1105.744667,1117.605833,944.0173333,1514.744667,1576.615167,1101.44,1056.952833,909.5026667,555.1651667,3097.960333,2471.925333,554.8245,74.6795,5569.867667,838.7986667,70.46,2.413333333,0.268833333,6.741666667,3.248333333,10.42833333,2.745,0.080333333,2.489116667,22.5,,81.85,0.72,J22186,52,2100,A1V1035QKLQ000002X,J22186,6,2,60,120,0,0,134.29,993145,1025113
06-08-2021 11:00,0.468,1385.751833,0.168833333,-0.123833333,37.49016667,37.5,29.99616667,30,2.155666667,380.1328333,528.1355,697.2355,62.56283333,67.897,78.54016667,2.52E+18,4080.336667,1332.576833,1335.145333,1330.005667,1330,1020.106333,1027.528333,1105.163833,1118.047333,944.1778333,1516.188167,1575.9635,1101.44,1056.9305,911.6156667,557.3258333,3105.047167,2476.958167,553.2783333,74.20966667,5582.104833,839.0806667,70.46,2.413333333,0.268833333,6.741666667,3.248333333,10.42833333,2.745,0.080333333,2.489116667,22.5,,81.85,0.72,J22186,38,1400,A1V1035QKLQ000002X,J22186,6,2,60,120,0,0,134.29,993145,1025113
06-08-2021 12:00,0.468,1385.6715,0.184166667,-0.148166667,37.50966667,37.5,29.99866667,30,2.155333333,377.678,526.6135,697.3118333,61.562,66.898,77.63133333,2.52E+18,4080.284833,1332.985167,1335.418333,1329.992,1330,1020.739333,1027.1425,1104.727,1118.2635,944.0931667,1517.646833,1576.096833,1101.44,1056.872167,913.6313333,558.8068333,3112.992333,2483.5785,551.882,73.40583333,5596.635833,839.517,70.46,2.413333333,0.268833333,6.741666667,3.248333333,10.42833333,2.745,0.080333333,2.489116667,22.5,,81.85,0.72,J22186,36,1500,A1V1035QKLQ000002X,J22186,6,2,60,120,0,0,134.29,993145,1025113
06-08-2021 14:00,0.477833333,1386.677333,0.182166667,-0.083666667,37.51033333,37.5,29.99533333,30,2.155166667,380.7355,532.3271667,706.0508333,59.68166667,65.0775,76.0705,2.52E+18,4080.376833,1332.604667,1335.140333,1330.076333,1330,1022.2685,1027.065667,1104.078333,1118.761333,943.966,1523.326333,1577.342667,1101.44,1056.9095,918.3931667,558.6496667,3116.855333,2500.479833,558.3716667,71.73866667,5617.363,848.3863333,70.46,2.413333333,0.268833333,6.741666667,3.248333333,10.42833333,2.745,0.080333333,2.489116667,22.5,,81.85,0.72,J22186,44,1500,A1V1035QKLQ000002X,J22186,6,2,60,120,0,0,134.29,993145,1025113
06-08-2021 16:00,0.5035,1387.6725,0.1725,-0.113333333,37.51,37.5,30.0055,30,2.155666667,373.6638333,522.7901667,696.1031667,58.75116667,63.936,74.73966667,2.52E+18,4080.472833,1332.714,1334.779167,1329.9935,1330,1023.826333,1027.693833,1103.373333,1118.201667,943.7533333,1513.341167,1577.0855,1101.44,1056.912,915.6368333,557.9236667,3137.358667,2507.8595,550.385,70.29566667,5645.215833,840.0818333,70.46,2.413333333,0.268833333,6.741666667,3.248333333,10.42833333,2.745,0.080333333,2.489116667,22.5,,77.54,0.72,J22186,42,1300,A1V1035QKLQ000002X,J22186,6,2,60,120,0,0,134.29,993145,1025113
06-08-2021 18:00,0.5265,1389.064167,0.172,-0.156166667,37.51066667,37.5,30.00533333,30,2.155166667,368.179,515.7186667,687.1031667,58.1015,63.22666667,73.9255,2.52E+18,4080.442,1332.845333,1334.851333,1329.991333,1330,1024.313,1027.375167,1102.638,1119.2085,943.6245,1512.326833,1576.24,1101.44,1056.820667,913.2105,567.6691667,3146.2445,2501.43,542.158,69.49566667,5647.721,835.167,70.46,2.413333333,0.268833333,6.741666667,3.248333333,10.42833333,2.745,0.080333333,2.489116667,22.5,,80.41,0.72,J22186,36,2000,A1V1035QKLQ000002X,J22186,6,2,60,120,0,0,134.29,993145,1025113
06-08-2021 19:00,0.5135,1388.629667,0.176333333,-0.172166667,37.48216667,37.5,29.97233333,30,2.1555,371.7198333,520.5335,692.4678333,57.45766667,62.58933333,73.28566667,2.52E+18,4080.520167,1333.171,1335.367333,1330.0885,1330,1024.368,1027.273167,1102.596833,1119.936333,943.5965,1514.963167,1576.838833,1101.44,1056.743333,914.844,566.914,3140.9595,2509.874667,546.3941667,68.97366667,5650.936667,838.4171667,70.46,2.413333333,0.268833333,6.741666667,3.248333333,10.42833333,2.745,0.080333333,2.489116667,22.5,,81.85,0.72,J22186,32,2100,A1V1035QKLQ000002X,J22186,6,2,60,120,0,0,134.29,993145,1025113
06-08-2021 21:00,0.504166667,1388.853667,0.169833333,-0.129333333,37.51483333,37.5,30.0075,30,2.155666667,373.6901667,518.3641667,693.7003333,56.9085,62.00383333,72.72683333,2.52E+18,4080.545333,1333.578333,1335.572167,1330.010667,1330,1024.855,1027.413667,1102.207167,1120.552333,943.7815,1513.876667,1575.751667,1101.44,1056.742667,915.9846667,573.6765,3140.416333,2512.1635,546.0378333,68.21066667,5652.620167,836.0545,70.46,2.413333333,0.268833333,6.741666667,3.248333333,10.42833333,2.745,0.080333333,2.489116667,22.5,,81.85,0.72,J22186,42,2700,A1V1035QKLQ000002X,J22186,6,2,60,120,0,0,134.29,993145,1025113
06-08-2021 22:00,0.5075,1388.6265,0.170666667,-0.14,37.485,37.5,30.00266667,30,2.1555,375.425,519.5721667,696.0093333,57.024,62.04133333,72.73616667,2.52E+18,4080.581167,1333.676833,1335.523333,1330.114167,1330,1024.6575,1028.044333,1101.976833,1121.268667,943.7898333,1515.764667,1576.666667,1101.44,1056.609333,916.8085,574.901,3139.451,2508.929,547.5861667,68.11683333,5648.254333,837.4145,70.46,2.413333333,0.268833333,6.741666667,3.248333333,10.42833333,2.745,0.080333333,2.489116667,22.5,,81.85,0.72,J22186,38,2400,A1V1035QKLQ000002X,J22186,6,2,60,120,0,0,134.29,993145,1025113
07-08-2021 00:00,0.496166667,1388.1475,0.172,-0.055,37.48516667,37.5,30.0045,30,2.1555,380.3111667,524.2625,703.54,57.37616667,62.716,73.78316667,2.52E+18,4080.520833,1332.760333,1334.58,1330.0415,1330,1024.285333,1028.5035,1101.7535,1122.072333,943.7695,1519.376167,1577.704667,1101.44,1056.713333,919.1611667,571.5538333,3134.977333,2516.661833,553.8786667,69.10883333,5651.666333,843.0585,,,,,,,,,,,,80.41,0.72,J22186,40,2400,A1V1035QKLQ000002X,J22186,6,2,60,120,0,0,134.29,993145,1025113
07-08-2021 02:00,0.476666667,1388.033167,0.170333333,-0.101666667,37.5025,37.5,29.99066667,30,2.154833333,377.7618333,526.785,701.9623333,57.928,62.97233333,73.76233333,2.52E+18,4080.616167,1333.682333,1335.149167,1329.999833,1330,1023.783833,1028.295833,1102.198167,1122.531667,943.5751667,1520.4635,1577.551,1101.44,1057.184667,921.5051667,568.2433333,3132.514833,2517.339333,553.2048333,68.83466667,5649.951,847.2743333,,,,,,,,,,,,80.41,0.72,J22186,52,2300,A1V1035QKLQ000002X,J22186,6,2,60,120,0,0,134.29,993145,1025113
07-08-2021 03:00,0.478,1388.031,0.199833333,-0.121833333,37.4865,37.5,29.99766667,30,2.1555,378.8103333,530.1626667,704.7351667,59.16416667,64.21383333,75.05166667,2.52E+18,4080.496833,1334.410667,1335.176,1330.004833,1330,1024.201667,1028.025833,1102.280833,1122.4875,943.4808333,1515.523167,1577.6855,1101.44,1057.330833,924.1208333,568.1776667,3129.024,2514.038,557.2746667,69.92833333,5643.119333,849.6966667,,,,,,,,,,,,81.85,0.72,J22186,51,2500,A1V1035QKLQ000002X,J22186,6,2,60,120,0,0,134.29,993145,1025113
07-08-2021 05:00,0.467166667,1385.988333,0.198333333,-0.186833333,37.50233333,37.5,29.99783333,30,2.155166667,371.0341667,521.8208333,692.9515,61.49066667,66.638,77.55583333,2.52E+18,4080.360167,1333.538833,1335.096,1329.970333,1330,1026.592833,1028.339,1102.672667,1122.257667,943.162,1511.537667,1577.533667,1101.44,1057.412833,924.246,561.9515,3129.776833,2503.6365,550.0878333,72.45016667,5633.454667,842.4663333,,,,,,,,,,,,81.85,0.72,J22186,32,1900,A1V1035QKLQ000002X,J22186,6,2,60,120,0,0,134.29,993145,1025113
07-08-2021 06:00,0.457333333,1386.073833,0.197333333,-0.103333333,37.495,37.5,30.00233333,30,2.154833333,372.4553333,521.2488333,693.981,62.60566667,67.85033333,78.901,2.52E+18,4080.379,1333.381,1334.854833,1329.985333,1330,1027.853833,1028.873333,1103.078333,1122.776333,942.9858333,1509.77,1576.115833,1101.44,1057.516,923.8043333,561.7608333,3123.222,2488.4795,550.2218333,73.7085,5611.688,839.7425,,,,,,,,,,,,81.85,0.72,J22186,36,1800,A1V1035QKLQ000002X,J22186,6,2,60,120,0,0,134.29,993145,1025113
07-08-2021 08:00,0.4675,1386.2135,0.153,-0.121,37.475,37.5,29.993,30,2.1555,367.6088333,513.537,684.9483333,63.26616667,68.48083333,79.463,2.52E+18,4080.135333,1332.457833,1334.1785,1329.978833,1330,1029.167667,1030.011167,1103.864667,1123.1065,942.8223333,1505.547667,1575.174167,1101.44,1057.5245,919.2665,565.8946667,3128.595333,2479.901,542.1866667,74.56816667,5608.469833,831.235,,,,,,,,,,,,81.85,0.72,J22186,31,2000,A1V1035QKLQ000002X,J22186,6,2,60,120,0,0,134.29,993145,1025113
07-08-2021 10:00,0.406833333,1384.562167,0.182166667,-0.155666667,37.507,37.5,30.01533333,30,2.154833333,380.1146667,532.3588333,701.3408333,64.43283333,70.00983333,81.46916667,2.52E+18,4080.223,1332.1585,1333.728,1329.992,1330,1028.882667,1031.567333,1104.105167,1123.740333,943.129,1516.382667,1576.4415,1101.44,1057.597833,926.4871667,564.4486667,3089.474667,2469.638333,557.7651667,76.22016667,5559.025,844.7191667,,,,,,,,,,,,81.85,0.72,J22186,28,1200,A1V1035QKLQ000002X,J22186,6,2,60,120,0,0,134.29,993145,1025113
07-08-2021 11:00,0.406666667,1385.451167,0.184333333,-0.142,37.49516667,37.5,29.98633333,30,2.155166667,378.4861667,531.1503333,699.3373333,64.56783333,70.20883333,81.70516667,2.52E+18,4080.195333,1332.091,1333.960167,1330.080833,1330,1028.939333,1031.825167,1104.0925,1123.588,943.0648333,1517.545333,1576.4755,1101.44,1057.405667,927.0718333,561.1058333,3087.218,2467.1965,556.8335,76.68233333,5554.284167,843.6165,,,,,,,,,,,,60.31,0.72,J22186,34,1500,A1V1035QKLQ000002X,J22186,6,2,60,120,0,0,134.29,993145,1025113
07-08-2021 12:00,0.411333333,1385.532,0.188666667,-0.067666667,37.50716667,37.5,29.99566667,30,2.155333333,378.4011667,530.4105,701.1001667,64.35883333,70.26283333,82.006,2.52E+18,4080.216667,1332.699167,1334.290167,1329.968167,1330,1029.5755,1031.586,1103.706,1122.7965,943.051,1513.309,1575.565,1101.44,1057.294333,927.8056667,559.675,3090.711667,2469.191333,557.6123333,77.015,5559.9105,839.1465,,,,,,,,,,,,81.85,0.72,J22186,30,1500,A1V1035QKLQ000002X,J22186,6,2,60,120,0,0,134.29,993145,1025113
07-08-2021 14:00,0.475333333,1385.973667,0.186,-0.218333333,37.5025,37.5,30.00283333,30,2.156,371.6955,520.0811667,693.163,61.00216667,66.84516667,78.60766667,2.52E+18,4080.340833,1333.2215,1334.422333,1329.9275,1330,1031.603167,1031.472667,1101.943,1121.9515,942.8903333,1509.386333,1576.008667,1101.44,1057.368,926.39,555.6718333,3132.332333,2492.644333,548.8748333,74.21466667,5625.032,833.4173333,,,,,,,,,,,,81.85,0.72,J22186,38,1500,A1V1035QKLQ000002X,J22186,6,2,60,120,0,0,134.29,993145,1025113
07-08-2021 16:00,0.4815,1387.5745,0.1615,-0.0875,37.482,37.5,30.00316667,30,2.155166667,371.5231667,518.5788333,693.6733333,60.06416667,65.70433333,77.39233333,2.52E+18,4080.493833,1332.595,1333.859333,1330.000167,1330,1032.424833,1032.122667,1101.505833,1122.007833,942.9396667,1512.274833,1576.3805,1101.44,1057.322,929.3088333,560.1368333,3142.408167,2504.2755,547.1455,72.398,5646.687333,833.6475,,,,,,,,,,,,77.54,0.72,J22186,38,1700,A1V1035QKLQ000002X,J22186,6,2,60,120,0,0,134.29,993145,1025113
07-08-2021 18:00,0.498166667,1387.993167,0.166,-0.165,37.499,37.5,30.00066667,30,2.156,365.3235,513.0925,686.6146667,59.59983333,65.247,76.949,2.52E+18,4080.511333,1332.335167,1333.805333,1330.037167,1330,1032.456333,1032.856667,1101.674667,1122.223333,942.9841667,1509.544833,1574.194167,1101.44,1056.893833,926.5663333,572.4036667,3148.877167,2500.463,541.901,71.9315,5649.338333,826.3441667,,,,,,,,,,,,81.85,0.72,J22186,38,2600,A1V1035QKLQ000002X,J22186,6,2,60,120,0,0,134.29,993145,1025113
07-08-2021 19:00,0.479833333,1387.814,0.159833333,-0.098833333,37.50916667,37.5,30.00516667,30,2.153,365.7476667,515.6888333,687.3035,59.30833333,64.91333333,76.5935,2.52E+18,4080.478667,1332.808833,1334.003333,1330.123667,1330,1033.393333,1033.089333,1101.8065,1122.519333,942.9633333,1511.8015,1573.604333,1101.44,1056.661833,929.7423333,588.4861667,3146.345833,2502.614833,542.8901667,71.64016667,5648.979,828.2985,,,,,,,,,,,,81.85,0.72,J22186,36,2300,A1V1035QKLQ000002X,J22186,6,2,60,120,0,0,134.29,993145,1025113
07-08-2021 21:00,0.4785,1387.470833,0.172333333,-0.080833333,37.495,37.5,29.991,30,2.154,364.3323333,517.8106667,687.028,58.91166667,64.51466667,76.25083333,2.52E+18,4080.527333,1332.664,1333.871167,1329.949833,1330,1035.519,1033.891833,1102.579167,1123.8015,942.7066667,1513.093833,1573.548,1101.44,1056.280667,931.3623333,594.3185,3142.729833,2507.429333,544.8493333,71.1715,5650.174833,831.3486667,,,,,,,,,,,,81.85,0.72,J22186,32,2600,A1V1035QKLQ000002X,J22186,6,2,60,120,0,0,134.29,993145,1025113
07-08-2021 22:00,0.486166667,1387.489833,0.164,-0.1535,37.49466667,37.5,29.98483333,30,2.1555,362.8143333,516.588,684.0943333,58.77566667,64.47416667,76.34916667,2.52E+18,4080.572667,1332.367833,1333.538667,1330.1345,1330,1036.343167,1034.4685,1103.321833,1124.0115,942.6443333,1512.4865,1574.412,1101.44,1056.085833,931.331,595.6483333,3143.893,2507.982667,544.1566667,71.28366667,5651.858167,831.0678333,,,,,,,,,,,,81.85,0.72,J22186,32,2000,A1V1035QKLQ000002X,J22186,6,2,60,120,0,0,134.29,993145,1025113
08-08-2021 00:00,0.483166667,1387.677167,0.165666667,-0.201,37.49466667,37.5,29.99516667,30,2.156333333,360.5725,513.8943333,679.7361667,57.7145,63.4155,75.32266667,2.52E+18,4080.478167,1332.1745,1333.196667,1330.095,1330,1037.676333,1034.923,1104.446167,1123.215167,942.5555,1507.369833,1573.518167,1101.44,1055.5925,930.1555,593.9833333,3145.765667,2506.0405,540.8563333,70.34533333,5651.7315,830.5466667,71.63166667,1.78,0.070666667,9.328333333,2.388333333,13.68166667,0.238333333,0.1545,2.501016667,22,,80.41,0.72,J22186,34,2600,A1V1035QKLQ000002X,J22186,6,2,60,120,0,0,134.29,993145,1025113
08-08-2021 02:00,0.4915,1387.072667,0.173833333,-0.121666667,37.506,37.5,30.00866667,30,2.156666667,359.9245,511.4023333,677.436,57.89133333,63.38333333,75.11316667,2.52E+18,4080.478167,1332.2615,1333.593833,1329.927833,1330,1037.630333,1035.349667,1104.661833,1122.911833,942.2346667,1508.752667,1573.5765,1101.44,1055.4085,929.1558333,595.3501667,3146.783333,2504.699,538.673,69.93216667,5651.3465,828.911,71.63166667,1.78,0.070666667,9.328333333,2.388333333,13.68166667,0.238333333,0.1545,2.501016667,22,,80.41,0.72,J22186,56,2700,A1V1035QKLQ000002X,J22186,6,2,60,120,0,0,134.29,993145,1025113
08-08-2021 03:00,0.488166667,1386.692833,0.184833333,-0.100833333,37.50483333,37.5,29.9965,30,2.157166667,362.4021667,514.5775,680.8545,58.96416667,64.48316667,76.21666667,2.52E+18,4080.565167,1333.2305,1333.625833,1330.0255,1330,1037.168167,1035.783167,1104.572833,1122.639667,942.074,1509.385833,1573.796167,1101.44,1055.417667,929.8391667,596.188,3144.6865,2506.183167,541.2986667,70.845,5650.818,832.5056667,71.63166667,1.78,0.070666667,9.328333333,2.388333333,13.68166667,0.238333333,0.1545,2.501016667,22,,81.85,0.72,J22186,39,2300,A1V1035QKLQ000002X,J22186,6,2,60,120,0,0,134.29,993145,1025113
08-08-2021 05:00,0.454,1385.8225,0.1995,-0.133666667,37.51966667,37.5,30,30,2.156666667,368.467,520.2063333,689.876,61.1225,66.57783333,78.14916667,2.52E+18,4080.3845,1333.433333,1333.515833,1330.016167,1330,1036.845333,1035.8885,1104.836667,1123.004167,941.9506667,1510.980167,1574.924667,1101.44,1055.323833,930.5908333,593.5065,3137.068,2506.491833,547.476,72.788,5643.554333,839.6648333,71.63166667,1.78,0.070666667,9.328333333,2.388333333,13.68166667,0.238333333,0.1545,2.501016667,22,,81.85,0.72,J22186,41,2500,A1V1035QKLQ000002X,J22186,6,2,60,120,0,0,134.29,993145,1025113
08-08-2021 06:00,0.445166667,1384.4725,0.204,-0.209166667,37.5045,37.5,30.00883333,30,2.156,370.674,525.5858333,696.6751667,61.39716667,66.97583333,78.49566667,2.52E+18,4080.390167,1333.713833,1333.687833,1330.031167,1330,1037.147333,1035.790667,1105.0315,1123.0365,941.8468333,1515.028,1576.949,1101.44,1055.128333,931.6331667,586.7056667,3127.389,2504.374667,553.8213333,73.3545,5631.776333,845.0886667,71.63166667,1.78,0.070666667,9.328333333,2.388333333,13.68166667,0.238333333,0.1545,2.501016667,22,,81.85,0.72,J22186,45,2500,A1V1035QKLQ000002X,J22186,6,2,60,120,0,0,134.29,993145,1025113
08-08-2021 08:00,0.466333333,1385.4355,0.179166667,-0.182333333,37.49833333,37.5,29.99783333,30,2.157166667,363.5031667,518.1103333,684.4175,61.4345,66.80183333,78.17933333,2.52E+18,4080.3675,1332.405333,1333.104167,1329.919833,1330,1037.022833,1035.972667,1105.089,1123.087833,941.4686667,1508.978667,1576.023333,1101.44,1054.849,930.4198333,588.5851667,3136.791,2501.188833,545.7815,72.92666667,5637.984,839.8563333,71.63166667,1.78,0.070666667,9.328333333,2.388333333,13.68166667,0.238333333,0.1545,2.501016667,22,,80.41,0.72,J22186,39,2400,A1V1035QKLQ000002X,J22186,6,2,60,120,0,0,134.29,993145,1025113
08-08-2021 10:00,0.415166667,1385.406667,0.185666667,-0.120833333,37.4995,37.5,29.99983333,30,2.158,367.7218333,523.5381667,689.1905,64.21933333,70.04283333,82.13966667,2.52E+18,4080.320167,1331.681833,1332.799333,1329.984833,1330,1036.5455,1035.581833,1105.245833,1124.276333,941.5285,1514.131167,1575.837,1101.44,1054.924,931.7431667,591.1175,3111.0235,2477.226,548.817,76.45816667,5588.287167,841.1105,71.63166667,1.78,0.070666667,9.328333333,2.388333333,13.68166667,0.238333333,0.1545,2.501016667,22,,80.41,0.72,J22186,40,1700,A1V1035QKLQ000002X,J22186,6,2,60,120,0,0,134.29,993145,1025113
08-08-2021 11:00,0.418333333,1387.021167,0.179333333,-0.063666667,37.505,37.5,29.99,30,2.158,365.1401667,520.9351667,685.9405,64.358,70.49066667,82.92933333,2.52E+18,4080.320333,1331.5085,1332.892333,1330.096333,1330,1036.3075,1035.215667,1105.119,1124.135,941.6298333,1509.357833,1573.029167,1101.44,1055.053833,930.6286667,588.267,3115.200167,2471.709167,546.8655,77.47933333,5586.708667,837.1273333,71.63166667,1.78,0.070666667,9.328333333,2.388333333,13.68166667,0.238333333,0.1545,2.501016667,22,,80.41,0.72,J22186,44,2100,A1V1035QKLQ000002X,J22186,6,2,60,120,0,0,134.29,993145,1025113
08-08-2021 13:00,0.439833333,1387.1175,0.169666667,-0.134333333,37.51733333,37.5,29.99666667,30,2.157333333,365.9731667,520.6133333,687.6415,63.14116667,69.45466667,82.19233333,2.52E+18,4080.289667,1331.647167,1333.236167,1329.961833,1330,1038.9025,1035.716,1105.0675,1124.157333,941.6325,1509.839333,1572.144667,1101.44,1055.316167,932.9166667,591.134,3126.142667,2485.286167,546.2118333,76.8555,5611.452667,837.4041667,71.63166667,1.78,0.070666667,9.328333333,2.388333333,13.68166667,0.238333333,0.1545,2.501016667,22,,76.1,0.72,J22186,38,1800,A1V1035QKLQ000002X,J22186,6,2,60,120,0,0,134.29,993145,1025113
08-08-2021 15:00,0.479333333,1388.645333,0.159833333,-0.092333333,37.47966667,37.5,29.9965,30,2.157666667,366.3363333,519.1571667,689.878,60.54183333,66.81283333,79.6715,2.52E+18,4080.337333,1331.93,1333.585167,1330.114333,1330,1040.355833,1036.745167,1105.483,1120.927667,941.7898333,1510.133,1573.015667,1101.44,1055.566333,936.6251667,596.703,3146.001667,2500.019167,546.1163333,74.50866667,5645.988667,838.0705,71.63166667,1.78,0.070666667,9.328333333,2.388333333,13.68166667,0.238333333,0.1545,2.501016667,22,,77.54,0.72,J22186,30,1600,A1V1035QKLQ000002X,J22186,6,2,60,120,0,0,134.29,993145,1025113
08-08-2021 16:00,0.4815,1389.390167,0.157333333,-0.161333333,37.49516667,37.5,29.9995,30,2.158,367.8156667,519.6988333,691.8391667,59.90583333,66.06016667,78.84316667,2.52E+18,4080.407333,1332.422667,1333.792167,1329.997333,1330,1040.244167,1037.219333,1106.268667,1119.873,941.8081667,1512.672333,1573.2505,1101.44,1055.654667,936.9338333,591.7085,3144.619833,2501.643167,546.9043333,73.54866667,5646.316333,838.8451667,71.63166667,1.78,0.070666667,9.328333333,2.388333333,13.68166667,0.238333333,0.1545,2.501016667,22,,77.54,0.72,J22186,36,1700,A1V1035QKLQ000002X,J22186,6,2,60,120,0,0,134.29,993145,1025113
08-08-2021 18:00,0.481,1390.690333,0.162,-0.111833333,37.49933333,37.5,30.005,30,2.158333333,370.2833333,521.2291667,694.5168333,59.24283333,65.33166667,78.06716667,2.52E+18,4080.409667,1331.891333,1333.765,1329.988333,1330,1040.839,1037.6075,1107.576333,1118.118333,942.0598333,1512.415,1573.023833,1101.44,1055.6865,936.5283333,579.9835,3143.0145,2508.4355,548.8891667,72.59433333,5651.575333,838.0896667,71.63166667,1.78,0.070666667,9.328333333,2.388333333,13.68166667,0.238333333,0.1545,2.501016667,22,,77.54,0.72,J22186,40,2500,A1V1035QKLQ000002X,J22186,6,2,60,120,0,0,134.29,993145,1025113
08-08-2021 19:00,0.477166667,1390.878167,0.168,-0.181666667,37.50483333,37.5,30.00033333,30,2.157,371.3185,520.8625,694.4755,59.03083333,65.09416667,77.89366667,2.52E+18,4080.433667,1332.733333,1334.090333,1330.013667,1330,1040.900833,1038.100667,1107.9645,1117.485167,942.2141667,1511.403833,1572.741667,1101.44,1055.528833,937.7121667,583.4401667,3143.657167,2509.572167,547.7296667,72.33133333,5652.872833,837.4226667,71.63166667,1.78,0.070666667,9.328333333,2.388333333,13.68166667,0.238333333,0.1545,2.501016667,22,,80.41,0.72,J22186,38,2600,A1V1035QKLQ000002X,J22186,6,2,60,120,0,0,134.29,993145,1025113
08-08-2021 21:00,0.484,1389.772333,0.173166667,-0.127666667,37.484,37.5,29.99416667,30,2.158833333,376.398,524.621,701.5138333,58.8115,65.02833333,77.97266667,2.52E+18,4080.4545,1332.728333,1334.431833,1329.918667,1330,1039.7925,1039.427333,1108.4685,1117.432333,942.3301667,1510.5985,1574.734333,1101.44,1055.732833,937.5648333,571.7261667,3138.798,2508.1575,553.3443333,72.4035,5646.917167,840.1533333,71.63166667,1.78,0.070666667,9.328333333,2.388333333,13.68166667,0.238333333,0.1545,2.501016667,22,,81.85,0.72,J22186,32,2400,A1V1035QKLQ000002X,J22186,6,2,60,120,0,0,134.29,993145,1025113
08-08-2021 22:00,0.494,1389.0145,0.170833333,-0.140833333,37.4995,37.5,30.0045,30,2.158666667,374.295,521.184,697.708,58.26766667,64.46083333,77.37466667,2.52E+18,4080.493333,1332.721667,1334.418833,1329.9785,1330,1039.1935,1039.5675,1108.576167,1117.118,942.3445,1510.597167,1574.2435,1101.44,1055.9125,937.569,569.4285,3141.218167,2511.3385,549.5651667,71.90216667,5652.460833,836.2358333,71.63166667,1.78,0.070666667,9.328333333,2.388333333,13.68166667,0.238333333,0.1545,2.501016667,22,,81.85,0.72,J22186,30,1800,A1V1035QKLQ000002X,J22186,6,2,60,120,0,0,134.29,993145,1025113
09-08-2021 00:00,0.4855,1388.708833,0.178833333,-0.107333333,37.496,37.5,29.9965,30,2.156833333,375.6558333,522.0125,701.1315,57.63583333,63.94133333,77.02833333,2.52E+18,4080.559667,1332.716333,1334.4045,1330.055333,1330,1037.6265,1039.515167,1108.965,1117.263,942.3721667,1508.512333,1574.383833,1101.44,1056.414833,933.5833333,572.4626667,3138.718,2509.669667,551.009,71.37766667,5648.394,837.1266667,70.93333333,2.273333333,0.097166667,8.468333333,2.151666667,12.70333333,0.601666667,0.110833333,2.487533333,28.5,,77.54,0.72,J22186,36,2700,A1V1035QKLQ000002X,J22186,6,2,60,120,0,0,134.29,993145,1025113
09-08-2021 02:00,0.495666667,1388.623833,0.163666667,-0.059,37.487,37.5,30.00116667,30,2.158666667,374.5096667,519.1308333,696.0083333,58.01516667,64.10933333,77.1095,2.52E+18,4080.592,1332.453667,1334.2745,1330.006667,1330,1035.9625,1039.4675,1109.122833,1117.507333,942.213,1506.877667,1574.444,1101.44,1056.6775,889.1645,561.2853333,3141.154,2506.621167,548.5155,71.231,5647.8585,835.4246667,70.93333333,2.273333333,0.097166667,8.468333333,2.151666667,12.70333333,0.601666667,0.110833333,2.487533333,28.5,,80.41,0.72,J22186,48,2600,A1V1035QKLQ000002X,J22186,6,2,60,120,0,0,134.29,993145,1025113
09-08-2021 03:00,0.4895,1388.137333,0.174333333,-0.115666667,37.51983333,37.5,30.00233333,30,2.157333333,373.4293333,516.3515,692.0216667,59.15616667,65.22716667,78.112,2.52E+18,4080.5075,1332.987333,1334.522667,1329.991667,1330,1035.521,1039.231,1108.9905,1117.790167,942.1293333,1502.424,1573.463333,1101.44,1056.871,884.9906667,566.7991667,3144.619,2504.2245,544.9993333,72.1475,5648.85,833.0063333,70.93333333,2.273333333,0.097166667,8.468333333,2.151666667,12.70333333,0.601666667,0.110833333,2.487533333,28.5,,81.85,0.72,J22186,41,2400,A1V1035QKLQ000002X,J22186,6,2,60,120,0,0,134.29,993145,1025113
09-08-2021 05:00,0.465084746,1385.937288,0.183728814,-0.105932203,37.49237288,37.5,29.98847458,30,2.157118644,374.3244068,518.9122034,696.5433898,61.90169492,68.15610169,81.34847458,2.52E+18,4080.45,1332.580508,1334.378814,1330.117458,1330,1034.530678,1039.22,1108.524068,1118.391356,942.1483051,1507.695424,1575.466102,1101.44,1056.975424,881.7920339,569.859322,3143.989661,2503.155424,548.4169492,75.25067797,5647.172203,833.5308475,70.93333333,2.273333333,0.097166667,8.468333333,2.151666667,12.70333333,0.601666667,0.110833333,2.487533333,28.5,,81.85,0.72,J22186,44,2600,A1V1035QKLQ000002X,J22186,6,2,60,120,0,0,134.29,993145,1025113
09-08-2021 06:00,0.451333333,1385.213333,0.214166667,-0.102833333,37.51366667,37.5,29.99266667,30,2.156833333,373.6536667,518.655,696.4045,62.942,69.25133333,82.39666667,2.52E+18,4080.4155,1332.5785,1334.1445,1329.913,1330,1034.169167,1038.9785,1108.176,1118.674833,942.367,1506.738833,1575.615167,1101.44,1057.019,879.8825,569.8126667,3139.409333,2493.366,547.8656667,76.33483333,5632.774833,833.7491667,70.93333333,2.273333333,0.097166667,8.468333333,2.151666667,12.70333333,0.601666667,0.110833333,2.487533333,28.5,,81.85,0.72,J22186,40,2400,A1V1035QKLQ000002X,J22186,6,2,60,120,0,0,134.29,993145,1025113
09-08-2021 08:00,0.4125,1384.481,0.1585,-0.096333333,37.5065,37.5,30.00333333,30,2.1565,379.8295,526.6653333,703.6798333,65.23933333,71.67366667,84.97666667,2.52E+18,4080.398,1331.936667,1333.869,1330.027333,1330,1034.686333,1038.075167,1107.221833,1118.706167,942.4915,1505.265,1575.636167,1101.44,1056.957,880.2463333,566.8753333,3110.1615,2477.832667,554.1471667,78.48116667,5587.9535,839.6541667,70.93333333,2.273333333,0.097166667,8.468333333,2.151666667,12.70333333,0.601666667,0.110833333,2.487533333,28.5,,77.54,0.72,J22186,40,2100,A1V1035QKLQ000002X,J22186,6,2,60,120,0,0,134.29,993145,1025113
09-08-2021 10:00,0.409,1385.227167,0.194,-0.153,37.50866667,37.5,30.02083333,30,2.157,379.7106667,528.4716667,702.7173333,65.08683333,71.81516667,85.36933333,2.52E+18,4080.350167,1330.362667,1332.88,1329.940333,1330,1035.707167,1036.846667,1106.720333,1119.0045,942.758,1506.9345,1575.979833,1101.44,1056.816333,880.7156667,560.9076667,3106.8835,2471.1215,556.2188333,79.54116667,5577.989667,841.5171667,70.93333333,2.273333333,0.097166667,8.468333333,2.151666667,12.70333333,0.601666667,0.110833333,2.487533333,28.5,,77.54,0.72,J22186,46,1900,A1V1035QKLQ000002X,J22186,6,2,60,120,0,0,134.29,993145,1025113
09-08-2021 11:00,0.429333333,1385.583667,0.189666667,-0.198666667,37.48216667,37.5,29.99383333,30,2.157333333,373.694,520.4973333,693.7195,64.27666667,70.80733333,84.11933333,2.52E+18,4080.306167,1330.6235,1333.125333,1329.9775,1330,1036.4795,1036.084167,1106.351333,1119.302,942.859,1502.337833,1575.4605,1101.44,1056.7705,877.989,560.2656667,3121.891,2472.2445,549.0863333,78.6085,5594.2065,835.9211667,70.93333333,2.273333333,0.097166667,8.468333333,2.151666667,12.70333333,0.601666667,0.110833333,2.487533333,28.5,,75.59,0.72,J22186,40,1700,A1V1035QKLQ000002X,J22186,6,2,60,120,0,0,134.29,993145,1025113
