Repository: RitwikKhandelwal/Piramal-Kosamba

File: 2. Efficiency/45tpd/1. Flat Files/Amber_B6.csv (part 10 of 14)
6 HP Set Value,B6 LP Process value,B6 LP Set Value,Header Gas Pressure Process value,Recuprator Left Bottom temp Process value,Recuprator Left Middle temp Process value,Recuprator Left top temp Process value,Recuprator Right Bottom temp Process value,Recuprator Right Middle temp Process value,Recuprator Right top temp Process value,Row Key,Total cold air flow  Process value,B6 Front Bottom Process value,B6 Rear Bottom Process value,B6 Rear Top temp Process value,B6 Rear Top temp Set Value,Melter Bottom 1 temp Process value,Melter Bottom 2 temp Process value,Melter Bottom 3 temp Process value,Melter Bottom 4 temp Process value,Melter Bottom 5 temp Process value,Melter Crown 1 temp Process value,Melter Crown 2 temp Process value,Riser temp( not available) Process value,Thraot Sleeper Process value,west gas channel right side Process value,Total gas flow Process value,Total hot air left Process value,Total hot air right Process value,Total hot air left temp Process value,Total hot air right temp Process value,Total hot air Process value,Thermocouple stack ( Chimney) left Process value,chem_comp_SiO2,chem_comp_Al2O3,chem_comp_Fe2O3,chem_comp_CaO,chem_comp_MgO,chem_comp_Na2O,chem_comp_K2O,chem_comp_SO3,physical_test_density_gm_cc,physical_test_seed_count_result,Unnamed: 72,DPR Eff,ActDrw(Ton),JobNumber,DefectCountSum,SampleSizeSum,FGCode,Number,NumberOfSection,NumberOfGob,GobCutPerMinute,ISMachineActualSpeed,GobWeightLow,GobWeightHigh,GlassDraw,PackedQunatity,ProductionOrderNumber
09-08-2021 12:00,0.438,1385.512167,0.176,-0.120166667,37.48383333,37.5,30.01066667,30,2.157333333,371.4853333,517.9398333,690.0683333,63.82133333,70.37466667,83.74233333,2.52E+18,4080.3605,1330.659,1333.189667,1330.018667,1330,1037.608,1035.277833,1106.123,1119.607167,942.991,1501.005333,1574.677833,1101.44,1056.906333,877.433,563.9886667,3131.2695,2478.9775,546.1056667,78.066,5610.241167,834.953,70.93333333,2.273333333,0.097166667,8.468333333,2.151666667,12.70333333,0.601666667,0.110833333,2.487533333,28.5,,80.41,0.72,J22186,38,1900,A1V1035QKLQ000002X,J22186,6,2,60,120,0,0,134.29,993145,1025113
09-08-2021 14:00,0.477666667,1386.070667,0.190666667,-0.144333333,37.49566667,37.5,30.002,30,2.156333333,369.8138333,516.63,689.38,61.75666667,68.3525,81.76833333,2.52E+18,4080.407,1330.377667,1332.851333,1329.876833,1330,1037.881667,1035.110167,1105.317333,1120.018833,942.9225,1506.251167,1573.948,1101.44,1056.868,877.2411667,569.1831667,3148.496167,2495.2285,544.1815,76.31933333,5643.521667,836.3905,70.93333333,2.273333333,0.097166667,8.468333333,2.151666667,12.70333333,0.601666667,0.110833333,2.487533333,28.5,,74.67,0.72,J22186,38,1800,A1V1035QKLQ000002X,J22186,6,2,60,120,0,0,134.29,993145,1025113
09-08-2021 16:00,0.4675,1387.341667,0.1545,-0.15,37.49283333,37.5,30.00366667,30,2.156,371.6178333,523.818,698.094,60.02183333,66.45966667,79.96333333,2.52E+18,4080.369,1331.440833,1333.459167,1330.014,1330,1038.775,1035.035,1105.78,1120.731333,943.0141667,1509.746,1575.472167,1101.44,1056.897667,882.1901667,563.9018333,3143.4945,2507.101833,552.0281667,74.19266667,5650.551333,842.9991667,70.93333333,2.273333333,0.097166667,8.468333333,2.151666667,12.70333333,0.601666667,0.110833333,2.487533333,28.5,,71.79,0.72,J22186,36,1600,A1V1035QKLQ000002X,J22186,6,2,60,120,0,0,134.29,993145,1025113
09-08-2021 18:00,0.486666667,1388.148833,0.164,-0.109333333,37.5035,37.5,30.00183333,30,2.157166667,362.9038333,517.6991667,687.506,59.10883333,65.40966667,78.64466667,2.52E+18,4080.456167,1331.393,1333.617333,1329.985333,1330,1039.537167,1035.636333,1106.385333,1120.614333,943.0628333,1501.455167,1574.771167,1101.44,1057.067333,878.4365,564.0598333,3148.192667,2499.221833,546.3341667,73.053,5647.448833,838.1376667,70.93333333,2.273333333,0.097166667,8.468333333,2.151666667,12.70333333,0.601666667,0.110833333,2.487533333,28.5,,71.79,0.72,J22186,40,2200,A1V1035QKLQ000002X,J22186,6,2,60,120,0,0,134.29,993145,1025113
09-08-2021 19:00,0.516833333,1387.728,0.165166667,-0.136833333,37.50133333,37.5,30.00016667,30,2.158,353.6276667,505.797,672.9683333,58.34666667,64.50983333,77.43666667,2.52E+18,4080.490167,1331.210333,1333.507667,1329.920167,1330,1039.371,1035.831833,1106.611,1120.494167,943.0008333,1493.515833,1571.368167,1101.44,1056.977333,873.8263333,568.3533333,3155.739,2493.3315,534.3078333,72.06066667,5648.869167,828.223,70.93333333,2.273333333,0.097166667,8.468333333,2.151666667,12.70333333,0.601666667,0.110833333,2.487533333,28.5,,74.67,0.72,J22186,38,2400,A1V1035QKLQ000002X,J22186,6,2,60,120,0,0,134.29,993145,1025113
09-08-2021 21:00,0.515666667,1387.702667,0.181833333,-0.2555,37.50283333,37.5,29.9985,30,2.1565,349.8733333,501.302,667.902,57.0505,63.04533333,75.73366667,2.52E+18,4080.507667,1331.520667,1333.149333,1329.9815,1330,1037.866833,1036.521167,1107.082667,1120.3175,942.9825,1494.703,1569.658,1101.44,1056.690667,871.156,572.2766667,3158.165333,2493.818333,528.6381667,70.33533333,5651.8365,823.4875,70.93333333,2.273333333,0.097166667,8.468333333,2.151666667,12.70333333,0.601666667,0.110833333,2.487533333,28.5,,74.67,0.72,J22186,36,2600,A1V1035QKLQ000002X,J22186,6,2,60,120,0,0,134.29,993145,1025113
09-08-2021 22:00,0.4945,1387.636333,0.172833333,-0.126833333,37.496,37.5,29.994,30,2.157666667,351.7845,502.9218333,669.3818333,57.129,63.0025,75.5755,2.52E+18,4080.564167,1331.309833,1332.922,1329.944167,1330,1036.235167,1036.9745,1107.2345,1120.053,942.8493333,1498.754333,1569.7005,1101.44,1056.629833,867.7393333,583.7576667,3156.163833,2495.081,529.1626667,70.02733333,5651.3435,825.6706667,70.93333333,2.273333333,0.097166667,8.468333333,2.151666667,12.70333333,0.601666667,0.110833333,2.487533333,28.5,,74.67,0.72,J22186,36,2300,A1V1035QKLQ000002X,J22186,6,2,60,120,0,0,134.29,993145,1025113
10-08-2021 00:00,0.453666667,1387.238667,0.177666667,-0.030666667,37.49283333,37.5,30.00266667,30,2.1555,365.1726667,523.377,694.1156667,57.133,63.59266667,77.07866667,2.52E+18,4080.578,1331.335333,1332.611833,1330.002333,1330,1033.777333,1037.3955,1107.456333,1120.113333,942.684,1508.3485,1572.626167,1101.44,1056.262,874.7913333,577.6778333,3138.951333,2510.345667,550.6776667,71.10416667,5649.2845,845.9943333,70.84666667,2.341666667,0.0715,8.618333333,2.13,12.75666667,0.591666667,0.103833333,2.486616667,21.66666667,,73.23,0.72,J22186,42,2500,A1V1035QKLQ000002X,J22186,6,2,60,120,0,0,134.29,993145,1025113
10-08-2021 02:00,0.4635,1387.105167,0.187333333,-0.081666667,37.5005,37.5,30.0055,30,2.157,362.9701667,518.0956667,690.9253333,57.89483333,64.02133333,77.12033333,2.52E+18,4080.616667,1331.440167,1332.520833,1337.3865,1337.5,1033.5085,1037.988833,1107.488167,1120.772333,942.2525,1507.180833,1573.809,1101.44,1055.8355,875.9803333,576.422,3143.095,2503.353833,546.3568333,71.16566667,5646.499,841.1616667,70.84666667,2.341666667,0.0715,8.618333333,2.13,12.75666667,0.591666667,0.103833333,2.486616667,21.66666667,,76.1,0.72,J22186,50,1900,A1V1035QKLQ000002X,J22186,6,2,60,120,0,0,134.29,993145,1025113
10-08-2021 03:00,0.457666667,1386.667667,0.194,-0.117333333,37.508,37.5,30.00033333,30,2.157166667,365.7973333,521.4675,695.7031667,58.118,64.30316667,77.12783333,2.52E+18,4080.530167,1333.243,1333.348667,1340.032833,1340,1033.3775,1038.038833,1107.549833,1121.102,941.9083333,1506.7095,1574.022167,1101.44,1055.5305,875.7758333,575.5005,3140.285167,2507.705333,549.8936667,71.57583333,5648.014333,844.6386667,70.84666667,2.341666667,0.0715,8.618333333,2.13,12.75666667,0.591666667,0.103833333,2.486616667,21.66666667,,67.13,0.72,J22186,52,1900,A1V1035QKLQ000002X,J22186,6,2,60,120,0,0,134.29,993145,1025113
10-08-2021 05:00,0.442166667,1386.667833,0.188,-0.061833333,37.492,37.5,29.99633333,30,2.156666667,366.1798333,519.6868333,692.1896667,61.162,67.00283333,79.66966667,2.52E+18,4080.410667,1333.699,1333.436667,1339.984833,1340,1031.743667,1038.492333,1107.729167,1121.341167,941.4738333,1505.104833,1574.8975,1101.44,1055.149667,875.027,574.4468333,3143.980833,2506.872833,547.873,73.22083333,5650.749333,840.381,70.84666667,2.341666667,0.0715,8.618333333,2.13,12.75666667,0.591666667,0.103833333,2.486616667,21.66666667,,69.78,0.72,J22186,46,1800,A1V1035QKLQ000002X,J22186,6,2,60,120,0,0,134.29,993145,1025113
10-08-2021 06:00,0.414833333,1385.862167,0.193666667,-0.093833333,37.4935,37.5,30.00216667,30,2.156666667,369.807,525.3985,697.8606667,63.05683333,69.3315,82.52083333,2.52E+18,4080.412333,1333.332833,1332.955167,1339.991167,1340,1030.944,1038.3825,1107.877667,1121.0875,941.2966667,1507.310833,1575.452667,1101.44,1054.825167,879.2548333,574.5336667,3128.839333,2495.656833,552.931,75.827,5624.643167,844.2651667,70.84666667,2.341666667,0.0715,8.618333333,2.13,12.75666667,0.591666667,0.103833333,2.486616667,21.66666667,,68.92,0.72,J22186,40,1500,A1V1035QKLQ000002X,J22186,6,2,60,120,0,0,134.29,993145,1025113
10-08-2021 08:00,0.408166667,1384.466667,0.166833333,-0.096166667,37.50033333,37.5,30.0095,30,2.157666667,368.0286667,524.0785,694.5881667,63.695,70.37816667,83.77866667,2.52E+18,4080.406,1332.8305,1332.935167,1339.942667,1340,1030.272833,1038.471167,1108.402833,1121.716667,941.058,1506.6795,1575.750167,1101.44,1054.4475,879.177,559.7338333,3125.25,2482.574,552.0008333,77.902,5607.7535,841.2346667,70.84666667,2.341666667,0.0715,8.618333333,2.13,12.75666667,0.591666667,0.103833333,2.486616667,21.66666667,,68.92,0.72,J22186,52,1900,A1V1035QKLQ000002X,J22186,6,2,60,120,0,0,134.29,993145,1025113
10-08-2021 10:00,0.386,1384.564167,0.175833333,-0.061,37.4945,37.5,29.9915,30,2.1575,369.6175,527.9023333,696.7966667,65.40283333,71.98833333,85.1995,2.52E+18,4080.373167,1332.803,1333.586333,1339.968167,1340,1028.791833,1038.8875,1108.896167,1122.637167,941.0156667,1504.705,1574.709333,1101.44,1054.615333,879.2128333,557.4836667,3103.527167,2466.606167,554.6913333,79.17833333,5570.221,843.5945,70.84666667,2.341666667,0.0715,8.618333333,2.13,12.75666667,0.591666667,0.103833333,2.486616667,21.66666667,,68.92,0.72,J22186,40,1900,A1V1035QKLQ000002X,J22186,6,2,60,120,0,0,134.29,993145,1025113
10-08-2021 11:00,0.370333333,1384.904,0.169833333,-0.0665,37.51066667,37.5,30.00483333,30,2.156666667,370.702,530.1141667,698.0236667,65.18266667,72.03683333,85.52333333,2.52E+18,4080.3845,1332.846833,1333.5955,1339.969667,1340,1029.325833,1038.9995,1109.203,1123.007833,941.1068333,1505.0115,1575.590833,1101.44,1054.6905,881.0678333,557.7168333,3101.439167,2470.085,556.5006667,79.6125,5571.554333,844.2836667,70.84666667,2.341666667,0.0715,8.618333333,2.13,12.75666667,0.591666667,0.103833333,2.486616667,21.66666667,,71.79,0.72,J22186,38,1500,A1V1035QKLQ000002X,J22186,6,2,60,120,0,0,134.29,993145,1025113
10-08-2021 12:00,0.4125,1385.488667,0.194,-0.064333333,37.49883333,37.5,30.0105,30,2.157333333,360.8236667,517.3003333,683.9615,64.1745,71.07283333,84.61316667,2.52E+18,4080.37,1332.7495,1333.574167,1340.0975,1340,1030.0325,1038.976833,1109.140667,1122.867167,941.2585,1493.178833,1573.866,1101.44,1054.682,876.8478333,556.1893333,3129.05,2473.489333,545.4106667,79.05633333,5602.555333,834.103,70.84666667,2.341666667,0.0715,8.618333333,2.13,12.75666667,0.591666667,0.103833333,2.486616667,21.66666667,,71.79,0.72,J22186,46,1700,A1V1035QKLQ000002X,J22186,6,2,60,120,0,0,134.29,993145,1025113
10-08-2021 14:00,0.462166667,1386.602,0.1805,-0.277333333,37.4945,37.5,30.0075,30,2.157333333,355.7371667,510.113,675.6471667,61.33816667,67.893,81.0915,2.52E+18,4080.411333,1334.056333,1334.222667,1339.983667,1340,1030.2065,1039.2805,1109.13,1122.7725,941.4198333,1496.926833,1572.566,1101.44,1054.861,876.581,557.9695,3158.955333,2488.9275,536.5556667,75.93483333,5648.024833,831.975,70.84666667,2.341666667,0.0715,8.618333333,2.13,12.75666667,0.591666667,0.103833333,2.486616667,21.66666667,,71.79,0.72,J22186,34,1600,A1V1035QKLQ000002X,J22186,6,2,60,120,0,0,134.29,993145,1025113
10-08-2021 16:00,0.4625,1388.361,0.174333333,-0.046333333,37.531,37.5,30.00683333,30,2.157333333,357.302,512.3016667,679.1081667,59.78816667,66.14616667,78.9405,2.52E+18,4080.4395,1334.750167,1334.396167,1339.950667,1340,1031.210167,1039.306667,1109.480167,1122.862167,941.5808333,1499.961,1572.318667,1101.44,1055.1065,875.3291667,572.1853333,3154.305333,2498.297167,539.2435,73.61416667,5652.504167,833.065,70.84666667,2.341666667,0.0715,8.618333333,2.13,12.75666667,0.591666667,0.103833333,2.486616667,21.66666667,,74.67,0.72,J22186,38,1500,A1V1035QKLQ000002X,J22186,6,2,60,120,0,0,134.29,993145,1025113
10-08-2021 18:00,0.441666667,1388.6325,0.178166667,-0.1265,37.48983333,37.5,29.99133333,30,2.156166667,364.3726667,520.1381667,690.834,59.359,65.6925,78.52033333,2.52E+18,4080.461667,1334.7945,1334.618833,1339.955333,1340,1031.006667,1039.507167,1109.5115,1122.762333,941.549,1508.571167,1574.0485,1101.44,1055.242333,877.6735,575.6056667,3144.956667,2507.926833,547.6041667,72.95566667,5652.850167,840.937,70.84666667,2.341666667,0.0715,8.618333333,2.13,12.75666667,0.591666667,0.103833333,2.486616667,21.66666667,,74.67,0.72,J22186,56,2200,A1V1035QKLQ000002X,J22186,6,2,60,120,0,0,134.29,993145,1025113
10-08-2021 19:00,0.438166667,1388.944667,0.170833333,-0.107833333,37.48983333,37.5,30.0075,30,2.155833333,368.396,523.4618333,698.2631667,58.97883333,65.35783333,78.26,2.52E+18,4080.4495,1335.050333,1334.873333,1339.97,1340,1030.802333,1039.3665,1109.672667,1122.513333,941.6703333,1509.827,1574.5675,1101.44,1055.369667,882.7475,575.2773333,3141.0575,2509.961833,551.915,72.6825,5650.856667,843.8876667,70.84666667,2.341666667,0.0715,8.618333333,2.13,12.75666667,0.591666667,0.103833333,2.486616667,21.66666667,,74.67,0.72,J22186,46,1900,A1V1035QKLQ000002X,J22186,6,2,60,120,0,0,134.29,993145,1025113
10-08-2021 20:00,0.440166667,1388.4585,0.163333333,-0.082666667,37.504,37.5,29.98966667,30,2.156666667,368.6315,521.7753333,699.5231667,58.83083333,65.16883333,77.92583333,2.52E+18,4080.489167,1334.9605,1334.797667,1340.044833,1340,1031.3285,1039.328833,1110.030833,1122.468667,941.669,1507.533333,1574.8265,1101.44,1055.430333,880.4253333,574.7765,3140.18,2508.335667,552.1688333,72.41333333,5648.420667,842.4525,70.84666667,2.341666667,0.0715,8.618333333,2.13,12.75666667,0.591666667,0.103833333,2.486616667,21.66666667,,77.54,0.72,J22186,72,2100,A1V1035QKLQ000002X,J22186,6,2,60,120,0,0,134.29,993145,1025113
10-08-2021 22:00,0.442,1388.172833,0.171833333,-0.055666667,37.50483333,37.5,30.0065,30,2.1565,379.4338333,519.9731667,709.2613333,58.22533333,64.48816667,77.2915,2.52E+18,4080.422833,1334.377833,1334.330167,1340.005167,1340,1033.425167,1039.174,1110.185,1122.176333,941.5726667,1506.731833,1575.528667,1101.44,1055.047667,882.2136667,564.6826667,3138.957333,2509.882,552.8796667,71.75133333,5649.223667,835.3968333,70.84666667,2.341666667,0.0715,8.618333333,2.13,12.75666667,0.591666667,0.103833333,2.486616667,21.66666667,,77.54,0.72,J22186,38,1700,A1V1035QKLQ000002X,J22186,6,2,60,120,0,0,134.29,993145,1025113
11-08-2021 00:00,0.457666667,1388.174667,0.161,-0.1255,37.50466667,37.5,29.9935,30,2.1565,379.2185,517.6385,706.563,57.878,64.12816667,76.87233333,2.52E+18,4080.460167,1333.947167,1334.234667,1339.996667,1340,1032.769667,1039.572333,1110.416833,1122.993,941.428,1497.647333,1574.780333,1101.44,1054.827,880.8533333,562.0605,3140.435333,2511.0675,551.6031667,71.42233333,5651.474,831.3906667,71.495,1.821666667,0.068833333,9.326666667,2.298333333,13.69166667,0.26,0.157333333,2.50295,19.66666667,,68.92,0.72,J22186,40,2000,A1V1035QKLQ000002X,J22186,6,2,60,120,0,0,134.29,993145,1025113
11-08-2021 02:00,0.439333333,1387.965,0.167,-0.1025,37.49066667,37.5,29.99383333,30,2.156166667,382.798,523.0965,712.3141667,58.45766667,64.681,77.41183333,2.52E+18,4080.5275,1334.300833,1334.2335,1339.9505,1340,1033.253167,1039.357,1110.564333,1123.455833,941.3286667,1506.102167,1575.417167,1101.44,1054.745333,884.8375,568.34,3136.524167,2511.770333,555.565,71.8205,5648.355167,836.2928333,71.495,1.821666667,0.068833333,9.326666667,2.298333333,13.69166667,0.26,0.157333333,2.50295,19.66666667,,68.92,0.72,J22186,44,1700,A1V1035QKLQ000002X,J22186,6,2,60,120,0,0,134.29,993145,1025113
11-08-2021 03:00,0.442166667,1388.302667,0.1835,-0.018166667,37.493,37.5,30.00233333,30,2.1565,380.4203333,518.8241667,706.3175,58.8415,64.76633333,77.01216667,2.52E+18,4080.511333,1334.580333,1334.961667,1340.020833,1340,1033.897167,1039.274167,1110.6115,1123.417333,941.2751667,1498.193833,1574.505667,1101.44,1054.871667,880.2386667,570.917,3140.036167,2510.391,550.6716667,71.62916667,5650.407833,831.614,71.495,1.821666667,0.068833333,9.326666667,2.298333333,13.69166667,0.26,0.157333333,2.50295,19.66666667,,70.36,0.72,J22186,40,1400,A1V1035QKLQ000002X,J22186,6,2,60,120,0,0,134.29,993145,1025113
11-08-2021 05:00,0.627,1388.485333,0.1855,-0.136,37.52233333,37.5,29.98616667,30,2.155,387.702,522.7818333,712.645,61.548,67.49116667,79.684,2.52E+18,4080.391,1335.028667,1335.061333,1340,1340,1035.1615,1038.650833,1110.480167,1123.389833,941.4595,1506.901,1576.262833,1101.44,1055.051333,883.3781667,570.127,3135.218333,2506.322,554.2725,73.82283333,5641.5465,835.1116667,71.495,1.821666667,0.068833333,9.326666667,2.298333333,13.69166667,0.26,0.157333333,2.50295,19.66666667,,74.67,0.72,J22186,34,1400,A1V1035QKLQ000002X,J22186,6,2,60,120,0,0,134.29,993145,1025113
11-08-2021 06:00,0.559166667,1388.3535,0.178166667,-0.088833333,37.5055,37.5,30.00466667,30,2.156333333,387.6835,522.5826667,711.665,62.32666667,68.2355,80.39116667,2.52E+18,4080.376833,1335.237833,1335.167833,1340.036167,1340,1035.665833,1038.118167,1110.298833,1123.152333,941.4195,1499.727167,1576.748167,1101.44,1055.075667,879.3125,561.2373333,3131.731167,2499.656667,555.2048333,74.822,5631.408,833.3665,71.495,1.821666667,0.068833333,9.326666667,2.298333333,13.69166667,0.26,0.157333333,2.50295,19.66666667,,74.67,0.72,J22186,32,1200,A1V1035QKLQ000002X,J22186,6,2,60,120,0,0,134.29,993145,1025113
11-08-2021 08:00,0.538666667,1387.896833,0.176333333,-0.075166667,37.5195,37.5,30.0005,30,2.1555,386.0388333,518.7165,705.144,64.21233333,69.946,82.02533333,2.52E+18,4080.353333,1335.525167,1335.569667,1340.027667,1340,1036.481833,1036.452833,1110.635667,1124.034667,941.5736667,1502.407833,1574.449833,1101.44,1055.169,875.6713333,560.1096667,3120.348833,2481.391333,550.0541667,76.29833333,5601.618,827.4941667,71.495,1.821666667,0.068833333,9.326666667,2.298333333,13.69166667,0.26,0.157333333,2.50295,19.66666667,,71.79,0.72,J22186,34,1400,A1V1035QKLQ000002X,J22186,6,2,60,120,0,0,134.29,993145,1025113
11-08-2021 10:00,0.519166667,1387.7375,0.177833333,-0.053,37.50216667,37.5,29.98833333,30,2.156,390.7216667,524.0936667,711.298,64.16116667,70.15616667,82.33066667,2.52E+18,4080.199833,1334.601167,1335.506,1339.981667,1340,1037.610667,1036.038,1110.5945,1124.481833,941.6548333,1504.1575,1575.192333,1101.44,1055.230667,878.8425,555.6776667,3108.926667,2483.039667,555.5921667,76.573,5591.926333,832.2871667,71.495,1.821666667,0.068833333,9.326666667,2.298333333,13.69166667,0.26,0.157333333,2.50295,19.66666667,,74.67,0.72,J22186,38,1800,A1V1035QKLQ000002X,J22186,6,2,60,120,0,0,134.29,993145,1025113
11-08-2021 11:00,0.536833333,1388.227667,0.171333333,-0.118333333,37.5295,37.5,29.98933333,30,2.157666667,384.4466667,515.637,702.1023333,64.49283333,70.70783333,83.1735,2.52E+18,4080.146167,1334.247,1335.511,1339.993,1340,1038.017,1035.777167,1110.609,1123.9595,941.8508333,1509.617833,1575.354333,1101.44,1055.546667,874.9165,544.522,3121.661167,2479.958833,548.8291667,77.51966667,5601.375833,825.2685,71.495,1.821666667,0.068833333,9.326666667,2.298333333,13.69166667,0.26,0.157333333,2.50295,19.66666667,,80.41,0.72,J22186,52,1700,A1V1035QKLQ000002X,J22186,6,2,60,120,0,0,134.29,993145,1025113
11-08-2021 14:00,0.577333333,1388.805667,0.182333333,-0.123166667,37.50233333,37.5,29.99533333,30,2.156833333,380.4578333,506.4983333,693.7103333,61.35916667,67.71,80.36216667,2.52E+18,4080.319833,1334.414833,1335.8695,1340.050833,1340,1038.072667,1035.883333,1109.940167,1122.128,942.2481667,1506.737,1572.954333,1101.44,1055.763833,873.1331667,563.1803333,3154.427,2492.216667,539.8653333,75.17866667,5646.542333,819.5588333,71.495,1.821666667,0.068833333,9.326666667,2.298333333,13.69166667,0.26,0.157333333,2.50295,19.66666667,,80.41,0.72,J22186,36,1300,A1V1035QKLQ000002X,J22186,6,2,60,120,0,0,134.29,993145,1025113
11-08-2021 16:00,0.576,1389.816667,0.165666667,-0.231833333,37.515,37.5,29.98816667,30,2.155666667,386.1976667,513.855,701.7475,60.47866667,66.68383333,79.33166667,2.52E+18,4080.419833,1334.875,1336.324833,1339.996333,1340,1038.800833,1036.5865,1110.589,1121.4,942.2165,1505.766667,1572.748,1101.44,1056.095,876.896,573.6773333,3146.862333,2501.3795,546.37,73.8155,5648.130833,826.2445,71.495,1.821666667,0.068833333,9.326666667,2.298333333,13.69166667,0.26,0.157333333,2.50295,19.66666667,,71.79,0.72,J22186,30,1400,A1V1035QKLQ000002X,J22186,6,2,60,120,0,0,134.29,993145,1025113
11-08-2021 18:00,0.5705,1390.389833,0.1595,-0.189,37.4935,37.5,30.00016667,30,2.155166667,390.0713333,517.9455,707.0181667,59.99516667,66.23533333,78.76816667,2.52E+18,4080.454667,1335.107,1336.81,1340.036667,1340,1039.624833,1037.272,1110.728,1120.738,942.3745,1508.381333,1572.3375,1101.44,1056.374667,880.3651667,578.7151667,3142.188667,2505.942833,550.4621667,73.35983333,5648.104667,831.1816667,71.495,1.821666667,0.068833333,9.326666667,2.298333333,13.69166667,0.26,0.157333333,2.50295,19.66666667,,71.79,0.72,J22186,38,2200,A1V1035QKLQ000002X,J22186,6,2,60,120,0,0,134.29,993145,1025113
11-08-2021 19:00,0.543666667,1390.661333,0.164166667,-0.212833333,37.49783333,37.5,29.99983333,30,2.157333333,393.2276667,522.3216667,712.6506667,59.26633333,65.603,78.29483333,2.52E+18,4080.391167,1335.477,1336.7925,1340.021167,1340,1039.8815,1038.041667,1110.9485,1120.880667,942.311,1509.933667,1573.2155,1101.44,1056.5995,877.6941667,572.454,3137.710167,2510.585167,556.9746667,72.97183333,5648.1515,833.6288333,71.495,1.821666667,0.068833333,9.326666667,2.298333333,13.69166667,0.26,0.157333333,2.50295,19.66666667,,71.79,0.72,J22186,36,2200,A1V1035QKLQ000002X,J22186,6,2,60,120,0,0,134.29,993145,1025113
11-08-2021 21:00,0.572333333,1388.5845,0.192166667,-0.031166667,37.49116667,37.5,29.9845,30,2.1555,388.919,519.7928333,710.7486667,58.44966667,64.58233333,77.283,2.52E+18,4080.139333,1335.4965,1336.285667,1340.026,1340,1040.196667,1038.5315,1111.478333,1121.163167,942.0405,1507.345,1573.569333,1101.44,1056.2525,879.7778333,571.5466667,3137.006833,2512.048333,553.237,71.45566667,5649.294667,834.1351667,71.495,1.821666667,0.068833333,9.326666667,2.298333333,13.69166667,0.26,0.157333333,2.50295,19.66666667,,73.23,0.72,J22186,31,2100,A1V1035QKLQ000002X,J22186,6,2,60,120,0,0,134.29,993145,1025113
11-08-2021 22:00,0.564333333,1388.792833,0.191,-0.041166667,37.50883333,37.5,29.9865,30,2.156666667,388.2068333,519.8321667,711.2316667,58.26866667,64.708,77.8925,2.52E+18,4080.246333,1334.561667,1336.294833,1339.996167,1340,1040.401167,1038.869,1111.7795,1120.672833,942.032,1508.7785,1574.916,1101.44,1056.002,878.5506667,572.3516667,3138.5875,2513.652333,554.1465,72.05783333,5652.363,833.9618333,71.495,1.821666667,0.068833333,9.326666667,2.298333333,13.69166667,0.26,0.157333333,2.50295,19.66666667,,64.44,0.72,J22186,34,2200,A1V1035QKLQ000002X,J22186,6,2,60,120,0,0,134.29,993145,1025113
12-08-2021 00:00,0.574333333,1389.296667,0.1755,-0.1505,37.512,37.5,29.991,30,2.155666667,386.3591667,516.9646667,707.5641667,57.8105,64.26383333,77.42616667,2.52E+18,4080.3495,1334.382333,1335.976333,1340.087833,1340,1039.602,1039.496833,1112.260167,1120.243,941.8643333,1507.832833,1575.7875,1101.44,1055.865333,878.9783333,572.2951667,3140.8325,2510.004667,550.3911667,71.76866667,5650.919667,831.717,71.58333333,1.92,0.019666667,8.863333333,2.013333333,13.49666667,0.356666667,0.220333333,2.494166667,20,,67.49,0.72,J22186,38,2200,A1V1035QKLQ000002X,J22186,6,2,60,120,0,0,134.29,993145,1025113
12-08-2021 02:00,0.8,1389.040167,0.168833333,-0.0625,37.50933333,37.5,29.99633333,30,2.156,385.7063333,515.1428333,705.8628333,57.2745,63.50283333,76.423,2.52E+18,4080.388667,1335.246833,1336.255667,1339.9975,1340,1038.673333,1039.0605,1111.697333,1120.919167,941.7398333,1501.623167,1574.670833,1101.44,1055.752833,878.8106667,572.1721667,3142.118833,2509.357333,548.9815,70.981,5651.421833,830.6946667,71.58333333,1.92,0.019666667,8.863333333,2.013333333,13.49666667,0.356666667,0.220333333,2.494166667,20,,73.23,0.72,J22186,40,1700,A1V1035QKLQ000002X,J22186,6,2,60,120,0,0,134.29,993145,1025113
12-08-2021 03:00,0.796,1388.587667,0.193166667,-0.0635,37.50566667,37.5,30.00666667,30,2.1575,384.075,512.8855,702.8635,58.86466667,64.6545,76.98666667,2.52E+18,4080.394833,1335.673833,1336.539,1340.003667,1340,1039.267833,1038.934,1111.4335,1121.322667,941.7311667,1502.992833,1574.337,1101.44,1056.025333,875.589,571.8123333,3145.058167,2504.211167,546.727,71.15166667,5649.325667,827.6113333,71.58333333,1.92,0.019666667,8.863333333,2.013333333,13.49666667,0.356666667,0.220333333,2.494166667,20,,73.23,0.72,J22186,38,1600,A1V1035QKLQ000002X,J22186,6,2,60,120,0,0,134.29,993145,1025113
12-08-2021 05:00,0.785333333,1387.512667,0.205666667,-0.160833333,37.51933333,37.5,29.99716667,30,2.155666667,384.946,513.7713333,703.2418333,61.1225,67.2115,79.935,2.52E+18,4080.329,1336.182,1337.137333,1340.028333,1340,1039.863833,1038.760667,1111.551833,1121.485,941.8681667,1506.077667,1575.265,1101.44,1056.3325,875.9366667,571.8623333,3147.7715,2503.553167,547.4116667,73.84533333,5651.219167,827.896,71.58333333,1.92,0.019666667,8.863333333,2.013333333,13.49666667,0.356666667,0.220333333,2.494166667,20,,74.67,0.72,J22186,40,1400,A1V1035QKLQ000002X,J22186,6,2,60,120,0,0,134.29,993145,1025113
12-08-2021 06:00,0.768166667,1387.163667,0.173833333,-0.282666667,37.48216667,37.5,29.982,30,2.155166667,385.5018333,514.0621667,702.8776667,62.5765,68.8665,81.99816667,2.52E+18,4080.277333,1335.586667,1337.098833,1339.904,1340,1039.619667,1038.618,1111.519667,1121.1015,941.9128333,1501.281833,1573.379833,1101.44,1056.2235,875.3576667,572.3976667,3145.318333,2496.914,546.6373333,75.4865,5642.2495,827.9578333,71.58333333,1.92,0.019666667,8.863333333,2.013333333,13.49666667,0.356666667,0.220333333,2.494166667,20,,74.67,0.72,J22186,36,1500,A1V1035QKLQ000002X,J22186,6,2,60,120,0,0,134.29,993145,1025113
12-08-2021 08:00,0.719833333,1387.613833,0.153666667,-0.3845,37.497,37.5,30.00283333,30,2.1555,388.8763333,521.464,708.3966667,65.13516667,71.90933333,85.703,2.52E+18,4080.2675,1335.261667,1337.248167,1340.008,1340,1038.506,1038.4695,1111.805833,1122.2315,942.0771667,1507.290167,1574.471833,1101.44,1057.1425,878.2625,566.6973333,3118.882167,2477.7495,553.6183333,78.92733333,5596.710167,832.8483333,71.58333333,1.92,0.019666667,8.863333333,2.013333333,13.49666667,0.356666667,0.220333333,2.494166667,20,,71.79,0.72,J22186,34,1300,A1V1035QKLQ000002X,J22186,6,2,60,120,0,0,134.29,993145,1025113
12-08-2021 10:00,0.7265,1388.199833,0.177666667,-0.704666667,37.495,37.5,30.00183333,30,2.156333333,391.893,526.8643333,713.0415,65.54666667,72.68,86.6915,2.52E+18,4080.127167,1335.2675,1337.811333,1340.034833,1340,1038.127667,1038.041333,1112.1635,1121.958833,942.4111667,1506.832,1574.410833,1101.44,1057.442833,878.5288333,553.9781667,3103.976,2466.820333,558.3243333,80.4995,5570.927833,837.8001667,71.58333333,1.92,0.019666667,8.863333333,2.013333333,13.49666667,0.356666667,0.220333333,2.494166667,20,,71.79,0.72,J22186,44,2400,A1V1035QKLQ000002X,J22186,6,2,60,120,0,0,134.29,993145,1025113
12-08-2021 11:00,0.7245,1388.6085,0.175333333,-0.768,37.4955,37.5,30.00466667,30,2.155166667,393.0393333,526.4306667,713.7056667,65.31066667,72.50233333,86.377,2.52E+18,4080.153,1335.178167,1337.804167,1340.025333,1340,1038.542667,1037.829,1112.056333,1121.918667,942.6568333,1507.763333,1574.671667,1101.44,1057.693333,879.5561667,553.4875,3101.804833,2468.0915,557.7953333,80.33233333,5569.784333,837.4861667,71.58333333,1.92,0.019666667,8.863333333,2.013333333,13.49666667,0.356666667,0.220333333,2.494166667,20,,74.67,0.72,J22186,35,2300,A1V1035QKLQ000002X,J22186,6,2,60,120,0,0,134.29,993145,1025113
12-08-2021 13:00,0.757166667,1390.232333,0.18,-0.138833333,37.5115,37.5,30.00766667,30,2.157166667,379.8541667,510.4861667,698.0433333,62.97766667,70.07733333,83.68466667,2.52E+18,4080.294167,1335.569,1337.843167,1340.047,1340,1039.537667,1037.374167,1110.882333,1121.693833,943.029,1505.972667,1572.928167,1101.44,1058.078,876.161,549.4385,3146.776667,2484.681833,543.4088333,78.29283333,5631.431833,825.1993333,71.58333333,1.92,0.019666667,8.863333333,2.013333333,13.49666667,0.356666667,0.220333333,2.494166667,20,,74.67,0.72,J22186,40,2300,A1V1035QKLQ000002X,J22186,6,2,60,120,0,0,134.29,993145,1025113
12-08-2021 14:00,0.787166667,1390.652333,0.191333333,-0.145166667,37.4965,37.5,30.00016667,30,2.156166667,376.6948333,506.0218333,693.5353333,61.76233333,68.61516667,81.921,2.52E+18,4080.301667,1336.134333,1338.177,1340.036833,1340,1039.755667,1037.2885,1109.991667,1121.894333,943.21,1499.874,1571.4865,1101.44,1058.432833,876.3913333,561.2443333,3158.237833,2491.0555,537.8963333,76.5885,5649.249833,823.0443333,71.58333333,1.92,0.019666667,8.863333333,2.013333333,13.49666667,0.356666667,0.220333333,2.494166667,20,,74.67,0.72,J22186,38,2300,A1V1035QKLQ000002X,J22186,6,2,60,120,0,0,134.29,993145,1025113
12-08-2021 16:00,0.792,1392.563833,0.158333333,-0.247,37.48733333,37.5,29.99616667,30,2.155,382.7793333,516.3398333,705.2018333,60.43833333,67.21583333,80.46466667,2.52E+18,4080.429667,1336.353167,1338.275167,1339.987,1340,1040.0125,1037.202667,1108.880333,1122.225833,943.4611667,1501.339667,1573.5735,1101.44,1058.759,878.1548333,571.8976667,3147.477833,2502.562167,547.865,74.8125,5650.052833,833.4283333,71.58333333,1.92,0.019666667,8.863333333,2.013333333,13.49666667,0.356666667,0.220333333,2.494166667,20,,71.79,0.72,J22186,38,2400,A1V1035QKLQ000002X,J22186,6,2,60,120,0,0,134.29,993145,1025113
12-08-2021 18:00,0.787166667,1393.448167,0.149666667,-0.125833333,37.50333333,37.5,29.99616667,30,2.157,372.3123333,511.171,692.4233333,59.49283333,66.03816667,78.9035,2.52E+18,4080.417667,1336.926167,1338.5865,1340.017,1340,1040.6805,1036.670167,1108.766,1122.8775,943.7288333,1505.634833,1573.292667,1101.44,1059.016333,873.2528333,560.1896667,3150.864833,2498.812833,543.3595,73.472,5649.557333,831.0866667,71.58333333,1.92,0.019666667,8.863333333,2.013333333,13.49666667,0.356666667,0.220333333,2.494166667,20,,71.79,0.72,J22186,36,2000,A1V1035QKLQ000002X,J22186,6,2,60,120,0,0,134.29,993145,1025113
12-08-2021 19:00,0.7845,1392.860167,0.163666667,-0.290333333,37.5245,37.5,30.00333333,30,2.155666667,373.9745,511.4508333,693.038,59.4085,65.841,78.495,2.52E+18,4080.404667,1336.596667,1338.484167,1339.951833,1340,1041.56,1036.663667,1108.9305,1123.311167,943.7206667,1503.96,1572.800333,1101.44,1058.967667,875.0036667,565.203,3148.5075,2499.9875,542.9518333,72.93433333,5648.658333,832.0663333,71.58333333,1.92,0.019666667,8.863333333,2.013333333,13.49666667,0.356666667,0.220333333,2.494166667,20,,74.67,0.72,J22186,34,2200,A1V1035QKLQ000002X,J22186,6,2,60,120,0,0,134.29,993145,1025113
12-08-2021 21:00,0.772,1391.960667,0.172833333,-0.11,37.49733333,37.5,29.99316667,30,2.156,373.1308333,511.0913333,692.822,59.67383333,66.142,78.56633333,2.52E+18,4080.378833,1335.875667,1337.886333,1339.990333,1340,1042.492333,1037.2925,1109.5535,1123.1945,943.6255,1501.076,1572.490667,1101.44,1058.666,871.8385,564.9613333,3147.676333,2502.847333,543.0808333,73.151,5650.621667,831.366,71.58333333,1.92,0.019666667,8.863333333,2.013333333,13.49666667,0.356666667,0.220333333,2.494166667,20,,77.54,0.72,J22186,34,1700,A1V1035QKLQ000002X,J22186,6,2,60,120,0,0,134.29,993145,1025113
12-08-2021 22:00,0.776,1392.001667,0.162666667,-0.096,37.51133333,37.5,29.9985,30,2.156166667,371.4011667,510.7556667,690.8638333,59.28333333,65.77316667,78.31266667,2.52E+18,4080.358333,1335.2965,1337.369667,1340.054167,1340,1042.608333,1037.3105,1109.954,1123.089833,943.5105,1507.4685,1572.915833,1101.44,1058.681833,873.7538333,565.2113333,3149.4405,2502.075167,542.3096667,72.85933333,5651.049,831.9216667,71.58333333,1.92,0.019666667,8.863333333,2.013333333,13.49666667,0.356666667,0.220333333,2.494166667,20,,77.54,0.72,J22186,41,2000,A1V1035QKLQ000002X,J22186,6,2,60,120,0,0,134.29,993145,1025113
13-08-2021 00:00,0.767,1392.412833,0.1475,0.213333333,37.61283333,37.5,30.06633333,30,2.155833333,371.8396667,513.4836667,695.0081667,58.56133333,65.12466667,77.92133333,2.52E+18,4080.416333,1337.3205,1337.688833,1340.060167,1340,1043.2945,1037.2075,1110.529167,1122.645833,943.4556667,1506.529,1574.3835,1101.44,1059.178167,872.4551667,568.008,3146.212,2505.042667,544.544,72.38783333,5651.123167,834.5896667,70.82166667,2.31,0.267166667,8.218333333,2.125,12.49333333,0.62,0.102,2.48615,24.33333333,,74.67,0.72,J22186,35,2300,A1V1035QKLQ000002X,J22186,6,2,60,120,0,0,134.29,993145,1025113
13-08-2021 03:00,0.785333333,1390.435,0.1825,-0.1105,37.51066667,37.5,30.00483333,30,2.155166667,367.5726667,509.155,689.288,58.82383333,65.18833333,77.9115,2.52E+18,4080.396833,1342.656833,1339.296167,1355.079333,1355,1043.424667,1036.383667,1110.3935,1121.582667,943.3366667,1505.8355,1572.6485,1101.44,1057.8205,871.815,564.338,3149.677333,2500.848333,540.725,72.05783333,5650.377167,829.23,70.82166667,2.31,0.267166667,8.218333333,2.125,12.49333333,0.62,0.102,2.48615,24.33333333,,74.67,0.72,J22293,64,2500,A1V0865QKPQ000001X,J22293,6,2,58,116.57,0,0,228.57,1658562,1025226
13-08-2021 04:00,0.769833333,1390.566833,0.189166667,-0.139166667,37.51516667,37.5,29.98966667,30,2.156166667,370.54,513.3858333,691.9405,60.041,66.4505,79.20866667,2.52E+18,4080.379,1345.724167,1342.833,1354.9785,1355,1042.999,1035.704167,1110.332,1121.967833,943.2155,1507.668,1573.839167,1101.44,1058.302167,873.2703333,565.8648333,3148.828167,2499.892667,543.9743333,73.2145,5648.628833,833.4026667,70.82166667,2.31,0.267166667,8.218333333,2.125,12.49333333,0.62,0.102,2.48615,24.33333333,,77.54,0.72,J22293,52,2100,A1V0865QKPQ000001X,J22293,6,2,58,116.57,0,0,228.57,1658562,1025226
13-08-2021 06:00,0.772,1391.094333,0.191666667,-0.654166667,37.48883333,37.5,30.01466667,30,2.155333333,372.983,518.9955,695.4485,62.3565,68.793,81.58766667,2.52E+18,4080.271,1346.410167,1345.198667,1355.002,1355,1043.338167,1034.351167,1110.154667,1122.426167,943.3,1509.2465,1574.117667,1101.44,1059.283,874.0158333,563.4031667,3139.546167,2494.555667,548.8135,75.4525,5634.146833,838.3343333,70.82166667,2.31,0.267166667,8.218333333,2.125,12.49333333,0.62,0.102,2.48615,24.33333333,,77.54,0.72,J22293,34,1400,A1V0865QKPQ000001X,J22293,6,2,58,116.57,0,0,228.57,1658562,1025226
13-08-2021 07:00,0.779166667,1391.5375,0.179666667,-0.483333333,37.49166667,37.5,30.01033333,30,2.155,370.1926667,516.1688333,693.5798333,61.68066667,68.683,82.0835,2.52E+18,4080.388,1346.061667,1345.4605,1355.000167,1355,1043.372833,1033.7585,1109.905167,1122.953667,943.5106667,1507.223667,1572.566,1101.44,1059.740167,876.1178333,564.087,3145.151667,2497.6785,547.4895,76.2825,5642.924,836.9961667,70.82166667,2.31,0.267166667,8.218333333,2.125,12.49333333,0.62,0.102,2.48615,24.33333333,,0,0.64,J22293,44,2000,A1V0865QKPQ000001X,J22293,6,2,58,116.57,0,0,228.57,1658562,1025226
13-08-2021 08:00,0.776166667,1391.218167,0.169166667,-0.24,37.51583333,37.5,29.99566667,30,2.156166667,369.2713333,515.822,691.8845,61.53666667,67.979,80.9695,2.52E+18,4080.516,1345.313,1344.937,1355.037333,1355,1043.922167,1033.739,1109.878667,1123.459833,943.887,1505.751167,1572.157,1101.44,1060.147333,874.7141667,567.1886667,3143.345667,2497.96,546.5331667,75.3015,5641.328,836.7231667,70.82166667,2.31,0.267166667,8.218333333,2.125,12.49333333,0.62,0.102,2.48615,24.33333333,,0,0.64,J22293,40,1700,A1V0865QKPQ000001X,J22293,6,2,58,116.57,0,0,228.57,1658562,1025226
13-08-2021 10:00,0.721333333,1389.247,0.175,-0.055333333,37.49833333,37.5,30.01316667,30,2.1565,373.928,525.7425,697.1725,65.83733333,72.65833333,85.9305,2.52E+18,4080.578667,1344.044667,1343.883,1349.970333,1350,1044.679833,1033.710333,1109.952333,1123.0285,944.1716667,1509.784333,1572.8925,1101.44,1060.457833,875.4105,564.65,3102.994,2465.113333,554.4046667,79.56766667,5567.904167,841.2146667,70.82166667,2.31,0.267166667,8.218333333,2.125,12.49333333,0.62,0.102,2.48615,24.33333333,,59.67,0.72,J22293,38,1800,A1V0865QKPQ000001X,J22293,6,2,58,116.57,0,0,228.57,1658562,1025226
13-08-2021 11:00,0.719,1388.8965,0.167166667,-0.1045,37.49416667,37.5,30.0295,30,2.156,364.7131667,514.0851667,683.5508333,64.79666667,71.69433333,84.80566667,2.52E+18,4080.541833,1343.690833,1343.3355,1349.943167,1350,1044.839167,1033.832,1110.1285,1122.515,944.2646667,1507.289833,1572.830333,1101.44,1060.296833,870.433,554.8156667,3127.4795,2466.667,544.1236667,79.42216667,5594.269667,831.835,70.82166667,2.31,0.267166667,8.218333333,2.125,12.49333333,0.62,0.102,2.48615,24.33333333,,61.2,0.72,J22293,34,1800,A1V0865QKPQ000001X,J22293,6,2,58,116.57,0,0,228.57,1658562,1025226
13-08-2021 12:00,0.725833333,1389.735,0.1645,-0.0335,37.48733333,37.5,30.0025,30,2.155666667,363.0681667,512.145,680.8245,64.116,70.8825,83.83583333,2.52E+18,4080.479833,1343.306333,1342.986833,1350.052333,1350,1045.205167,1034.367,1110.332,1122.269,944.2531667,1506.357667,1571.150167,1101.44,1060.257,871.5925,558.7403333,3136.756667,2477.222167,540.3593333,78.44966667,5614.013333,830.8743333,70.82166667,2.31,0.267166667,8.218333333,2.125,12.49333333,0.62,0.102,2.48615,24.33333333,,62.73,0.72,J22293,40,1800,A1V0865QKPQ000001X,J22293,6,2,58,116.57,0,0,228.57,1658562,1025226
13-08-2021 14:00,0.7565,1391.3855,0.164833333,-0.235,37.5055,37.5,29.9965,30,2.156166667,361.3038333,511.293,681.9936667,60.68083333,67.48833333,80.73316667,2.52E+18,4080.6155,1343.423333,1342.725,1349.957667,1350,1044.960167,1034.865667,1110.1295,1121.3825,944.4145,1503.7775,1569.9865,1101.44,1060.538,870.9283333,572.4976667,3154.0975,2494.2885,539.7336667,75.58816667,5648.496667,831.9495,70.82166667,2.31,0.267166667,8.218333333,2.125,12.49333333,0.62,0.102,2.48615,24.33333333,,74.97,0.72,J22293,38,1900,A1V0865QKPQ000001X,J22293,6,2,58,116.57,0,0,228.57,1658562,1025226
13-08-2021 16:00,0.767333333,1392.652667,0.166333333,-0.132833333,37.524,37.5,30.003,30,2.154666667,368.1263333,520.9683333,696.6055,59.6485,66.2815,79.58733333,2.52E+18,4080.624,1343.957833,1343.224167,1349.946833,1350,1045.002833,1036.2385,1110.452167,1119.422167,944.5598333,1506.844167,1571.683333,1101.44,1060.696667,875.289,574.7363333,3142.636,2508.449,550.3756667,73.81166667,5651.0025,841.7903333,70.82166667,2.31,0.267166667,8.218333333,2.125,12.49333333,0.62,0.102,2.48615,24.33333333,,78.03,0.72,J22293,32,1500,A1V0865QKPQ000001X,J22293,6,2,58,116.57,0,0,228.57,1658562,1025226
13-08-2021 18:00,0.761,1393.088667,0.174833333,-0.029,37.50266667,37.5,29.9835,30,2.155833333,366.7985,516.3643333,695.9515,58.5765,65.2545,78.41633333,2.52E+18,4080.730167,1343.161667,1343.355167,1350.032667,1350,1044.291167,1036.8625,1111.008667,1117.870333,944.441,1508.736167,1572.943333,1101.44,1060.736167,870.1946667,560.5208333,3143.088167,2507.433833,548.3226667,73.10966667,5650.700667,837.6471667,70.82166667,2.31,0.267166667,8.218333333,2.125,12.49333333,0.62,0.102,2.48615,24.33333333,,79.56,0.72,J22293,33,2000,A1V0865QKPQ000001X,J22293,6,2,58,116.57,0,0,228.57,1658562,1025226
13-08-2021 19:00,0.775333333,1392.955167,0.1715,-0.229333333,37.4745,37.5,29.9885,30,2.156166667,365.4245,513.7441667,694.6061667,58.06,64.65916667,77.78966667,2.52E+18,4080.701,1343.263833,1343.163833,1350.015667,1350,1044.451167,1037.014667,1111.2815,1116.958,944.4536667,1503.6195,1572.315167,1101.44,1060.6365,872.0215,560.7295,3143.814667,2503.954833,545.4351667,72.215,5647.815,836.2835,70.82166667,2.31,0.267166667,8.218333333,2.125,12.49333333,0.62,0.102,2.48615,24.33333333,,79.56,0.72,J22293,36,2500,A1V0865QKPQ000001X,J22293,6,2,58,116.57,0,0,228.57,1658562,1025226
13-08-2021 21:00,0.774067797,1391.443729,0.172542373,-0.045932203,37.52813559,37.5,29.96423729,30,2.155762712,362.4344068,513.0467797,691.7155932,58.50627119,64.92491525,77.87186441,2.52E+18,4080.770847,1343.657119,1343.639492,1350.009322,1350,1043.850678,1038.092881,1111.932034,1116.359492,944.4345763,1501.678475,1570.995085,1101.44,1060.829492,868.3933898,563.6022034,3145.450508,2505.989492,545.0544068,72.10220339,5651.418305,834.400339,70.82166667,2.31,0.267166667,8.218333333,2.125,12.49333333,0.62,0.102,2.48615,24.33333333,,82.62,0.72,J22293,34,2400,A1V0865QKPQ000001X,J22293,6,2,58,116.57,0,0,228.57,1658562,1025226
13-08-2021 22:00,0.776333333,1392.709,0.182,-0.0565,37.501,37.5,29.99266667,30,2.155166667,362.4615,511.9578333,689.8041667,58.227,64.759,77.77483333,2.52E+18,4080.798333,1343.1285,1343.205,1349.945,1350,1043.331833,1038.515833,1111.991,1116.173833,944.4506667,1503.522833,1571.692667,1101.44,1060.683833,869.501,565.3491667,3147.118,2503.2805,542.4678333,72.098,5650.384333,833.4468333,70.82166667,2.31,0.267166667,8.218333333,2.125,12.49333333,0.62,0.102,2.48615,24.33333333,,82.62,0.72,J22293,29,1800,A1V0865QKPQ000001X,J22293,6,2,58,116.57,0,0,228.57,1658562,1025226
