Repository: RitwikKhandelwal/Piramal-Kosamba

File: 2. Efficiency/45tpd/1. Flat Files/Amber_B4.csv (part 11 of 21)
op temp Process value,Recuprator Right Bottom temp Process value,Recuprator Right Middle temp Process value,Recuprator Right top temp Process value,Row Key,Total cold air flow  Process value,B4 A front bottom temp Process value,B4 A Front Top temp Process value,B4 A Front Top temp Set Value,B4 B front bottom temp Process value,B4 B Front Top temp Process value,B4 B Front Top temp Set Value,B4 Middle bottom temp Process value,B4 Rear Bottom temp Process value,B4 Rear Top temp Process value,Melter Bottom 1 temp Process value,Melter Bottom 2 temp Process value,Melter Bottom 3 temp Process value,Melter Bottom 4 temp Process value,Melter Bottom 5 temp Process value,Melter Crown 1 temp Process value,Melter Crown 2 temp Process value,Riser temp( not available) Process value,Thraot Sleeper Process value,west gas channel right side Process value,Total gas flow Process value,Total hot air left Process value,Total hot air right Process value,Total hot air left temp Process value,Total hot air right temp Process value,Total hot air Process value,Thermocouple stack ( Chimney) left Process value,chem_comp_SiO2,chem_comp_Al2O3,chem_comp_Fe2O3,chem_comp_CaO,chem_comp_MgO,chem_comp_Na2O,chem_comp_K2O,chem_comp_SO3,physical_test_density_gm_cc,physical_test_seed_count_result,Unnamed: 72,DPR Eff,ActDrw(Ton),JobNumber,DefectCountSum,SampleSizeSum,FGCode,Number,NumberOfSection,NumberOfGob,GobCutPerMinute,ISMachineActualSpeed,GobWeightLow,GobWeightHigh,GlassDraw,PackedQunatity,ProductionOrderNumber
30-06-2021 00:00,0.505666667,1386.663167,0.125166667,-0.002666667,37.00066667,37,29.9965,30,30.00266667,30,2.164333333,327.2141667,494.4293333,680.7218333,56.35733333,64.6245,78.03833333,2.52E+18,4080.0515,1375.689667,1450.000833,1450,1371.368333,1454.982833,1455,1360.896833,1358.418667,1459.665,886.7576667,868.834,1105.919167,1120.827667,946.9673333,1509.882333,1583.0675,1101.44,1041.770333,893.595,585.9693333,3207.058,2442.273167,526.2528333,71.38183333,5649.415167,860.0928333,71.15666667,1.63,0.115666667,9.986666667,2.776666667,13.89666667,0.146666667,0.099666667,2.5087,25.66666667,,72.52,0.46,J21530,25,2200,A1T0480QKPQ000003X,J21530,6,3,110,329.06,0,0,56.2,4362624,1024407
30-06-2021 02:00,0.501186441,1386.833898,0.115932203,0.017118644,37.01169492,37,29.99983051,30,29.99779661,30,2.163050847,330.9288136,498.079661,685.2923729,56.1459322,64.32322034,77.83491525,2.52E+18,4080.094068,1375.109322,1449.942542,1450,1374.598814,1454.947288,1455,1361.228475,1357.455254,1459.512881,886.2383051,868.0228814,1105.304576,1120.283559,947.289322,1519.157288,1586.91339,1101.44,1042.793729,894.8988136,584.8530508,3203.561695,2446.631525,530.4594915,71.17474576,5650.347797,865.37,71.15666667,1.63,0.115666667,9.986666667,2.776666667,13.89666667,0.146666667,0.099666667,2.5087,25.66666667,,79.12,0.46,J21530,37,2500,A1T0480QKPQ000003X,J21530,6,3,110,329.06,0,0,56.2,4362624,1024407
30-06-2021 03:00,0.487833333,1386.414833,0.164833333,-0.0435,36.9535,37,30.028,30,30.05533333,30,2.1635,329.26,497.1978333,683.7395,56.26083333,64.2455,77.47533333,2.52E+18,4080.0895,1375.130167,1450.027167,1450,1374.418167,1454.9995,1455,1360.959,1357.157833,1460.354833,886.13,868.2088333,1104.859,1119.517833,947.3678333,1511.720833,1583.905,1101.44,1043.097167,895.1313333,586.8956667,3204.3865,2445.807667,529.496,70.9025,5650.315333,863.885,71.15666667,1.63,0.115666667,9.986666667,2.776666667,13.89666667,0.146666667,0.099666667,2.5087,25.66666667,,79.12,0.46,J21530,37,2900,A1T0480QKPQ000003X,J21530,6,3,110,329.06,0,0,56.2,4362624,1024407
30-06-2021 04:00,0.4815,1386.541,0.183333333,0.017833333,37.05766667,37,30.0275,30,30.0135,30,2.1635,329.38,497.0573333,683.0603333,58.7445,66.22666667,79.08483333,2.52E+18,4080.1115,1374.601333,1449.509333,1449.333333,1374.452167,1455.022167,1455,1360.599333,1357.4775,1459.811,886.0858333,868.9698333,1104.731667,1119.213,947.536,1511.708167,1583.150833,1101.44,1043.713167,894.4105,587.6626667,3206.694667,2443.683333,528.6548333,71.90566667,5650.229333,863.4981667,71.15666667,1.63,0.115666667,9.986666667,2.776666667,13.89666667,0.146666667,0.099666667,2.5087,25.66666667,,79.12,0.46,J21530,31,2500,A1T0480QKPQ000003X,J21530,6,3,110,329.06,0,0,56.2,4362624,1024407
30-06-2021 06:00,0.463333333,1387.117333,0.152833333,-0.0195,36.9965,37,30.00533333,30,30.0105,30,2.162333333,334.439,498.7331667,690.2535,62.35133333,70.2475,83.42033333,2.52E+18,4080.077333,1373.798,1445.043333,1445,1373.702,1449.788667,1450.5,1360.3845,1357.296333,1460.152833,886.3435,871.4731667,1104.8125,1119.041833,947.8175,1513.362833,1585.4935,1101.44,1045.025,894.7313333,587.3121667,3208.9875,2438.953667,533.2598333,76.28816667,5647.9085,863.0061667,71.15666667,1.63,0.115666667,9.986666667,2.776666667,13.89666667,0.146666667,0.099666667,2.5087,25.66666667,,79.12,0.46,J21530,35,3000,A1T0480QKPQ000003X,J21530,6,3,110,329.06,0,0,56.2,4362624,1024407
30-06-2021 07:00,0.4545,1389.652333,0.191666667,-0.037833333,37.00783333,37,29.99,30,30.01083333,30,2.163,335.361,499.1135,689.4003333,63.20583333,70.92116667,84.034,2.52E+18,4080.094167,1374.273333,1444.281833,1444.166667,1376.0945,1455.629333,1455.5,1361.3715,1358.5855,1461.0455,886.7361667,873.0421667,1105.131667,1119.638,948.0408333,1515.7035,1585.661,1101.44,1045.2745,896.1315,588.2493333,3211.382833,2435.5005,532.8156667,77.07716667,5646.883,863.108,71.15666667,1.63,0.115666667,9.986666667,2.776666667,13.89666667,0.146666667,0.099666667,2.5087,25.66666667,,79.12,0.46,J21530,52,3300,A1T0480QKPQ000003X,J21530,6,3,110,329.06,0,0,56.2,4362624,1024407
30-06-2021 08:00,0.441333333,1391.096833,0.219,0.004,36.989,37,29.9915,30,30.0125,30,2.162833333,339.2175,501.782,692.4375,64.97233333,72.62216667,85.59383333,2.52E+18,4080.143333,1373.684333,1439.967167,1440,1378.891333,1459.544667,1459.083333,1362.500333,1360.397,1470.276833,886.9408333,874.7213333,1105.477,1119.947667,948.0116667,1516.7805,1586.151167,1101.44,1044.954667,896.8451667,589.391,3212.513333,2436.187833,535.4098333,78.44766667,5648.819667,865.2091667,71.15666667,1.63,0.115666667,9.986666667,2.776666667,13.89666667,0.146666667,0.099666667,2.5087,25.66666667,,72.52,0.46,J21530,49,4000,A1T0480QKPQ000003X,J21530,6,3,110,329.06,0,0,56.2,4362624,1024407
30-06-2021 10:00,0.410166667,1391.225167,0.200833333,-0.014166667,37.00066667,37,30.0005,30,29.99816667,30,2.164333333,347.0851667,509.8508333,704.0966667,66.70333333,74.98033333,88.63166667,2.52E+18,4080.074833,1372.507667,1439.994667,1440,1379.3115,1453.9285,1454.083333,1364.552,1359.364833,1470.004833,887.9695,878.4725,1105.823667,1120.6115,948.2281667,1520.069,1588.8505,1101.44,1045.235833,899.3881667,548.3853333,3207.9105,2443.455333,547.6165,81.53383333,5651.389167,868.7381667,71.15666667,1.63,0.115666667,9.986666667,2.776666667,13.89666667,0.146666667,0.099666667,2.5087,25.66666667,,79.12,0.46,J21530,43,2700,A1T0480QKPQ000003X,J21530,6,3,110,329.06,0,0,56.2,4362624,1024407
30-06-2021 11:00,0.443666667,1391.3315,0.201666667,-0.043,36.9895,37,29.98266667,30,29.99183333,30,2.165166667,337.3708333,494.512,686.6253333,65.688,73.756,87.224,2.52E+18,4080.071167,1372.687333,1439.971667,1440,1380.82,1455.0235,1455,1364.330667,1358.9475,1470.025,888.2353333,880.2968333,1106.003333,1120.869833,948.3046667,1512.459333,1586.628833,1101.44,1045.661,897.4603333,551.2231667,3219.195167,2430.052833,530.9243333,80.61933333,5649.1955,856.8938333,71.15666667,1.63,0.115666667,9.986666667,2.776666667,13.89666667,0.146666667,0.099666667,2.5087,25.66666667,,75.82,0.46,J21530,37,2400,A1T0480QKPQ000003X,J21530,6,3,110,329.06,0,0,56.2,4362624,1024407
30-06-2021 12:00,0.435333333,1391.388333,0.1965,0.0315,37.0115,37,30.04233333,30,29.996,30,2.163166667,340.6531667,498.9786667,690.9728333,65.72966667,73.56066667,86.82583333,2.52E+18,4080.056667,1372.686667,1440.013833,1440,1378.939833,1454.985,1455,1365.149333,1359.980667,1470.010667,888.2245,881.9706667,1106.122,1120.840167,948.2841667,1518.156333,1586.912333,1101.44,1045.976833,896.9556667,560.6901667,3215.165333,2433.769667,533.4591667,79.95916667,5648.7835,861.0383333,71.15666667,1.63,0.115666667,9.986666667,2.776666667,13.89666667,0.146666667,0.099666667,2.5087,25.66666667,,69.23,0.46,J21530,31,2200,A1T0480QKPQ000003X,J21530,6,3,110,329.06,0,0,56.2,4362624,1024407
30-06-2021 13:00,0.444333333,1389.045167,0.213666667,-0.031833333,37.00033333,37,29.99516667,30,29.994,30,2.163833333,342.038,501.8248333,694.8353333,65.29366667,73.477,86.89833333,2.52E+18,4080.091,1372.706333,1439.916833,1440,1379.544833,1455.2695,1455,1366.467833,1360.2675,1469.927,887.972,883.6983333,1106.183,1120.484167,948.1725,1520.317667,1588.362,1101.44,1046.418,897.2103333,559.1095,3212.472,2437.309167,536.9801667,80.175,5649.781167,863.9661667,71.15666667,1.63,0.115666667,9.986666667,2.776666667,13.89666667,0.146666667,0.099666667,2.5087,25.66666667,,65.93,0.46,J21530,39,2600,A1T0480QKPQ000003X,J21530,6,3,110,329.06,0,0,56.2,4362624,1024407
30-06-2021 14:00,0.458,1387.066,0.2175,-0.054166667,36.99116667,37,30.004,30,29.99083333,30,2.162,339.6971667,500.4176667,693.3988333,62.72933333,70.9285,84.33316667,2.52E+18,4080.155667,1372.6885,1439.979167,1440,1376.876,1455.030833,1455,1366.967667,1361.354833,1470.439833,886.7005,885.2585,1105.825,1119.908167,948.1646667,1517.542167,1585.820167,1101.44,1047.128333,897.4128333,565.5928333,3211.72,2436.8045,535.8823333,78.26466667,5648.4615,865.1396667,71.15666667,1.63,0.115666667,9.986666667,2.776666667,13.89666667,0.146666667,0.099666667,2.5087,25.66666667,,65.93,0.46,J21530,39,2400,A1T0480QKPQ000003X,J21530,6,3,110,329.06,0,0,56.2,4362624,1024407
30-06-2021 15:00,0.451166667,1387.881833,0.137166667,-0.027333333,36.9935,37,30.02183333,30,29.99616667,30,2.160666667,344.939,506.3311667,700.883,61.38283333,69.387,82.684,2.52E+18,4080.1865,1373.484333,1440.0145,1440,1376.751,1455.014167,1455,1367.4475,1361.5295,1469.575833,885.4308333,886.9866667,1105.4025,1119.364333,948.1818333,1525.506167,1587.496,1101.44,1047.691833,901.0831667,574.9461667,3201.808833,2447.671667,541.7596667,76.32966667,5649.478,872.4073333,71.15666667,1.63,0.115666667,9.986666667,2.776666667,13.89666667,0.146666667,0.099666667,2.5087,25.66666667,,62.63,0.46,J21530,33,2200,A1T0480QKPQ000003X,J21530,6,3,110,329.06,0,0,56.2,4362624,1024407
30-06-2021 16:00,0.4495,1388.424667,0.125833333,-0.016666667,36.98633333,37,29.96766667,30,30.01283333,30,2.162,349.4998333,511.993,707.9328333,61.19816667,68.87,81.83566667,2.52E+18,4080.249,1373.514167,1440.0225,1440,1376.7155,1454.976667,1455,1367.225667,1361.842,1470.387333,885.5968333,888.7336667,1104.8935,1118.2715,948.0946667,1536.242333,1587.5095,1101.44,1047.927333,904.8768333,575.1201667,3192.994333,2456.658167,547.9936667,75.36816667,5649.734,878.8393333,71.15666667,1.63,0.115666667,9.986666667,2.776666667,13.89666667,0.146666667,0.099666667,2.5087,25.66666667,,62.63,0.46,J21530,34,2600,A1T0480QKPQ000003X,J21530,6,3,110,329.06,0,0,56.2,4362624,1024407
30-06-2021 18:00,0.4515,1388.574167,0.126333333,-0.139333333,36.988,37,30.00783333,30,30.01683333,30,2.161666667,351.3365,513.3603333,710.341,61.087,68.81316667,81.61166667,2.52E+18,4080.342,1373.884167,1440.015,1440,1373.961833,1454.995667,1455,1366.389,1360.9565,1470.366833,887.1231667,892.7948333,1103.9415,1115.728667,948.4338333,1532.939333,1587.901167,1101.44,1048.017667,906.6316667,575.188,3190.212667,2456.889,551.106,75.30533333,5647.0115,880.6711667,71.15666667,1.63,0.115666667,9.986666667,2.776666667,13.89666667,0.146666667,0.099666667,2.5087,25.66666667,,72.52,0.46,J21530,30,2300,A1T0480QKPQ000003X,J21530,6,3,110,329.06,0,0,56.2,4362624,1024407
30-06-2021 19:00,0.4495,1387.777667,0.133666667,-0.027666667,37.00166667,37,30.00916667,30,29.99683333,30,2.162166667,351.1765,511.5273333,708.9265,60.692,68.26183333,80.846,2.52E+18,4080.32,1374.354833,1439.976333,1440,1374.696833,1454.9705,1455,1366.691333,1361.664167,1469.975667,888.1775,894.5886667,1103.458333,1115.194333,948.5105,1527.75,1589.9305,1101.44,1048.211,904.4216667,572.9028333,3191.883333,2457.853833,550.415,74.7905,5649.8935,878.5396667,71.15666667,1.63,0.115666667,9.986666667,2.776666667,13.89666667,0.146666667,0.099666667,2.5087,25.66666667,,72.52,0.46,J21530,30,2600,A1T0480QKPQ000003X,J21530,6,3,110,329.06,0,0,56.2,4362624,1024407
30-06-2021 20:00,0.476,1387.750333,0.129666667,-0.018666667,36.99783333,37,29.98,30,30.01616667,30,2.163,343.7261667,501.9123333,698.3061667,60.09066667,67.52716667,79.74183333,2.52E+18,4080.251,1374.710667,1439.990167,1440,1375.317833,1455.000167,1455,1366.6535,1361.745833,1469.9105,889.0946667,896.0123333,1103.493,1115.1155,948.4576667,1517.573167,1588.976667,1101.44,1048.0525,901.4933333,565.0135,3197.993833,2449.9185,541.615,73.93866667,5647.878167,870.2093333,71.15666667,1.63,0.115666667,9.986666667,2.776666667,13.89666667,0.146666667,0.099666667,2.5087,25.66666667,,72.52,0.46,J21530,28,2600,A1T0480QKPQ000003X,J21530,6,3,110,329.06,0,0,56.2,4362624,1024407
30-06-2021 21:00,0.4785,1388.428333,0.117833333,-0.0565,36.9475,37,30.00766667,30,29.99866667,30,2.163,342.2256667,499.8381667,696.1048333,59.7815,67.1815,79.403,2.52E+18,4080.228667,1374.201167,1440.035,1440,1375.597833,1455.003,1455,1366.660667,1362.619,1470.121833,889.6418333,896.3553333,1103.732333,1115.589833,948.4106667,1517.180333,1587.019,1101.44,1048.2615,901.2758333,565.0591667,3197.804167,2452.1635,537.8216667,73.43683333,5650.033,868.6931667,71.15666667,1.63,0.115666667,9.986666667,2.776666667,13.89666667,0.146666667,0.099666667,2.5087,25.66666667,,75.82,0.46,J21530,30,2700,A1T0480QKPQ000003X,J21530,6,3,110,329.06,0,0,56.2,4362624,1024407
30-06-2021 22:00,0.471666667,1389.169833,0.120333333,-0.012333333,37.0585,37,30.011,30,30.02516667,30,2.163166667,345.1181667,502.729,700.1903333,59.5285,66.95316667,79.39433333,2.52E+18,4080.24,1373.3415,1439.937833,1440,1375.735,1455.007,1455,1366.659167,1363.182,1469.777333,889.6393333,896.4061667,1103.917167,1115.772167,948.4285,1520.3275,1587.574667,1101.44,1048.866333,902.124,565.0308333,3195.675333,2455.9865,540.6755,73.305,5651.781,870.7133333,71.15666667,1.63,0.115666667,9.986666667,2.776666667,13.89666667,0.146666667,0.099666667,2.5087,25.66666667,,75.82,0.46,J21530,31,2900,A1T0480QKPQ000003X,J21530,6,3,110,329.06,0,0,56.2,4362624,1024407
30-06-2021 23:00,0.475833333,1389.643,0.129166667,-0.046833333,37.00366667,37,29.9855,30,29.99433333,30,2.162,346.103,502.9573333,701.4873333,59.70916667,67.04016667,79.41066667,2.52E+18,4080.221,1372.316,1440.029333,1440,1376.7425,1455.010333,1455,1365.720167,1362.8255,1470.225333,889.9473333,896.7898333,1103.84,1115.089667,948.3841667,1520.239,1587.284333,1101.44,1049.452667,900.9511667,564.6856667,3194.209667,2454.224833,541.008,73.17783333,5648.474,871.1226667,71.15666667,1.63,0.115666667,9.986666667,2.776666667,13.89666667,0.146666667,0.099666667,2.5087,25.66666667,,75.82,0.46,J21530,31,3000,A1T0480QKPQ000003X,J21530,6,3,110,329.06,0,0,56.2,4362624,1024407
01-07-2021 00:00,0.463333333,1389.2845,0.110333333,3.24E-18,37.00033333,37,30.01166667,30,29.988,30,2.161833333,346.4431667,503.3506667,703.1886667,59.23916667,66.72783333,79.22916667,2.52E+18,4080.209,1373.3605,1440.032,1440,1376.167667,1454.986167,1455,1364.570333,1361.509333,1470.037333,890.3833333,897.274,1103.3785,1114.064333,948.6238333,1522.002667,1587.890167,1101.44,1049.858167,901.9183333,564.5076667,3193.667333,2458.433833,542.3536667,73.11483333,5652.210667,871.345,71.07939394,2.415151515,0.060818182,8.137272727,1.972727273,12.68757576,0.584848485,0.126787879,2.488109091,21.06060606,,75.82,0.46,J21530,27,2200,A1T0480QKPQ000003X,J21530,6,3,110,329.06,0,0,56.2,4362624,1024407
01-07-2021 02:00,0.476833333,1389.459833,0.116166667,-0.051666667,37.001,37,30.03133333,30,29.98566667,30,2.161166667,350.8211667,508.6593333,707.133,60.422,67.30333333,79.2065,2.52E+18,4080.214333,1373.690833,1440.027167,1440,1375.736833,1454.994167,1455,1364.844667,1362.895667,1469.846667,891.2941667,897.114,1102.266833,1112.807333,948.9018333,1529.053333,1589.5365,1101.44,1051.1485,903.428,564.461,3190.4805,2459.01,545.8318333,72.82,5649.441667,874.826,71.07939394,2.415151515,0.060818182,8.137272727,1.972727273,12.68757576,0.584848485,0.126787879,2.488109091,21.06060606,,79.12,0.46,J21530,32,2100,A1T0480QKPQ000003X,J21530,6,3,110,329.06,0,0,56.2,4362624,1024407
01-07-2021 03:00,0.4795,1389.815167,0.149166667,-0.04,37.00183333,37,30.00516667,30,30.00383333,30,2.161333333,350.7823333,508.6015,705.8061667,62.4645,69.428,81.372,2.52E+18,4080.134833,1373.990333,1439.992,1440,1375.859333,1456.088,1456.25,1364.926167,1362.930167,1470.241,891.5943333,897.762,1102.211,1112.580833,949.1763333,1519.315333,1589.724333,1101.44,1051.716667,901.8068333,557.9051667,3194.533667,2455.262667,545.8555,74.6165,5649.91,872.9895,71.07939394,2.415151515,0.060818182,8.137272727,1.972727273,12.68757576,0.584848485,0.126787879,2.488109091,21.06060606,,79.12,0.46,J21530,36,2600,A1T0480QKPQ000003X,J21530,6,3,110,329.06,0,0,56.2,4362624,1024407
01-07-2021 04:00,0.4965,1387.892833,0.138333333,-0.096333333,37.00683333,37,30.03233333,30,30.01816667,30,2.161166667,348.3958333,505.2528333,702.6238333,61.90416667,69.4935,81.90283333,2.52E+18,4080.144,1373.632,1439.991667,1440,1376.303333,1460.035333,1460,1364.895667,1361.433,1470.048,892.2228333,898.82,1102.115833,1112.521167,949.38,1515.6505,1587.065167,1101.44,1051.975167,902.0248333,557.1936667,3198.119333,2453.368,542.9118333,75.627,5651.493833,869.5135,71.07939394,2.415151515,0.060818182,8.137272727,1.972727273,12.68757576,0.584848485,0.126787879,2.488109091,21.06060606,,79.12,0.46,J21530,34,3000,A1T0480QKPQ000003X,J21530,6,3,110,329.06,0,0,56.2,4362624,1024407
01-07-2021 05:00,0.505333333,1386.6855,0.153,-0.118166667,36.98316667,37,29.97183333,30,29.97783333,30,2.161666667,351.4315,506.8236667,705.0771667,62.00666667,69.19633333,81.3305,2.52E+18,4080.135167,1373.367667,1437.595833,1437.5,1376.199833,1460.003833,1460,1365.5815,1361.858167,1469.765333,893.1751667,900.8741667,1102.354667,1112.917667,949.5178333,1522.600667,1587.324333,1101.44,1052.493333,904.8455,560.3103333,3195.6945,2454.178,544.1828333,75.13966667,5649.787667,872.1781667,71.07939394,2.415151515,0.060818182,8.137272727,1.972727273,12.68757576,0.584848485,0.126787879,2.488109091,21.06060606,,79.12,0.46,J21530,31,2600,A1T0480QKPQ000003X,J21530,6,3,110,329.06,0,0,56.2,4362624,1024407
01-07-2021 06:00,0.493166667,1386.794333,0.170333333,-0.040166667,37.00416667,37,29.996,30,29.98,30,2.161166667,352.5766667,507.265,705.2063333,62.25533333,69.60566667,81.9575,2.52E+18,4080.179,1372.9145,1434.9705,1435,1376.895667,1460.017667,1460,1366.012667,1361.727667,1469.8985,894.096,903.5916667,1102.312167,1113.249,949.7526667,1524.676167,1588.504,1101.44,1053.320833,904.6711667,558.9395,3196.546333,2452.474,545.2721667,75.68083333,5649.159667,872.1615,71.07939394,2.415151515,0.060818182,8.137272727,1.972727273,12.68757576,0.584848485,0.126787879,2.488109091,21.06060606,,79.12,0.46,J21530,29,2700,A1T0480QKPQ000003X,J21530,6,3,110,329.06,0,0,56.2,4362624,1024407
01-07-2021 07:00,0.475833333,1386.341333,0.194166667,-0.148,36.99916667,37,30.00916667,30,29.9875,30,2.1615,351.0636667,504.6921667,701.7846667,65.55016667,72.47133333,84.41283333,2.52E+18,4080.168,1372.603333,1434.978833,1435,1378.549,1459.949,1460,1366.547833,1363.258333,1470.5265,894.7585,906.7035,1102.136333,1112.762167,949.8355,1519.868,1587.939667,1101.44,1053.7125,903.3796667,553.7598333,3201.3385,2441.888,543.8655,77.473,5643.171333,868.595,71.07939394,2.415151515,0.060818182,8.137272727,1.972727273,12.68757576,0.584848485,0.126787879,2.488109091,21.06060606,,75.82,0.46,J21530,32,2600,A1T0480QKPQ000003X,J21530,6,3,110,329.06,0,0,56.2,4362624,1024407
01-08-2021 08:00,0.2725,1383.953,0.207333333,-0.038,37.00133333,37,29.98916667,30,29.98,30,2.158,361.2178333,523.616,718.517,64.80416667,71.65266667,85.85216667,2.52E+18,4080.331,1374.747167,1449.989167,1450,1363.934167,1434.9965,1435,1364.763833,1359.397333,1464.992,1027.824833,1015.183,1112.435167,1127.981,944.5628333,1529.373667,1582.852667,1101.44,1054.978167,951.2236667,502.7668333,3130.615667,2472.133667,559.6791667,79.52866667,5602.722333,842.4258333,71.13875,2.215,0.06103125,8.695625,2.18,13.02625,0.46125,0.123,2.48706875,21.4375,,80.95,0.55,J22091,26,2100,A1T0443QKPQ000002X,J22091,6,3,168,504,0,0,228.94,9957240,1025003
01-08-2021 10:00,0.295166667,1383.6865,0.194166667,-0.034333333,36.98566667,37,29.93966667,30,29.97766667,30,2.155833333,342.3205,496.7411667,685.5451667,64.28233333,71.02616667,84.56516667,2.52E+18,4080.335667,1374.9025,1446.5785,1446.333333,1363.091667,1434.998333,1435,1364.071667,1358.719667,1465.024667,1026.741167,1015.017,1112.618167,1128.2305,944.3596667,1513.1635,1579.252833,1101.44,1055.0595,947.353,536.5005,3175.193333,2462.389667,532.9835,78.75966667,5637.773167,816.0291667,71.13875,2.215,0.06103125,8.695625,2.18,13.02625,0.46125,0.123,2.48706875,21.4375,,80.95,0.55,J22091,44,3300,A1T0443QKPQ000002X,J22091,6,3,168,504,0,0,228.94,9957240,1025003
01-08-2021 11:00,0.28,1383.411167,0.190833333,-0.140833333,37.004,37,29.97133333,30,29.99083333,30,2.155666667,343.4518333,498.149,686.6225,63.73116667,70.61733333,84.21066667,2.52E+18,4080.424667,1373.8625,1439.960333,1440,1363.476667,1435.013667,1435,1363.549167,1358.586333,1465.044333,1026.410833,1015.0595,1112.771333,1128.6675,944.4416667,1515.795333,1579.940667,1101.44,1054.8735,946.9455,539.8943333,3177.106167,2462.516833,533.6345,78.69383333,5639.647,816.9446667,71.13875,2.215,0.06103125,8.695625,2.18,13.02625,0.46125,0.123,2.48706875,21.4375,,80.95,0.55,J22091,29,2300,A1T0443QKPQ000002X,J22091,6,3,168,504,0,0,228.94,9957240,1025003
01-08-2021 12:00,0.294833333,1383.537167,0.180166667,-0.090333333,36.9935,37,29.97633333,30,29.99533333,30,2.155666667,340.3686667,495.104,682.8271667,62.89566667,69.74016667,83.21416667,2.52E+18,4080.422167,1373.374833,1440.015833,1440,1363.3505,1435.009667,1435,1363.478667,1358.7455,1465.135167,1026.8,1014.860667,1112.783167,1128.7355,944.4708333,1514.280833,1579.2645,1101.44,1054.281167,945.5191667,543.5393333,3182.960333,2466.577333,530.7351667,77.80266667,5649.672167,814.4301667,71.13875,2.215,0.06103125,8.695625,2.18,13.02625,0.46125,0.123,2.48706875,21.4375,,80.95,0.55,J22091,30,2700,A1T0443QKPQ000002X,J22091,6,3,168,504,0,0,228.94,9957240,1025003
01-08-2021 13:00,0.2865,1383.819167,0.177,-0.082166667,37.00083333,37,29.9775,30,29.983,30,2.154833333,340.6141667,495.2556667,683.4466667,62.348,69.23016667,82.82816667,2.52E+18,4080.396667,1372.9985,1440.029833,1440,1363.0835,1434.996333,1435,1363.8785,1359.253,1464.912667,1026.008333,1015.003667,1112.629667,1128.482167,944.4246667,1515.804833,1579.111,1101.44,1053.851167,946.9163333,552.3973333,3180.8745,2468.2875,529.8393333,77.317,5649.064333,815.2453333,71.13875,2.215,0.06103125,8.695625,2.18,13.02625,0.46125,0.123,2.48706875,21.4375,,80.95,0.55,J22091,31,2600,A1T0443QKPQ000002X,J22091,6,3,168,504,0,0,228.94,9957240,1025003
01-08-2021 14:00,0.304,1384.1595,0.183,-0.1455,37.013,37,30.00016667,30,30.0035,30,2.156166667,340.1341667,495.5793333,683.9526667,62.36666667,69.26183333,83.07366667,2.52E+18,4080.358833,1372.7195,1439.976,1440,1363.472,1435.034,1435,1364.6315,1360.3,1464.891,1024.726833,1015.129333,1112.490667,1128.316167,944.3398333,1515.132,1579.2055,1101.44,1053.817333,945.8263333,555.9543333,3181.4105,2469.101833,531.2941667,77.23316667,5650.7805,814.8891667,71.13875,2.215,0.06103125,8.695625,2.18,13.02625,0.46125,0.123,2.48706875,21.4375,,80.95,0.55,J22091,31,3000,A1T0443QKPQ000002X,J22091,6,3,168,504,0,0,228.94,9957240,1025003
01-08-2021 15:00,0.289666667,1384.706667,0.167,-0.1175,37.00483333,37,30.0015,30,29.98333333,30,2.155333333,343.9081667,500.2026667,689.9028333,62.15966667,69.14316667,83.1335,2.52E+18,4080.424167,1372.707667,1439.986667,1440,1363.805,1434.976667,1435,1365.6175,1361.5945,1465.364333,1024.606,1015.263,1112.561333,1128.827833,944.2586667,1519.085167,1580.9705,1101.44,1054.032333,949.3003333,554.8918333,3177.381333,2473.859833,534.963,77.3225,5651.159833,820.2548333,71.13875,2.215,0.06103125,8.695625,2.18,13.02625,0.46125,0.123,2.48706875,21.4375,,80.95,0.55,J22091,35,3000,A1T0443QKPQ000002X,J22091,6,3,168,504,0,0,228.94,9957240,1025003
01-08-2021 16:00,0.280333333,1385.441333,0.1665,-0.116333333,36.99983333,37,29.9975,30,29.9985,30,2.155,345.7066667,503.0375,693.5086667,62.1025,69.11083333,83.12333333,2.52E+18,4080.431333,1372.280333,1439.999167,1440,1363.742667,1434.9825,1435,1365.695167,1361.361333,1464.793833,1024.470833,1015.5035,1112.623333,1129.301,944.1938333,1521.0905,1581.491667,1101.44,1054.3245,951.2741667,549.653,3174.0475,2474.326,538.7043333,77.28766667,5648.4935,823.3323333,71.13875,2.215,0.06103125,8.695625,2.18,13.02625,0.46125,0.123,2.48706875,21.4375,,77.58,0.55,J22091,30,2600,A1T0443QKPQ000002X,J22091,6,3,168,504,0,0,228.94,9957240,1025003
01-08-2021 18:00,0.309166667,1387.3455,0.174833333,-0.132666667,36.99583333,37,29.99466667,30,29.98633333,30,2.157333333,342.09,498.6305,688.4028333,61.61633333,68.22283333,81.75916667,2.52E+18,4080.428167,1371.970167,1440.026333,1440,1364.3555,1435.012,1435,1364.911,1360.518167,1465.3445,1023.414333,1015.621167,1112.924833,1129.7665,944.1376667,1518.739167,1581.9895,1101.44,1054.724,946.6473333,533.4535,3177.459833,2471.291833,534.6168333,76.0125,5648.746833,819.6531667,71.13875,2.215,0.06103125,8.695625,2.18,13.02625,0.46125,0.123,2.48706875,21.4375,,80.95,0.55,J22091,37,3100,A1T0443QKPQ000002X,J22091,6,3,168,504,0,0,228.94,9957240,1025003
01-08-2021 19:00,0.325333333,1388.165,0.1855,-0.116666667,36.998,37,30.0255,30,29.99433333,30,2.157,338.6716667,495.0933333,684.6468333,61.25866667,68.11633333,81.85066667,2.52E+18,4080.369,1372.596667,1440.0175,1440,1364.199667,1435.016,1435,1365.271833,1361.379,1464.936333,1022.676167,1015.661833,1113.051,1129.493333,944.1276667,1514.834,1580.402333,1101.44,1054.490333,945.7586667,531.9631667,3180.810167,2467.995333,531.6245,76.03266667,5647.907167,816.4335,71.13875,2.215,0.06103125,8.695625,2.18,13.02625,0.46125,0.123,2.48706875,21.4375,,80.95,0.55,J22091,30,2800,A1T0443QKPQ000002X,J22091,6,3,168,504,0,0,228.94,9957240,1025003
01-08-2021 20:00,0.281,1387.206833,0.18,-0.0605,36.9985,37,30.01966667,30,29.99166667,30,2.1565,344.3495,500.935,692.0941667,60.79883333,67.58433333,81.33383333,2.52E+18,4080.336333,1372.640833,1439.977333,1440,1364.336333,1435.011667,1435,1366.205833,1361.546,1464.885667,1022.438167,1015.593167,1113.031,1129.195167,944.1651667,1523.4445,1581.5375,1101.44,1054.256167,952.4308333,538.844,3174.530833,2474.3465,535.825,75.66133333,5648.986667,823.2785,71.13875,2.215,0.06103125,8.695625,2.18,13.02625,0.46125,0.123,2.48706875,21.4375,,80.95,0.55,J22091,36,3000,A1T0443QKPQ000002X,J22091,6,3,168,504,0,0,228.94,9957240,1025003
01-08-2021 21:00,0.292833333,1387.267167,0.1655,-0.123666667,36.98533333,37,30.02083333,30,29.964,30,2.158166667,344.1975,501.1441667,693.4131667,61.18183333,68.13883333,82.1095,2.52E+18,4080.3335,1373.1765,1440.024833,1440,1364.382,1434.985,1435,1366.682,1361.831833,1464.8715,1021.4665,1015.555,1113.271667,1128.944,944.172,1519.920667,1582.198,1101.44,1054.295,950.5273333,534.8873333,3175.719,2473.202333,539.0806667,76.06583333,5649.041833,823.083,71.13875,2.215,0.06103125,8.695625,2.18,13.02625,0.46125,0.123,2.48706875,21.4375,,80.95,0.55,J22091,32,2600,A1T0443QKPQ000002X,J22091,6,3,168,504,0,0,228.94,9957240,1025003
01-08-2021 22:00,0.293833333,1387.625833,0.1765,-0.089833333,36.97733333,37,30.03366667,30,29.9805,30,2.1565,343.5201667,500.8588333,693.5403333,59.73766667,66.79183333,80.96333333,2.52E+18,4080.405,1372.554667,1440.005667,1440,1364.348333,1435.016,1435,1367.071833,1361.743,1465.266,1019.6585,1015.351333,1113.469667,1128.804,943.9526667,1519.806167,1581.607,1101.44,1054.3775,951.9021667,535.5048333,3174.662833,2476.713667,538.1135,75.4605,5651.497833,824.1545,71.13875,2.215,0.06103125,8.695625,2.18,13.02625,0.46125,0.123,2.48706875,21.4375,,80.95,0.55,J22091,31,2600,A1T0443QKPQ000002X,J22091,6,3,168,504,0,0,228.94,9957240,1025003
01-08-2021 23:00,0.292166667,1388.830833,0.155666667,-0.1195,36.99183333,37,30.02633333,30,29.993,30,2.156333333,346.6943333,504.3976667,697.52,60.83416667,67.36666667,80.9695,2.52E+18,4080.400667,1373.006167,1439.9745,1440,1364.934333,1434.9955,1435,1367.2825,1363.118667,1464.919,1019.002333,1015.665333,1113.759667,1128.739667,943.8446667,1520.536667,1582.790667,1101.44,1054.74,952.6403333,535.7791667,3170.71,2480.247667,541.3811667,74.9325,5650.989333,827.2566667,71.13875,2.215,0.06103125,8.695625,2.18,13.02625,0.46125,0.123,2.48706875,21.4375,,80.95,0.55,J22091,31,2200,A1T0443QKPQ000002X,J22091,6,3,168,504,0,0,228.94,9957240,1025003
02-08-2021 00:00,0.311666667,1388.517667,0.179333333,-0.1,37.01966667,37,30.09483333,30,29.99766667,30,2.157333333,343.7981667,501.0153333,694.211,59.96683333,66.796,80.62616667,2.52E+18,4080.360833,1372.6035,1439.98,1440,1365.2845,1434.982667,1435,1367.209833,1362.698167,1464.964333,1019.507333,1016.260667,1113.790833,1128.719333,943.628,1518.729667,1582.5625,1101.44,1054.7495,950.0721667,530.8498333,3172.524333,2475.623333,539.5326667,74.88083333,5648.0505,824.7855,71.035,2.356666667,0.072333333,8.456666667,2.133333333,12.76333333,0.598333333,0.102666667,2.513216667,19.16666667,,77.58,0.56,J22091,41,3000,A1T0443QKPQ000002X,J22091,6,3,168,504,0,0,228.94,9957240,1025003
02-08-2021 02:00,0.318333333,1387.881,0.177833333,-0.0945,37.05416667,37,30.04016667,30,30.01983333,30,2.1575,343.2841667,501.1481667,693.6093333,59.55733333,66.04666667,79.1995,2.52E+18,4080.386833,1371.94,1440.0155,1440,1364.619667,1435.006333,1435,1365.921,1360.699667,1465.026833,1020.849833,1016.06,1112.906,1129.232833,943.5378333,1518.458,1581.9275,1101.44,1055.2135,950.8673333,537.396,3171.491667,2478.788333,538.5595,73.52616667,5650.441667,824.8756667,71.035,2.356666667,0.072333333,8.456666667,2.133333333,12.76333333,0.598333333,0.102666667,2.513216667,19.16666667,,80.95,0.56,J22091,50,3800,A1T0443QKPQ000002X,J22091,6,3,168,504,0,0,228.94,9957240,1025003
02-08-2021 03:00,0.316333333,1387.765,0.183833333,-0.151666667,36.98583333,37,30.02083333,30,30.0065,30,2.158,343.212,500.9656667,692.9121667,60.419,66.871,79.91233333,2.52E+18,4080.3985,1372.613,1440.013667,1440,1364.86,1434.994667,1435,1365.499667,1360.857333,1465.106833,1020.648,1015.776667,1112.597,1129.703333,943.5595,1517.957833,1581.7175,1101.44,1055.416833,949.534,534.7251667,3172.800833,2475.908833,538.4686667,74.21916667,5648.855333,823.9495,71.035,2.356666667,0.072333333,8.456666667,2.133333333,12.76333333,0.598333333,0.102666667,2.513216667,19.16666667,,80.95,0.56,J22091,32,2500,A1T0443QKPQ000002X,J22091,6,3,168,504,0,0,228.94,9957240,1025003
02-08-2021 04:00,0.312666667,1387.193667,0.2,-0.067833333,37.00116667,37,30.04566667,30,29.9965,30,2.157,342.9713333,500.288,692.0566667,62.14666667,68.5225,81.46066667,2.52E+18,4080.401833,1372.906,1439.988333,1440,1364.622,1435.007,1435,1365.026833,1360.434667,1465.021833,1020.6365,1015.7495,1112.6525,1129.807,943.6745,1517.496333,1581.1695,1101.44,1055.027333,948.0893333,534.3421667,3176.050333,2475.210667,537.6065,75.40866667,5651.208167,822.6731667,71.035,2.356666667,0.072333333,8.456666667,2.133333333,12.76333333,0.598333333,0.102666667,2.513216667,19.16666667,,80.95,0.56,J22091,28,2600,A1T0443QKPQ000002X,J22091,6,3,168,504,0,0,228.94,9957240,1025003
02-08-2021 05:00,0.300333333,1385.525167,0.209166667,-0.102166667,36.98866667,37,30.01966667,30,30.02733333,30,2.1555,343.559,500.6861667,691.1455,63.80833333,70.3475,83.51016667,2.52E+18,4080.296833,1373.135667,1440.000667,1440,1364.6595,1435.021167,1435,1365.1355,1359.944,1464.919167,1020.667667,1015.5715,1112.469333,1129.482167,943.8043333,1521.347833,1581.689667,1101.44,1054.586333,948.0395,534.524,3176.9725,2466.043333,537.02,77.26066667,5643.081,821.9838333,71.035,2.356666667,0.072333333,8.456666667,2.133333333,12.76333333,0.598333333,0.102666667,2.513216667,19.16666667,,80.95,0.56,J22091,26,1900,A1T0443QKPQ000002X,J22091,6,3,168,504,0,0,228.94,9957240,1025003
02-08-2021 06:00,0.302333333,1385.262,0.23,-0.147833333,36.99633333,37,30.036,30,30.01666667,30,2.157666667,342.8268333,499.9011667,690.0331667,64.00033333,70.802,84.22866667,2.52E+18,4080.32,1373.074833,1439.990667,1440,1364.636333,1434.9765,1435,1365.355,1360.613833,1464.9775,1020.963667,1015.5945,1112.352167,1129.398167,943.8315,1517.768167,1581.020333,1101.44,1054.4065,947.9846667,535.2315,3177.899833,2465.958,536.368,78.41266667,5643.993,820.962,71.035,2.356666667,0.072333333,8.456666667,2.133333333,12.76333333,0.598333333,0.102666667,2.513216667,19.16666667,,80.95,0.56,J22091,25,2000,A1T0443QKPQ000002X,J22091,6,3,168,504,0,0,228.94,9957240,1025003
02-08-2021 07:00,0.2845,1384.901,0.177833333,-0.126666667,37.0015,37,30.01383333,30,30.0025,30,2.156666667,343.3373333,500.5325,690.4135,64.9495,71.71333333,84.9815,2.52E+18,4080.3175,1373.092167,1440.024167,1440,1363.852,1435.023333,1435,1366.213167,1361.572167,1465.059333,1021.302333,1016.026,1112.2335,1129.454,943.9795,1516.152,1580.295667,1101.44,1054.371,947.4533333,535.6538333,3170.176667,2456.202,536.9896667,79.10266667,5626.493333,819.9611667,71.035,2.356666667,0.072333333,8.456666667,2.133333333,12.76333333,0.598333333,0.102666667,2.513216667,19.16666667,,80.95,0.55,J22091,27,2300,A1T0443QKPQ000002X,J22091,6,3,168,504,0,0,228.94,9957240,1025003
02-08-2021 08:00,0.279,1385.070167,0.1725,-0.131833333,37.00483333,37,30.00383333,30,30.00166667,30,2.1565,342.6855,497.9986667,688.5345,65.24016667,72.0865,85.428,2.52E+18,4080.294333,1373.282667,1439.983667,1440,1363.672333,1435.016333,1435,1366.602167,1361.5385,1465.228667,1021.177,1016.410333,1112.152167,1129.524333,944.0048333,1517.4205,1580.043167,1101.44,1054.565667,946.2995,539.2073333,3171.613167,2455.239667,534.7081667,79.72583333,5627.013833,818.5041667,71.035,2.356666667,0.072333333,8.456666667,2.133333333,12.76333333,0.598333333,0.102666667,2.513216667,19.16666667,,77.58,0.55,J22091,34,2900,A1T0443QKPQ000002X,J22091,6,3,168,504,0,0,228.94,9957240,1025003
02-08-2021 10:00,0.291166667,1385.9305,0.180666667,-0.115833333,37.005,37,30.028,30,30.0115,30,2.156,338.985,497.2035,686.486,64.6365,71.228,84.26966667,2.52E+18,4080.263833,1372.946833,1439.994333,1440,1364.118667,1434.988667,1435,1366.028833,1360.387833,1465.214167,1021.9505,1016.7335,1112.189167,1129.971833,944.188,1515.101167,1579.422,1101.44,1054.736667,943.964,542.5438333,3179.030833,2465.869667,532.5186667,78.82266667,5644.798833,818.317,71.035,2.356666667,0.072333333,8.456666667,2.133333333,12.76333333,0.598333333,0.102666667,2.513216667,19.16666667,,80.95,0.55,J22091,38,3100,A1T0443QKPQ000002X,J22091,6,3,168,504,0,0,228.94,9957240,1025003
02-08-2021 11:00,0.2835,1386.488833,0.181833333,-0.032,36.98183333,37,30.00583333,30,30.01116667,30,2.156666667,339.6813333,498.4258333,687.1823333,63.7645,70.52166667,83.71466667,2.52E+18,4080.300667,1373.258333,1439.981167,1440,1363.770333,1434.999833,1435,1366.0265,1360.681,1464.946667,1022.981833,1016.7,1111.858,1129.8125,944.276,1514.954,1579.281,1101.44,1054.7585,944.0383333,552.9948333,3180.777167,2467.392833,532.492,78.4055,5648.163167,819.56,71.035,2.356666667,0.072333333,8.456666667,2.133333333,12.76333333,0.598333333,0.102666667,2.513216667,19.16666667,,80.95,0.55,J22091,33,3100,A1T0443QKPQ000002X,J22091,6,3,168,504,0,0,228.94,9957240,1025003
02-08-2021 12:00,0.276333333,1386.6215,0.191,-0.111333333,37.0115,37,30.00983333,30,30.015,30,2.156,339.9518333,499.6921667,686.7136667,63.5955,70.20983333,83.45933333,2.52E+18,4080.328,1373.220667,1439.999667,1440,1363.448167,1435.011,1435,1366.432333,1361.214833,1464.989833,1023.5275,1016.323333,1111.3315,1129.532333,944.403,1516.159,1578.943167,1101.44,1054.9865,944.4168333,560.8291667,3180.986833,2467.278667,532.0378333,78.01916667,5648.158833,820.0555,71.035,2.356666667,0.072333333,8.456666667,2.133333333,12.76333333,0.598333333,0.102666667,2.513216667,19.16666667,,80.95,0.55,J22091,29,2400,A1T0443QKPQ000002X,J22091,6,3,168,504,0,0,228.94,9957240,1025003
02-08-2021 13:00,0.266,1386.606,0.186333333,-0.195166667,36.99916667,37,30.005,30,30.01766667,30,2.156333333,340.8248333,500.104,686.7283333,63.4805,70.17066667,83.54083333,2.52E+18,4080.424333,1372.890833,1440.003167,1440,1363.119,1434.993,1435,1367.331,1362.224833,1464.920333,1023.528833,1016.559,1110.883167,1129.3355,944.5068333,1514.177333,1578.503,1101.44,1055.252,945.9535,562.9461667,3181.636,2466.0155,531.6485,78.08133333,5647.677,820.9655,71.035,2.356666667,0.072333333,8.456666667,2.133333333,12.76333333,0.598333333,0.102666667,2.513216667,19.16666667,,80.95,0.55,J22091,37,3300,A1T0443QKPQ000002X,J22091,6,3,168,504,0,0,228.94,9957240,1025003
02-08-2021 14:00,0.2535,1387.134167,0.189166667,-0.113833333,36.99983333,37,30.02766667,30,30.00783333,30,2.1555,344.272,505.3156667,694.1641667,62.856,69.5385,82.8645,2.52E+18,4080.388167,1373.077167,1440.004833,1440,1363.759,1435.017,1435,1368.394167,1363.298833,1465.161667,1023.400667,1016.612667,1110.634833,1128.671333,944.3651667,1522.096667,1580.228667,1101.44,1055.083333,947.9063333,567.5715,3175.75,2473.478,537.2178333,77.6625,5649.342,826.1386667,71.035,2.356666667,0.072333333,8.456666667,2.133333333,12.76333333,0.598333333,0.102666667,2.513216667,19.16666667,,80.95,0.55,J22091,30,2500,A1T0443QKPQ000002X,J22091,6,3,168,504,0,0,228.94,9957240,1025003
02-08-2021 15:00,0.2535,1387.665667,0.155,-0.075,36.9915,37,30.00633333,30,30.01333333,30,2.156166667,346.6301667,507.5486667,697.791,62.51033333,69.013,82.16716667,2.52E+18,4080.380833,1373.393167,1440.037167,1440,1364.352167,1435.003833,1435,1369.511333,1363.940833,1464.908333,1024.297833,1016.555333,1110.663667,1128.176167,944.2943333,1524.306167,1580.098,1101.44,1055.21,950.392,567.8253333,3172.4155,2478.960667,540.411,76.92283333,5651.493,828.7205,71.035,2.356666667,0.072333333,8.456666667,2.133333333,12.76333333,0.598333333,0.102666667,2.513216667,19.16666667,,80.95,0.55,J22091,32,2700,A1T0443QKPQ000002X,J22091,6,3,168,504,0,0,228.94,9957240,1025003
02-08-2021 16:00,0.2405,1388.549833,0.171166667,-0.215,36.98616667,37,29.97883333,30,30.01633333,30,2.155666667,349.0978333,509.8301667,702.857,62.539,69.2425,82.62983333,2.52E+18,4080.4585,1373.251833,1439.973833,1440,1364.453,1434.954333,1435,1369.611,1364.075333,1464.9585,1025.119333,1016.6165,1110.784833,1128.0725,944.2503333,1527.903333,1580.892,1101.44,1055.352833,952.8713333,560.0558333,3168.663833,2479.325833,544.0015,77.14666667,5647.876333,830.53,71.035,2.356666667,0.072333333,8.456666667,2.133333333,12.76333333,0.598333333,0.102666667,2.513216667,19.16666667,,77.58,0.55,J22091,35,2900,A1T0443QKPQ000002X,J22091,6,3,168,504,0,0,228.94,9957240,1025003
02-08-2021 18:00,0.257333333,1388.7745,0.180166667,-0.183333333,36.98233333,37,29.99916667,30,30.01616667,30,2.156166667,346.974,504.7933333,699.3913333,61.7005,68.069,80.86,2.52E+18,4080.444167,1372.7015,1439.9835,1440,1363.504667,1435.008333,1435,1369.6625,1363.685167,1464.959667,1025.6965,1016.785167,1110.365833,1127.473667,944.121,1520.880667,1580.223,1101.44,1055.283,949.6263333,556.8608333,3170.735833,2482.108167,541.224,75.7745,5652.966333,827.432,71.035,2.356666667,0.072333333,8.456666667,2.133333333,12.76333333,0.598333333,0.102666667,2.513216667,19.16666667,,80.95,0.55,J22091,24,1900,A1T0443QKPQ000002X,J22091,6,3,168,504,0,0,228.94,9957240,1025003
02-08-2021 19:00,0.2585,1389.421833,0.151833333,-0.133666667,36.98333333,37,30.01716667,30,30.01616667,30,2.156166667,347.176,505.6396667,700.3291667,61.6825,67.87183333,80.64633333,2.52E+18,4080.418833,1372.888833,1440.0235,1440,1364.761,1435.009833,1435,1369.769,1363.774833,1465.229667,1025.2505,1017.063667,1110.060833,1127.063833,944.0525,1521.606167,1580.865333,1101.44,1055.407833,949.9023333,557.44,3167.717167,2484.191833,541.6158333,75.371,5651.948167,828.4613333,71.035,2.356666667,0.072333333,8.456666667,2.133333333,12.76333333,0.598333333,0.102666667,2.513216667,19.16666667,,80.95,0.55,J22091,32,2100,A1T0443QKPQ000002X,J22091,6,3,168,504,0,0,228.94,9957240,1025003
02-08-2021 20:00,0.255833333,1389.7565,0.153833333,-0.019833333,36.98766667,37,30.00866667,30,30.01366667,30,2.156833333,347.2171667,506.0321667,700.7495,61.87966667,68.27183333,81.24866667,2.52E+18,4080.376833,1373.517333,1439.993667,1440,1365.316167,1434.989833,1435,1369.677667,1363.5315,1464.774833,1024.536833,1016.735333,1109.650333,1126.990833,944.0286667,1518.103,1580.438167,1101.44,1055.429833,948.9901667,557.768,3168.005167,2483.244,542.1288333,75.57833333,5651.464333,828.2275,71.035,2.356666667,0.072333333,8.456666667,2.133333333,12.76333333,0.598333333,0.102666667,2.513216667,19.16666667,,80.95,0.55,J22091,25,1900,A1T0443QKPQ000002X,J22091,6,3,168,504,0,0,228.94,9957240,1025003
02-08-2021 21:00,0.256271186,1390.429831,0.170508475,-0.155762712,36.82949153,37,30.00033898,30,30.00169492,30,2.156101695,347.1059322,506.2513559,702.5525424,60.05762712,66.64762712,79.82677966,2.52E+18,4080.455932,1372.522712,1439.974068,1440,1364.780508,1434.997627,1435,1369.355254,1362.946102,1464.988814,1024.227288,1016.573559,1109.240508,1127.059153,943.93,1522.775932,1580.980169,1101.44,1055.240678,950.1238983,557.689661,3164.463729,2487.363559,542.6711864,74.72677966,5651.918644,830.079322,71.035,2.356666667,0.072333333,8.456666667,2.133333333,12.76333333,0.598333333,0.102666667,2.513216667,19.16666667,,80.95,0.55,J22091,31,2400,A1T0443QKPQ000002X,J22091,6,3,168,504,0,0,228.94,9957240,1025003
