Repository: RitwikKhandelwal/Piramal-Kosamba

File: 2. Efficiency/45tpd/1. Flat Files/Amber_B6.csv (part 11 of 14)
6 HP Set Value,B6 LP Process value,B6 LP Set Value,Header Gas Pressure Process value,Recuprator Left Bottom temp Process value,Recuprator Left Middle temp Process value,Recuprator Left top temp Process value,Recuprator Right Bottom temp Process value,Recuprator Right Middle temp Process value,Recuprator Right top temp Process value,Row Key,Total cold air flow  Process value,B6 Front Bottom Process value,B6 Rear Bottom Process value,B6 Rear Top temp Process value,B6 Rear Top temp Set Value,Melter Bottom 1 temp Process value,Melter Bottom 2 temp Process value,Melter Bottom 3 temp Process value,Melter Bottom 4 temp Process value,Melter Bottom 5 temp Process value,Melter Crown 1 temp Process value,Melter Crown 2 temp Process value,Riser temp( not available) Process value,Thraot Sleeper Process value,west gas channel right side Process value,Total gas flow Process value,Total hot air left Process value,Total hot air right Process value,Total hot air left temp Process value,Total hot air right temp Process value,Total hot air Process value,Thermocouple stack ( Chimney) left Process value,chem_comp_SiO2,chem_comp_Al2O3,chem_comp_Fe2O3,chem_comp_CaO,chem_comp_MgO,chem_comp_Na2O,chem_comp_K2O,chem_comp_SO3,physical_test_density_gm_cc,physical_test_seed_count_result,Unnamed: 72,DPR Eff,ActDrw(Ton),JobNumber,DefectCountSum,SampleSizeSum,FGCode,Number,NumberOfSection,NumberOfGob,GobCutPerMinute,ISMachineActualSpeed,GobWeightLow,GobWeightHigh,GlassDraw,PackedQunatity,ProductionOrderNumber
14-08-2021 00:00,0.777333333,1391.362833,0.162833333,-0.157,37.50233333,37.5,30.00333333,30,2.157,361.3343333,509.2933333,689.1483333,57.54433333,64.1295,77.28683333,2.52E+18,4080.800667,1342.9695,1343.169167,1350.058,1350,1042.371333,1038.8255,1112.147,1115.217167,944.494,1505.170833,1571.340833,1101.44,1060.575667,867.7166667,565.3148333,3148.481667,2502.139167,541.0911667,71.6715,5650.709833,833.2366667,71.67666667,1.768333333,0.066,9.308333333,2.381666667,13.67666667,0.248333333,0.152833333,2.50065,22.83333333,,78.03,0.72,J22293,30,2100,A1V0865QKPQ000001X,J22293,6,2,58,116.57,0,0,228.57,1658562,1025226
14-08-2021 02:00,0.792833333,1392.284,0.163833333,-0.158,37.5035,37.5,30.00183333,30,2.154,368.8855,520.4165,700.9078333,58.5475,65.05133333,78.38616667,2.52E+18,4080.7375,1344.263667,1344.084667,1350.033667,1350,1042.160167,1039.0445,1111.9775,1114.715667,944.535,1504.912833,1569.739333,1101.44,1061.395,873.0583333,580.7736667,3138.563667,2509.7405,549.8163333,72.08083333,5648.169,844.8276667,71.67666667,1.768333333,0.066,9.308333333,2.381666667,13.67666667,0.248333333,0.152833333,2.50065,22.83333333,,81.09,0.72,J22293,50,1700,A1V0865QKPQ000001X,J22293,6,2,58,116.57,0,0,228.57,1658562,1025226
14-08-2021 03:00,0.794333333,1392.200667,0.175666667,-0.242166667,37.4915,37.5,30.00366667,30,2.154,378.0508333,532.0128333,715.8105,59.47633333,66.169,79.77916667,2.52E+18,4080.707,1344.838167,1344.556833,1349.9425,1350,1041.9245,1039.274333,1111.883167,1114.837833,944.5738333,1506.334667,1570.436,1101.44,1061.9815,871.3063333,583.8268333,3128.365667,2514.521,563.0175,73.53183333,5642.884167,854.8276667,71.67666667,1.768333333,0.066,9.308333333,2.381666667,13.67666667,0.248333333,0.152833333,2.50065,22.83333333,,81.09,0.72,J22293,56,1400,A1V0865QKPQ000001X,J22293,6,2,58,116.57,0,0,228.57,1658562,1025226
14-08-2021 04:00,0.777166667,1392.582,0.184166667,-0.285,37.492,37.5,29.9985,30,2.155333333,374.5878333,525.0703333,707.3631667,60.42883333,66.7945,79.7155,2.52E+18,4080.583833,1345.092833,1344.506667,1349.980167,1350,1042.140167,1039.565833,1111.880167,1115.197167,944.5683333,1501.934333,1570.484833,1101.44,1062.4445,870.459,576.4735,3133.101667,2511.433833,557.3586667,73.89616667,5644.639333,846.456,71.67666667,1.768333333,0.066,9.308333333,2.381666667,13.67666667,0.248333333,0.152833333,2.50065,22.83333333,,82.62,0.72,J22293,34,1700,A1V0865QKPQ000001X,J22293,6,2,58,116.57,0,0,228.57,1658562,1025226
14-08-2021 06:00,0.791,1390.984167,0.177666667,-0.956166667,37.51633333,37.5,30.0205,30,2.156,371.5686667,518.6738333,700.028,57.68533333,64.40766667,77.52083333,2.52E+18,4080.720333,1343.4755,1343.874167,1350.030833,1350,1043.971167,1039.954667,1111.391167,1115.4395,944.7885,1500.784167,1570.121,1101.44,1062.502,872.5713333,570.277,3140.4735,2509.186333,550.6525,72.43166667,5649.716167,840.537,71.67666667,1.768333333,0.066,9.308333333,2.381666667,13.67666667,0.248333333,0.152833333,2.50065,22.83333333,,82.62,0.72,J22293,30,1200,A1V0865QKPQ000001X,J22293,6,2,58,116.57,0,0,228.57,1658562,1025226
14-08-2021 08:00,0.786833333,1391.417667,0.165,-0.574833333,37.48516667,37.5,30.02333333,30,2.155166667,374.0635,524.2516667,705.1466667,58.486,64.83983333,77.78783333,2.52E+18,4080.820333,1344.345,1344.9525,1349.955833,1350,1043.8175,1039.906833,1111.685833,1116.413667,945.1531667,1504.3785,1569.007167,1101.44,1063.291333,872.3398333,579.644,3133.7015,2509.992833,554.3486667,72.0675,5643.840833,845.0608333,71.67666667,1.768333333,0.066,9.308333333,2.381666667,13.67666667,0.248333333,0.152833333,2.50065,22.83333333,,81.09,0.72,J22293,44,1700,A1V0865QKPQ000001X,J22293,6,2,58,116.57,0,0,228.57,1658562,1025226
14-08-2021 10:00,0.757333333,1390.452667,0.1705,0.07,37.49633333,37.5,30.0155,30,2.155333333,378.9361667,526.9458333,705.4953333,62.92716667,69.48916667,82.44466667,2.52E+18,4080.731333,1344.263333,1344.986333,1349.934333,1350,1043.42,1040.864,1111.561833,1116.728667,945.5578333,1494.844833,1565.754333,1101.44,1063.966833,869.1948333,571.4601667,3108.282333,2484.733167,556.4675,76.50533333,5593.254,842.26,71.67666667,1.768333333,0.066,9.308333333,2.381666667,13.67666667,0.248333333,0.152833333,2.50065,22.83333333,,81.09,0.72,J22293,30,2000,A1V0865QKPQ000001X,J22293,6,2,58,116.57,0,0,228.57,1658562,1025226
14-08-2021 11:00,0.7505,1390.8685,0.163333333,0.022166667,37.479,37.5,30.01433333,30,2.155333333,377.8761667,524.7171667,705.1021667,62.57816667,69.343,82.547,2.52E+18,4080.734833,1344.603,1344.961667,1349.992,1350,1043.718833,1041.2835,1111.213,1116.7615,945.6933333,1497.118333,1569.227667,1101.44,1064.0265,870.4086667,565.528,3113.817667,2483.609833,555.5073333,76.89083333,5597.331,839.9691667,71.67666667,1.768333333,0.066,9.308333333,2.381666667,13.67666667,0.248333333,0.152833333,2.50065,22.83333333,,82.62,0.72,J22293,28,2200,A1V0865QKPQ000001X,J22293,6,2,58,116.57,0,0,228.57,1658562,1025226
14-08-2021 13:00,0.760333333,1390.864833,0.164833333,0.054833333,37.5055,37.5,30.01016667,30,2.154833333,376.7973333,522.2946667,704.3463333,61.60666667,68.41983333,81.52016667,2.52E+18,4080.731167,1344.077333,1344.166,1350.006333,1350,1044.511833,1040.956167,1109.955,1115.595167,946.1078333,1497.111833,1569.983333,1101.44,1064.326833,869.232,565.1033333,3123.628333,2492.977333,553.3758333,76.02833333,5616.5955,841.3265,71.67666667,1.768333333,0.066,9.308333333,2.381666667,13.67666667,0.248333333,0.152833333,2.50065,22.83333333,,82.62,0.72,J22293,34,2100,A1V0865QKPQ000001X,J22293,6,2,58,116.57,0,0,228.57,1658562,1025226
14-08-2021 14:00,0.780166667,1391.428667,0.162833333,-0.019833333,37.51033333,37.5,29.9995,30,2.154666667,375.2168333,520.4306667,703.5025,60.1845,67.0105,80.1545,2.52E+18,4080.686,1343.935167,1344.072333,1350.001,1350,1044.5755,1040.182833,1109.5875,1114.7205,946.1523333,1495.644167,1570.291,1101.44,1064.315833,870.4508333,564.1711667,3136.450167,2502.294667,552.734,74.9275,5638.744167,841.3608333,71.67666667,1.768333333,0.066,9.308333333,2.381666667,13.67666667,0.248333333,0.152833333,2.50065,22.83333333,,82.8,0.73,J22293,30,2100,A1V0865QKPQ000001X,J22293,6,2,58,116.57,0,0,228.57,1658562,1025226
14-08-2021 16:00,0.773333333,1391.897333,0.161166667,0.1175,37.47466667,37.5,29.96616667,30,2.1565,363.6856667,504.7408333,684.4261667,58.989,65.332,77.8315,2.52E+18,4080.6605,1344.102167,1344.189,1349.955333,1350,1044.261,1036.824833,1107.917,1113.723167,946.4045,1492.179833,1569.720333,1101.44,1065.0835,867.8428333,568.9455,3153.605333,2492.883667,536.0685,72.58033333,5646.704333,828.1366667,71.67666667,1.768333333,0.066,9.308333333,2.381666667,13.67666667,0.248333333,0.152833333,2.50065,22.83333333,,79.78,0.73,J22293,36,2300,A1V0865QKPQ000001X,J22293,6,2,58,116.57,0,0,228.57,1658562,1025226
14-08-2021 18:00,0.778,1392.260333,0.1485,0.022166667,37.49616667,37.5,29.98816667,30,2.156166667,369.3553333,513.7368333,697.2358333,58.84833333,65.314,77.95616667,2.52E+18,4080.696667,1344.0395,1343.984667,1349.970667,1350,1042.8665,1033.602167,1106.4945,1113.380667,946.569,1495.238333,1570.494,1101.44,1065.410333,866.9773333,574.7183333,3145.173667,2503.310167,545.2686667,72.53166667,5648.487667,836.931,71.67666667,1.768333333,0.066,9.308333333,2.381666667,13.67666667,0.248333333,0.152833333,2.50065,22.83333333,,79.78,0.73,J22293,35,2200,A1V0865QKPQ000001X,J22293,6,2,58,116.57,0,0,228.57,1658562,1025226
14-08-2021 19:00,0.778333333,1391.954667,0.155833333,0.008,37.49483333,37.5,29.9865,30,2.155833333,370.5618333,514.7955,700.199,58.85483333,65.22566667,77.92066667,2.52E+18,4080.5355,1343.530833,1343.779,1349.988333,1350,1041.908333,1032.198,1106.445,1113.927667,946.5763333,1495.234333,1570.6025,1101.44,1065.4715,868.4091667,575.771,3143.122333,2508.249833,547.2008333,72.4125,5651.297333,837.6048333,71.67666667,1.768333333,0.066,9.308333333,2.381666667,13.67666667,0.248333333,0.152833333,2.50065,22.83333333,,82.8,0.73,J22293,35,2500,A1V0865QKPQ000001X,J22293,6,2,58,116.57,0,0,228.57,1658562,1025226
14-08-2021 21:00,0.771666667,1394.157833,0.1545,0.017666667,37.50183333,37.5,29.98766667,30,2.155,370.1811667,517.8745,703.724,59.34783333,65.924,78.85183333,2.52E+18,4080.258667,1344.1625,1344.251667,1350.0305,1350,1039.849833,1029.799,1106.7705,1116.457167,946.5395,1495.221167,1572.639833,1101.44,1065.817,864.6678333,574.1506667,3140.709333,2507.3375,550.7706667,73.20233333,5648.192,839.209,71.67666667,1.768333333,0.066,9.308333333,2.381666667,13.67666667,0.248333333,0.152833333,2.50065,22.83333333,,82.8,0.73,J22293,28,1700,A1V0865QKPQ000001X,J22293,6,2,58,116.57,0,0,228.57,1658562,1025226
14-08-2021 22:00,0.765833333,1395.165333,0.173,-0.0455,37.48166667,37.5,29.982,30,2.156333333,358.431,502.862,685.656,58.23,64.67316667,77.27166667,2.52E+18,4080.242667,1344.5615,1344.677167,1349.9805,1350,1038.865333,1028.221,1106.859167,1117.4795,946.4995,1487.464667,1570.199833,1101.44,1065.7615,861.0693333,587.2935,3152.137167,2497.000333,536.424,72.15266667,5649.666333,825.4538333,71.67666667,1.768333333,0.066,9.308333333,2.381666667,13.67666667,0.248333333,0.152833333,2.50065,22.83333333,,79.78,0.73,J22293,30,1900,A1V0865QKPQ000001X,J22293,6,2,58,116.57,0,0,228.57,1658562,1025226
15-08-2021 00:00,0.772666667,1395.9155,0.1685,-0.093166667,37.502,37.5,30.01,30,2.155333333,361.0446667,507.5253333,690.9053333,56.6635,62.94433333,75.35816667,2.52E+18,4080.433667,1344.23,1344.976333,1350.007,1350,1037.269833,1026.3745,1107.104,1118.671333,946.5956667,1493.131333,1568.277167,1101.44,1066.009,864.0798333,604.5195,3146.089333,2503.598833,538.6646667,70.20366667,5649.673667,830.0633333,70.81833333,2.316666667,0.268166667,8.226666667,2.145,12.47166667,0.621666667,0.106,2.486533333,25.16666667,,79.78,0.73,J22293,33,2200,A1V0865QKPQ000001X,J22293,6,2,58,116.57,0,0,228.57,1658562,1025226
15-08-2021 02:00,0.783333333,1396.273333,0.163333333,-0.048666667,37.52533333,37.5,30.01733333,30,2.156166667,358.7111667,508.094,691.2591667,56.5635,62.64783333,74.814,2.52E+18,4080.612833,1345.239167,1345.736,1349.993167,1350,1036.635833,1026.396,1106.926667,1120.241667,947.2001667,1489.315,1567.2995,1101.44,1066.5985,860.9068333,605.4541667,3145.139333,2503.692833,540.3765,69.564,5648.761,831.5108333,70.81833333,2.316666667,0.268166667,8.226666667,2.145,12.47166667,0.621666667,0.106,2.486533333,25.16666667,,79.78,0.73,J22293,34,1400,A1V0865QKPQ000001X,J22293,6,2,58,116.57,0,0,228.57,1658562,1025226
15-08-2021 03:00,0.7825,1395.471167,0.177666667,-0.012833333,37.51183333,37.5,30.031,30,2.155666667,355.1965,504.2466667,686.0743333,58.10266667,64.07,75.94916667,2.52E+18,4080.685833,1345.934,1346.005333,1350.070833,1350,1036.613667,1026.5875,1106.389333,1121.688,947.3815,1488.984167,1566.987,1101.44,1066.9675,858.5158333,604.6433333,3150.163333,2496.824667,536.189,70.4075,5647.114667,827.7548333,70.81833333,2.316666667,0.268166667,8.226666667,2.145,12.47166667,0.621666667,0.106,2.486533333,25.16666667,,79.78,0.73,J22293,26,1100,A1V0865QKPQ000001X,J22293,6,2,58,116.57,0,0,228.57,1658562,1025226
15-08-2021 04:00,0.778666667,1394.076333,0.193833333,0.0085,37.48933333,37.5,30.01616667,30,2.156,355.1208333,503.8213333,684.7441667,59.58266667,65.60466667,77.43866667,2.52E+18,4080.596833,1346.145333,1345.810667,1349.953,1350,1036.858167,1026.74,1105.020333,1122.929167,947.5991667,1492.120667,1567.714667,1101.44,1067.2585,857.3101667,598.4496667,3153.051,2494.864833,535.1943333,71.7995,5648.065333,826.4171667,70.81833333,2.316666667,0.268166667,8.226666667,2.145,12.47166667,0.621666667,0.106,2.486533333,25.16666667,,82.8,0.73,J22293,30,1500,A1V0865QKPQ000001X,J22293,6,2,58,116.57,0,0,228.57,1658562,1025226
15-08-2021 06:00,0.772666667,1392.092833,0.186666667,-0.005166667,37.505,37.5,30.02233333,30,2.1565,360.2545,509.3328333,690.891,61.82583333,67.53633333,78.79966667,2.52E+18,4080.566833,1345.941833,1345.341667,1350.031,1350,1038.153833,1026.874333,1100.6375,1124.873833,947.6233333,1495.650167,1567.266833,1101.44,1067.507,855.4266667,600.517,3147.290333,2498.983333,539.7215,73.34,5646.287,830.5336667,70.81833333,2.316666667,0.268166667,8.226666667,2.145,12.47166667,0.621666667,0.106,2.486533333,25.16666667,,82.8,0.73,J22293,32,1500,A1V0865QKPQ000001X,J22293,6,2,58,116.57,0,0,228.57,1658562,1025226
15-08-2021 08:00,0.75,1390.985,0.1675,-0.049666667,37.5115,37.5,30.00916667,30,2.155666667,361.2661667,512.8405,694.1848333,63.35283333,69.43916667,80.98183333,2.52E+18,4080.470167,1345.289,1345.027167,1349.974667,1350,1039.6045,1027.574,1096.152833,1126.147667,947.5568333,1497.884167,1565.199167,1101.44,1066.9,856.9833333,594.3893333,3134.145667,2488.187833,543.2973333,75.66033333,5622.252,831.5191667,70.81833333,2.316666667,0.268166667,8.226666667,2.145,12.47166667,0.621666667,0.106,2.486533333,25.16666667,,79.78,0.73,J22293,30,1300,A1V0865QKPQ000001X,J22293,6,2,58,116.57,0,0,228.57,1658562,1025226
15-08-2021 10:00,0.739166667,1389.857333,0.173333333,-0.016666667,37.51066667,37.5,30.00183333,30,2.156333333,364.6061667,517.2075,698.0131667,63.20216667,69.4425,81.31466667,2.52E+18,4080.226167,1343.795333,1343.553667,1349.986833,1350,1041.639,1028.1295,1093.233167,1127.713833,947.504,1498.898333,1565.847167,1101.44,1066.405667,859.7353333,597.8946667,3126.4415,2485.6975,547.3255,76.08016667,5612.3515,833.67,70.81833333,2.316666667,0.268166667,8.226666667,2.145,12.47166667,0.621666667,0.106,2.486533333,25.16666667,,81.29,0.73,J22293,26,1900,A1V0865QKPQ000001X,J22293,6,2,58,116.57,0,0,228.57,1658562,1025226
15-08-2021 11:00,0.741333333,1389.2895,0.162666667,0.115,37.52,37.5,30.0245,30,2.155,367.2641667,519.2008333,699.8346667,62.97216667,69.45966667,81.67433333,2.52E+18,4080.212833,1343.477667,1343.3645,1349.950833,1350,1042.3955,1027.778833,1092.569333,1128.189833,947.4143333,1499.002,1565.948833,1101.44,1066.229333,860.0756667,601.8078333,3123.662,2484.445333,548.834,76.41766667,5607.981833,835.4373333,70.81833333,2.316666667,0.268166667,8.226666667,2.145,12.47166667,0.621666667,0.106,2.486533333,25.16666667,,82.8,0.73,J22293,32,2200,A1V0865QKPQ000001X,J22293,6,2,58,116.57,0,0,228.57,1658562,1025226
15-08-2021 13:00,0.759,1389.6545,0.167666667,-0.000666667,37.50433333,37.5,29.99166667,30,2.155,372.305,523.4481667,705.1493333,62.726,69.537,82.19533333,2.52E+18,4080.163667,1343.6705,1343.842333,1350.022667,1350,1043.344167,1027.930833,1091.8325,1128.029333,947.259,1496.764333,1565.1715,1101.44,1066.066167,864.0836667,601.6706667,3118.243167,2486.765333,554.0815,76.89483333,5604.921333,840.5493333,70.81833333,2.316666667,0.268166667,8.226666667,2.145,12.47166667,0.621666667,0.106,2.486533333,25.16666667,,82.8,0.73,J22293,34,2200,A1V0865QKPQ000001X,J22293,6,2,58,116.57,0,0,228.57,1658562,1025226
15-08-2021 14:00,0.7725,1390.5205,0.178,-0.000166667,37.49066667,37.5,29.995,30,2.155833333,374.634,526.58,711.877,60.99983333,67.83866667,80.71833333,2.52E+18,4080.1735,1344.0485,1344.079,1350.005833,1350,1043.625167,1027.875667,1090.902333,1127.6265,947.1433333,1496.553333,1566.215667,1101.44,1065.666167,865.9451667,599.942,3126.017833,2501.219167,558.5483333,75.6525,5627.099167,843.9838333,70.81833333,2.316666667,0.268166667,8.226666667,2.145,12.47166667,0.621666667,0.106,2.486533333,25.16666667,,82.8,0.73,J22293,34,2000,A1V0865QKPQ000001X,J22293,6,2,58,116.57,0,0,228.57,1658562,1025226
15-08-2021 16:00,0.787,1392.154167,0.175,-0.037,37.488,37.5,29.9815,30,2.155833333,369.068,519.7435,706.1068333,59.24533333,65.86883333,78.47833333,2.52E+18,4080.302167,1343.998667,1344.3165,1350.010667,1350,1043.98,1027.598333,1090.898667,1127.448167,947.2003333,1495.100333,1567.420333,1101.44,1065.5945,865.2926667,599.198,3141.388,2510.526,551.4196667,73.22616667,5651.794333,838.3871667,70.81833333,2.316666667,0.268166667,8.226666667,2.145,12.47166667,0.621666667,0.106,2.486533333,25.16666667,,79.78,0.73,J22293,32,2400,A1V0865QKPQ000001X,J22293,6,2,58,116.57,0,0,228.57,1658562,1025226
15-08-2021 18:00,0.7845,1393.693,0.155833333,0.0765,37.49616667,37.5,29.98933333,30,2.157666667,367.4176667,516.9878333,701.4813333,57.38583333,63.893,76.37983333,2.52E+18,4080.318667,1344.542167,1344.936667,1350.064333,1350,1044.5375,1027.7645,1090.877167,1127.3555,947.1621667,1493.130667,1567.094,1101.44,1065.651,866.7343333,599.7271667,3141.692333,2508.902,548.5313333,71.3125,5650.5955,834.9421667,70.81833333,2.316666667,0.268166667,8.226666667,2.145,12.47166667,0.621666667,0.106,2.486533333,25.16666667,,81.29,0.73,J22293,36,2500,A1V0865QKPQ000001X,J22293,6,2,58,116.57,0,0,228.57,1658562,1025226
15-08-2021 19:00,0.778833333,1393.796667,0.156166667,-0.017666667,37.49683333,37.5,29.99383333,30,2.156166667,365.8768333,513.448,696.965,57.65233333,63.938,76.2115,2.52E+18,4080.304167,1345.107833,1345.442167,1350.047,1350,1044.721167,1028.584333,1091.1745,1127.408833,947.101,1491.459833,1566.641333,1101.44,1065.742667,864.8651667,599.8921667,3144.505333,2505.398333,544.9216667,70.98183333,5649.872333,830.1293333,70.81833333,2.316666667,0.268166667,8.226666667,2.145,12.47166667,0.621666667,0.106,2.486533333,25.16666667,,74.52,0.73,J22293,34,2100,A1V0865QKPQ000001X,J22293,6,2,58,116.57,0,0,228.57,1658562,1025226
15-08-2021 21:00,0.772,1394.308833,0.1475,-0.006666667,37.48033333,37.5,30.001,30,2.1565,370.4808333,519.1678333,705.915,58.15266667,64.56,76.91933333,2.52E+18,4080.288833,1346.347833,1345.6775,1349.969,1350,1045.284167,1026.682667,1091.472,1127.885333,946.8726667,1489.759667,1567.817167,1101.44,1065.906167,863.9626667,604.9963333,3138.73,2511.901333,550.9828333,71.59283333,5650.469167,835.5465,70.81833333,2.316666667,0.268166667,8.226666667,2.145,12.47166667,0.621666667,0.106,2.486533333,25.16666667,,82.8,0.73,J22293,38,2300,A1V0865QKPQ000001X,J22293,6,2,58,116.57,0,0,228.57,1658562,1025226
15-08-2021 22:00,0.778,1395.444,0.1685,0.028333333,37.5025,37.5,29.99533333,30,2.156,373.1025,521.5666667,707.794,57.7685,64.27333333,76.77583333,2.52E+18,4080.264167,1346.405833,1345.665833,1349.974833,1350,1045.603833,1025.646833,1091.553333,1127.818,946.8271667,1486.208167,1565.947333,1101.44,1066.038,866.1361667,610.0001667,3136.822,2513.605167,553.1156667,71.48933333,5650.296333,837.3223333,70.81833333,2.316666667,0.268166667,8.226666667,2.145,12.47166667,0.621666667,0.106,2.486533333,25.16666667,,82.8,0.73,J22293,40,2000,A1V0865QKPQ000001X,J22293,6,2,58,116.57,0,0,228.57,1658562,1025226
16-08-2021 00:00,0.778333333,1395.0815,0.145833333,0.0255,37.49166667,37.5,29.991,30,2.156666667,377.5756667,525.4441667,712.966,57.0095,63.34616667,75.70966667,2.52E+18,4080.267333,1345.920333,1346.321833,1350.016167,1350,1045.638167,1023.622167,1091.540167,1127.5525,946.7743333,1489.140333,1569.082333,1101.44,1066.485833,865.4841667,608.7498333,3131.734333,2517.693833,557.2168333,70.49566667,5649.6285,840.4543333,71.65,1.77,0.066833333,9.306666667,2.405,13.68166667,0.25,0.154333333,2.500933333,24,,79.78,0.73,J22293,29,1900,A1V0865QKPQ000001X,J22293,6,2,58,116.57,0,0,228.57,1658562,1025226
16-08-2021 02:00,0.986,1395.182667,0.160666667,0.007166667,37.48816667,37.5,29.99633333,30,2.157333333,372.7491667,519.588,706.0546667,57.29133333,63.14333333,74.69766667,2.52E+18,4080.2725,1345.925667,1346.3965,1350.015833,1350,1044.945833,1021.105333,1091.274333,1126.762,946.7465,1489.3135,1569.701,1101.44,1066.385667,859.6053333,596.3458333,3135.283,2512.742333,553.0916667,69.77216667,5647.9,833.5736667,71.65,1.77,0.066833333,9.306666667,2.405,13.68166667,0.25,0.154333333,2.500933333,24,,82.8,0.73,J22293,40,1400,A1V0865QKPQ000001X,J22293,6,2,58,116.57,0,0,228.57,1658562,1025226
16-08-2021 03:00,0.961,1395.231667,0.1835,0.016333333,37.48333333,37.5,30.01216667,30,2.157166667,369.8531667,515.7246667,702.947,58.512,64.17966667,75.28483333,2.52E+18,4080.214167,1347.018333,1346.7955,1349.984167,1350,1043.931167,1019.853667,1091.462833,1126.749,946.7826667,1487.195,1569.647,1101.44,1066.341167,857.679,587.78,3138.888333,2509.074333,548.8335,70.13683333,5648.034333,831.3398333,71.65,1.77,0.066833333,9.306666667,2.405,13.68166667,0.25,0.154333333,2.500933333,24,,82.8,0.73,J22293,30,1300,A1V0865QKPQ000001X,J22293,6,2,58,116.57,0,0,228.57,1658562,1025226
16-08-2021 04:00,0.919333333,1395.155667,0.1765,-0.010166667,37.48866667,37.5,30.01916667,30,2.157666667,370.599,515.138,699.7771667,59.78816667,65.305,76.31516667,2.52E+18,4080.193167,1346.880667,1346.621167,1349.956333,1350,1042.749833,1018.666333,1091.588,1126.7735,946.723,1484.697667,1569.770167,1101.44,1066.253167,857.2415,587.418,3141.932167,2509.3025,547.0351667,71.07566667,5651.197,829.4083333,71.65,1.77,0.066833333,9.306666667,2.405,13.68166667,0.25,0.154333333,2.500933333,24,,82.8,0.73,J22293,32,1300,A1V0865QKPQ000001X,J22293,6,2,58,116.57,0,0,228.57,1658562,1025226
16-08-2021 06:00,0.904833333,1394.7995,0.200833333,-0.013333333,37.49633333,37.5,30.0025,30,2.157333333,372.15,517.8478333,701.999,61.64166667,67.3485,78.493,2.52E+18,4080.0645,1345.437,1345.659333,1349.995,1350,1040.708167,1017.801667,1092.275,1126.450833,946.6795,1488.309667,1568.835167,1101.44,1066.028833,855.2356667,582.5665,3140.991333,2504.770167,548.5551667,73.2595,5645.721333,831.7578333,71.65,1.77,0.066833333,9.306666667,2.405,13.68166667,0.25,0.154333333,2.500933333,24,,76.17,0.73,J22293,34,1800,A1V0865QKPQ000001X,J22293,6,2,58,116.57,0,0,228.57,1658562,1025226
16-08-2021 08:00,0.883333333,1393.965167,0.156166667,-0.012666667,37.509,37.5,30.00133333,30,2.156833333,374.771,523.6386667,707.3858333,62.63633333,68.54116667,79.79316667,2.52E+18,4079.916667,1345.0665,1345.4415,1349.960333,1350,1040.354,1017.504333,1093.212,1126.115333,946.7508333,1496.016833,1568.465,1101.44,1065.732167,857.5528333,581.6803333,3128.053833,2498.329167,552.8351667,74.7045,5626.533167,837.9151667,71.65,1.77,0.066833333,9.306666667,2.405,13.68166667,0.25,0.154333333,2.500933333,24,,79.78,0.73,J22293,34,1500,A1V0865QKPQ000001X,J22293,6,2,58,116.57,0,0,228.57,1658562,1025226
16-08-2021 10:00,0.8585,1395.225,0.185,0.024166667,37.50716667,37.5,29.99116667,30,2.157,372.875,521.008,705.0871667,62.71533333,68.44816667,79.72166667,2.52E+18,4080.030333,1345.131833,1345.568667,1349.9955,1350,1041.108667,1019.094167,1093.619833,1126.0805,946.9235,1490.693833,1568.5265,1101.44,1065.579667,855.4045,572.5061667,3124.956333,2493.438667,552.0516667,74.76066667,5618.388,834.9441667,71.65,1.77,0.066833333,9.306666667,2.405,13.68166667,0.25,0.154333333,2.500933333,24,,79.78,0.73,J22293,30,2300,A1V0865QKPQ000001X,J22293,6,2,58,116.57,0,0,228.57,1658562,1025226
16-08-2021 11:00,0.847666667,1395.065167,0.168166667,0.023,37.4775,37.5,29.9775,30,2.1565,372.0241667,519.3816667,701.7458333,63.32533333,68.93983333,79.90333333,2.52E+18,4080.154667,1344.886833,1345.365833,1349.968,1350,1041.495333,1019.262667,1093.745333,1126.627,947.0731667,1492.711,1567.2735,1101.44,1065.499333,852.1398333,582.6135,3123.285,2486.232833,548.8105,74.93466667,5609.578833,831.9475,71.65,1.77,0.066833333,9.306666667,2.405,13.68166667,0.25,0.154333333,2.500933333,24,,82.8,0.73,J22293,28,1700,A1V0865QKPQ000001X,J22293,6,2,58,116.57,0,0,228.57,1658562,1025226
16-08-2021 13:00,0.877833333,1394.743833,0.171166667,0.004166667,37.47266667,37.5,29.9745,30,2.157,372.7795,522.0605,702.7785,63.81966667,70.22016667,82.294,2.52E+18,4080.314833,1344.037833,1345.338,1350.014167,1350,1041.9115,1018.4795,1093.484,1126.684833,947.1205,1492.039833,1565.6925,1101.44,1065.158,854.1778333,578.8496667,3120.692833,2480.763667,551.8941667,77.01816667,5601.480333,831.8995,71.65,1.77,0.066833333,9.306666667,2.405,13.68166667,0.25,0.154333333,2.500933333,24,,82.8,0.73,J22293,30,2100,A1V0865QKPQ000001X,J22293,6,2,58,116.57,0,0,228.57,1658562,1025226
16-08-2021 14:00,0.905833333,1394.303,0.178,-0.049833333,37.4955,37.5,29.99066667,30,2.157,368.3173333,514.7925,695.9308333,62.38266667,68.83466667,80.94016667,2.52E+18,4080.415333,1344.455167,1345.531,1350.010667,1350,1042.092667,1018.623833,1093.242833,1126.816667,947.1966667,1489.309,1564.6105,1101.44,1065.0235,854.0326667,579.3683333,3142.671,2490.880667,544.4433333,76.02616667,5633.6735,827.095,71.65,1.77,0.066833333,9.306666667,2.405,13.68166667,0.25,0.154333333,2.500933333,24,,82.8,0.73,J22293,26,1900,A1V0865QKPQ000001X,J22293,6,2,58,116.57,0,0,228.57,1658562,1025226
16-08-2021 16:00,0.946666667,1394.358333,0.1695,-0.038,37.50333333,37.5,29.9955,30,2.1555,378.178,529.7483333,716.5333333,60.14766667,66.46816667,78.78383333,2.52E+18,4080.467833,1345.442,1345.708667,1349.985,1350,1042.404167,1020.200333,1092.515333,1127.188333,947.267,1494.2275,1564.266667,1101.44,1064.7725,855.5443333,596.3408333,3129.824667,2511.432333,556.5353333,73.391,5641.2625,847.1013333,71.65,1.77,0.066833333,9.306666667,2.405,13.68166667,0.25,0.154333333,2.500933333,24,,79.78,0.73,J22293,32,1800,A1V0865QKPQ000001X,J22293,6,2,58,116.57,0,0,228.57,1658562,1025226
16-08-2021 18:00,0.953166667,1395.258167,0.174333333,-0.124,37.50466667,37.5,30.01083333,30,2.157,371.3378333,519.6215,705.6166667,59.52233333,65.9025,78.298,2.52E+18,4080.562167,1345.006167,1345.641667,1349.921667,1350,1042.9215,1022.153833,1091.946667,1127.946333,947.2968333,1487.600833,1563.278,1101.44,1064.476833,856.5905,588.2126667,3142.5235,2507.325,550.2938333,72.89416667,5649.9335,835.2366667,71.65,1.77,0.066833333,9.306666667,2.405,13.68166667,0.25,0.154333333,2.500933333,24,,79.78,0.73,J22293,28,1800,A1V0865QKPQ000001X,J22293,6,2,58,116.57,0,0,228.57,1658562,1025226
16-08-2021 19:00,0.967333333,1395.792333,0.1645,0.109,37.49883333,37.5,30.00433333,30,2.155666667,373.2443333,523.6171667,710.6445,58.95733333,65.52433333,78.3455,2.52E+18,4080.701167,1345.097333,1345.3345,1350.0185,1350,1043.718833,1022.621,1091.723,1128.699167,947.5126667,1487.319667,1564.201667,1101.44,1064.663333,860.5668333,599.0083333,3139.0825,2512.607667,553.6796667,72.7675,5651.506167,840.5766667,71.65,1.77,0.066833333,9.306666667,2.405,13.68166667,0.25,0.154333333,2.500933333,24,,82.8,0.73,J22293,35,2500,A1V0865QKPQ000001X,J22293,6,2,58,116.57,0,0,228.57,1658562,1025226
16-08-2021 21:00,0.9905,1394.925,0.155833333,-0.0075,37.53366667,37.5,30.01666667,30,2.156333333,376.3141667,526.3961667,713.1916667,58.44216667,65.00216667,77.8635,2.52E+18,4080.802333,1344.117333,1344.997,1350.006833,1350,1044.324167,1021.713833,1090.798,1129.437667,947.407,1491.82,1568.471667,1101.44,1064.287667,863.6443333,596.2125,3136.368333,2511.498167,558.0931667,72.30733333,5647.698833,842.468,71.65,1.77,0.066833333,9.306666667,2.405,13.68166667,0.25,0.154333333,2.500933333,24,,82.8,0.73,J22293,44,2400,A1V0865QKPQ000001X,J22293,6,2,58,116.57,0,0,228.57,1658562,1025226
16-08-2021 22:00,0.986,1394.485,0.154,-0.009,37.51466667,37.5,30.01916667,30,2.157,373.6811667,522.8333333,709.4668333,58.40983333,64.99583333,77.82766667,2.52E+18,4080.841833,1344.3775,1344.993333,1349.933667,1350,1044.4105,1022.0155,1090.397833,1129.466,947.3225,1488.925333,1567.046833,1101.44,1064.106167,861.4263333,597.7045,3140.0555,2510.301833,554.7583333,72.24266667,5650.535,839.3753333,71.65,1.77,0.066833333,9.306666667,2.405,13.68166667,0.25,0.154333333,2.500933333,24,,82.8,0.73,J22293,43,2200,A1V0865QKPQ000001X,J22293,6,2,58,116.57,0,0,228.57,1658562,1025226
17-08-2021 00:00,0.971166667,1395.224333,0.154166667,0.0345,37.54116667,37.5,30.03016667,30,2.156666667,375.9471667,527.9478333,716.2601667,57.64883333,64.02383333,76.70566667,2.52E+18,4080.869167,1344.901,1345.374833,1350.058333,1350,1044.847,1020.936167,1090.683,1129.276333,946.822,1489.566167,1568.5455,1101.44,1064.3325,861.4835,598.6226667,3132.901,2519.601333,559.8046667,71.06066667,5652.632667,845.4145,70.798,2.448,0.2674,7.902,2.048,12.184,0.638,0.114,2.48108,16.8,,79.78,0.73,J22293,48,1600,A1V0865QKPQ000001X,J22293,6,2,58,116.57,0,0,228.57,1658562,1025226
17-08-2021 02:00,0.948666667,1397.833667,0.171833333,-0.024833333,37.49,37.5,30.00516667,30,2.158333333,365.5345,512.5465,698.142,57.62983333,63.71466667,75.65983333,2.52E+18,4080.867667,1344.873833,1345.71,1350.036167,1350,1044.618667,1020.211167,1091.064667,1129.489333,946.4173333,1483.861667,1569.176167,1101.44,1064.071,937.2086667,587.291,3145.685833,2502.555833,544.5226667,70.51866667,5648.238667,829.6313333,70.798,2.448,0.2674,7.902,2.048,12.184,0.638,0.114,2.48108,16.8,,0,0.73,J22293,40,1300,A1V0865QKPQ000001X,J22293,6,2,58,116.57,0,0,228.57,1658562,1025226
17-08-2021 03:00,0.9305,1396.920167,0.1745,0.033333333,37.51683333,37.5,29.99316667,30,2.158666667,362.9945,507.7806667,692.9281667,58.26166667,64.08016667,75.59066667,2.52E+18,4080.784167,1345.823333,1346.091833,1349.918,1350,1044.266333,1018.139667,1091.288333,1129.3205,946.4693333,1479.92,1567.48,1101.44,1064.153,944.804,586.7348333,3149.412667,2499.334,539.027,70.56683333,5648.863833,825.0103333,70.798,2.448,0.2674,7.902,2.048,12.184,0.638,0.114,2.48108,16.8,,0,0.73,J22293,42,1900,A1V0865QKPQ000001X,J22293,6,2,58,116.57,0,0,228.57,1658562,1025226
17-08-2021 04:00,0.918833333,1396.93,0.170333333,-0.066166667,37.506,37.5,29.99216667,30,2.158,364.684,509.3885,695.1458333,59.82216667,65.436,76.5995,2.52E+18,4080.659167,1346.0405,1346.185333,1350.000833,1350,1043.099833,1016.985833,1091.279667,1128.758,946.4568333,1482.569667,1568.2375,1101.44,1064.185,950.6253333,584.3638333,3149.0775,2501.824833,540.683,71.31016667,5650.873667,825.5828333,70.798,2.448,0.2674,7.902,2.048,12.184,0.638,0.114,2.48108,16.8,,0,0.73,J22293,38,1300,A1V0865QKPQ000001X,J22293,6,2,58,116.57,0,0,228.57,1658562,1025226
17-08-2021 06:00,0.946666667,1395.617667,0.180666667,-0.081666667,37.48033333,37.5,29.993,30,2.157,368.679,514.1513333,700.7466667,60.4775,66.52566667,78.19583333,2.52E+18,4080.638167,1346.145833,1346.581333,1350.018667,1350,1040.456833,1016.033,1091.437833,1127.465833,946.5493333,1493.756167,1567.932,1101.44,1064.382833,957.9333333,582.2158333,3146.955333,2503.160667,544.3466667,72.913,5650.143167,830.0608333,70.798,2.448,0.2674,7.902,2.048,12.184,0.638,0.114,2.48108,16.8,,60.22,0.73,J22293,36,1600,A1V0865QKPQ000001X,J22293,6,2,58,116.57,0,0,228.57,1658562,1025226
17-08-2021 08:00,0.954666667,1394.356333,0.169333333,0.127833333,37.50166667,37.5,30.00633333,30,2.1565,369.1358333,515.8441667,702.4711667,62.678,68.62133333,80.705,2.52E+18,4080.5455,1344.993,1346.216,1349.932833,1350,1037.481667,1015.329,1092.281667,1126.666333,946.4051667,1491.234667,1565.642,1101.44,1064.375667,959.7146667,586.4245,3134.405667,2488.617333,546.3428333,74.72633333,5623.001333,830.549,70.798,2.448,0.2674,7.902,2.048,12.184,0.638,0.114,2.48108,16.8,,70.75,0.73,J22293,34,1400,A1V0865QKPQ000001X,J22293,6,2,58,116.57,0,0,228.57,1658562,1025226
17-08-2021 10:00,0.938166667,1393.6275,0.171666667,0.019166667,37.496,37.5,29.9915,30,2.1575,369.0058333,516.7951667,703.1785,63.67416667,70.24883333,83.00716667,2.52E+18,4080.5675,1344.285,1345.350833,1350.041167,1350,1036.788,1016.840333,1093.452833,1126.6905,946.495,1491.614167,1566.027833,1101.44,1063.565833,960.527,578.7191667,3127.100833,2475.951167,548.4818333,77.3775,5603.314167,828.5115,70.798,2.448,0.2674,7.902,2.048,12.184,0.638,0.114,2.48108,16.8,,72.26,0.73,J22293,36,2400,A1V0865QKPQ000001X,J22293,6,2,58,116.57,0,0,228.57,1658562,1025226
17-08-2021 11:00,0.915833333,1393.292333,0.164333333,-0.047666667,37.48933333,37.5,29.99516667,30,2.156833333,363.3968333,511.1426667,696.744,63.38183333,70.04916667,82.92383333,2.52E+18,4080.5805,1344.642667,1345.338,1349.996667,1350,1037.07,1016.7495,1093.595333,1126.645,946.6678333,1485.9345,1564.219833,1101.44,1063.5105,957.2335,581.1668333,3139.214833,2479.224833,543.0238333,77.35766667,5618.4265,824.3413333,70.798,2.448,0.2674,7.902,2.048,12.184,0.638,0.114,2.48108,16.8,,75.27,0.73,J22293,26,2000,A1V0865QKPQ000001X,J22293,6,2,58,116.57,0,0,228.57,1658562,1025226
17-08-2021 13:00,0.9335,1393.214667,0.167166667,0.037666667,37.47033333,37.5,29.98916667,30,2.157666667,361.0431667,507.8306667,694.426,61.85866667,68.82916667,82.29616667,2.52E+18,4080.608667,1344.858333,1345.829167,1350.028333,1350,1037.4885,1017.169833,1092.561667,1127.22,946.6955,1487.977667,1563.677833,1101.44,1063.431333,956.104,587.7748333,3157.944333,2490.7595,539.8836667,76.68966667,5648.760167,822.7573333,70.798,2.448,0.2674,7.902,2.048,12.184,0.638,0.114,2.48108,16.8,,79.78,0.73,J22293,28,2100,A1V0865QKPQ000001X,J22293,6,2,58,116.57,0,0,228.57,1658562,1025226
17-08-2021 14:00,0.9415,1393.8235,0.1745,-0.109,37.49383333,37.5,30.00766667,30,2.158833333,356.4593333,503.2371667,689.9686667,58.08583333,65.68516667,79.724,2.52E+18,4080.703667,1345.138167,1346.249333,1350.036333,1350,1037.729167,1017.675,1091.151667,1127.193,946.7285,1486.4395,1563.049,1101.44,1063.431,956.9303333,589.4906667,3160.681833,2490.072833,535.515,74.802,5650.953667,820.5661667,70.798,2.448,0.2674,7.902,2.048,12.184,0.638,0.114,2.48108,16.8,,79.78,0.73,J22293,30,2400,A1V0865QKPQ000001X,J22293,6,2,58,116.57,0,0,228.57,1658562,1025226
17-08-2021 16:00,0.973,1395.139833,0.169,0.034333333,37.512,37.5,30.013,30,2.158,356.8248333,501.5015,687.9585,56.91433333,63.59366667,76.82833333,2.52E+18,4080.892833,1344.131833,1345.637,1350.041333,1350,1038.057,1017.844167,1089.5625,1127.230333,946.9313333,1491.358333,1561.965167,1101.44,1063.243667,956.7085,585.9805,3156.972833,2492.752333,532.3553333,71.025,5649.513,818.7885,70.798,2.448,0.2674,7.902,2.048,12.184,0.638,0.114,2.48108,16.8,,79.78,0.74,J22293,34,2200,A1V0865QKPQ000001X,J22293,6,2,58,116.57,0,0,228.57,1658562,1025226
17-08-2021 18:00,0.967166667,1395.281,0.1645,-0.012333333,37.4995,37.5,30.0035,30,2.159166667,354.5156667,498.5298333,685.528,57.66116667,64.602,78.36433333,2.52E+18,4080.903167,1344.363333,1345.394167,1349.944,1350,1038.704333,1018.731833,1088.849167,1126.703333,947.0818333,1483.546833,1562.267,1101.44,1063.114,949.6658333,591.8851667,3161.7885,2487.564333,532.5886667,72.59633333,5649.167833,815.8716667,70.798,2.448,0.2674,7.902,2.048,12.184,0.638,0.114,2.48108,16.8,,81.29,0.74,J22293,28,800,A1V0865QKPQ000001X,J22293,6,2,58,116.57,0,0,228.57,1658562,1025226
17-08-2021 19:00,0.955333333,1394.4695,0.167666667,0.037333333,37.51166667,37.5,30.03233333,30,2.158333333,352.3685,494.5625,682.2555,54.55283333,61.793,75.497,2.52E+18,4080.889167,1344.518,1345.1145,1350.056667,1350,1039.188,1019.257,1088.569833,1126.832833,947.074,1483.710333,1561.230833,1101.44,1062.997167,947.2981667,600.2338333,3160.491833,2491.652333,526.9186667,70.612,5652.3005,813.3936667,70.798,2.448,0.2674,7.902,2.048,12.184,0.638,0.114,2.48108,16.8,,81.29,0.74,J22293,36,1300,A1V0865QKPQ000001X,J22293,6,2,58,116.57,0,0,228.57,1658562,1025226
18-08-2021 00:00,0.913666667,1397.1115,0.166666667,0.0155,37.51833333,37.5,30.009,30,2.1575,364.5378333,518.8191667,710.3478333,62.9395,74.85516667,98.63983333,2.52E+18,4080.623833,1346.043833,1346.900167,1349.999167,1350,1037.122333,1016.350167,1086.437833,1123.789167,945.7626667,1491.3685,1564.768,1101.44,1062.5325,943.659,604.9803333,3117.262333,2533.426,552.0305,85.39416667,5650.635833,833.4546667,71.66,1.773333333,0.067433333,9.321666667,2.395,13.66666667,0.251666667,0.156,2.500616667,26.16666667,,79.78,0.74,J22293,34,1300,A1V0865QKPQ000001X,J22293,6,2,58,116.57,0,0,228.57,1658562,1025226
18-08-2021 02:00,0.929333333,1397.3475,0.154333333,-0.040166667,37.50333333,37.5,29.993,30,2.156,365.5811667,519.6031667,713.291,62.09766667,74.10133333,99.3075,2.52E+18,4080.446,1345.406833,1346.469,1349.936333,1350,1034.763833,1012.752167,1086.8245,1122.116333,944.9245,1491.007333,1567.326,1101.44,1061.377333,945.6931667,593.7293333,3130.974833,2518.356333,553.4203333,91.36316667,5649.400833,834.7651667,71.66,1.773333333,0.067433333,9.321666667,2.395,13.66666667,0.251666667,0.156,2.500616667,26.16666667,,79.78,0.74,J22293,36,2400,A1V0865QKPQ000001X,J22293,6,2,58,116.57,0,0,228.57,1658562,1025226
18-08-2021 03:00,0.938833333,1398.631333,0.174166667,-0.039333333,37.4935,37.5,29.9935,30,2.157333333,365.0076667,516.3945,709.5788333,62.13666667,73.337,97.42166667,2.52E+18,4080.471167,1344.841167,1346.1355,1349.9455,1350,1033.844333,1011.763,1086.888,1121.317167,944.6411667,1490.186,1567.829333,1101.44,1060.893667,945.7951667,590.715,3133.231333,2517.367167,550.8013333,89.5515,5650.661,831.9835,71.66,1.773333333,0.067433333,9.321666667,2.395,13.66666667,0.251666667,0.156,2.500616667,26.16666667,,0,0.74,J22293,39,2600,A1V0865QKPQ000001X,J22293,6,2,58,116.57,0,0,228.57,1658562,1025226
18-08-2021 05:00,0.948166667,1397.789167,0.18,-0.084833333,37.48666667,37.5,29.982,30,2.158,365.703,514.8768333,711.1796667,62.619,73.1545,95.706,2.52E+18,4080.450667,1345.360167,1346.935667,1350.0065,1350,1032.424667,1010.0785,1087.986833,1120.803667,943.9983333,1488.575333,1568.372833,1101.44,1060.079833,946.288,589.0921667,3133.075833,2516.243167,550.7588333,88.3465,5649.373833,830.602,71.66,1.773333333,0.067433333,9.321666667,2.395,13.66666667,0.251666667,0.156,2.500616667,26.16666667,,42.15,0.74,J22293,50,2800,A1V0865QKPQ000001X,J22293,6,2,58,116.57,0,0,228.57,1658562,1025226
18-08-2021 06:00,0.9425,1398.025167,0.176833333,-0.0855,37.47566667,37.5,29.97866667,30,2.157166667,364.7218333,513.2088333,708.5038333,62.72816667,72.83583333,94.57133333,2.52E+18,4080.4505,1345.7015,1346.542833,1349.935833,1350,1032.115167,1009.896167,1088.693,1121.3185,943.7956667,1490.9115,1569.074167,1101.44,1059.808,943.4126667,587.5343333,3134.472167,2515.072833,549.2353333,87.4935,5649.413,827.6691667,71.66,1.773333333,0.067433333,9.321666667,2.395,13.66666667,0.251666667,0.156,2.500616667,26.16666667,,63.23,0.73,J22293,42,2800,A1V0865QKPQ000001X,J22293,6,2,58,116.57,0,0,228.57,1658562,1025226
18-08-2021 08:00,0.932333333,1398.318833,0.175166667,0.007666667,37.48166667,37.5,29.98616667,30,2.157666667,355.5496667,500.2713333,691.5791667,62.69566667,72.3525,92.81216667,2.52E+18,4080.582333,1345.6965,1346.659833,1349.976833,1350,1031.548833,1009.813333,1089.151333,1121.772,943.7148333,1489.217833,1567.586833,1101.44,1059.5125,934.3088333,586.8168333,3145.459833,2503.084667,534.6511667,86.167,5648.7865,813.734,71.66,1.773333333,0.067433333,9.321666667,2.395,13.66666667,0.251666667,0.156,2.500616667,26.16666667,,76.77,0.73,J22293,50,2800,A1V0865QKPQ000001X,J22293,6,2,58,116.57,0,0,228.57,1658562,1025226
18-08-2021 10:00,0.965333333,1395.228833,0.161833333,0.006166667,37.4925,37.5,29.9915,30,2.158333333,350.0608333,497.016,686.0613333,59.55683333,69.63466667,90.73883333,2.52E+18,4080.789167,1345.72,1346.534333,1349.9635,1350,1030.517,1007.722833,1088.910833,1121.066,943.8965,1487.967333,1564.0825,1101.44,1059.334833,931.4535,589.2526667,3149.8805,2500.580167,531.0398333,84.26066667,5650.4295,810.3321667,71.66,1.773333333,0.067433333,9.321666667,2.395,13.66666667,0.251666667,0.156,2.500616667,26.16666667,,37.63,0.73,J22293,44,2200,A1V0865QKPQ000001X,J22293,6,2,58,116.57,0,0,228.57,1658562,1025226
18-08-2021 11:00,0.972833333,1394.755667,0.1685,-0.031166667,37.50116667,37.5,29.9845,30,2.158166667,353.21,499.7191667,689.3216667,59.60883333,69.19133333,89.4495,2.52E+18,4080.9035,1345.531667,1345.765667,1350.0455,1350,1030.1305,1007.313667,1089.356,1121.0435,944.0416667,1490.910667,1565.616,1101.44,1059.703,930.3411667,591.1103333,3146.503,2502.994833,532.2993333,82.824,5649.631667,813.6436667,71.66,1.773333333,0.067433333,9.321666667,2.395,13.66666667,0.251666667,0.156,2.500616667,26.16666667,,67.74,0.73,J22293,32,1400,A1V0865QKPQ000001X,J22293,6,2,58,116.57,0,0,228.57,1658562,1025226
18-08-2021 12:00,0.99,1394.432833,0.181666667,-0.0155,37.51516667,37.5,29.99616667,30,2.158333333,355.93,503.2241667,692.7291667,59.62466667,69.13266667,89.16133333,2.52E+18,4080.972333,1345.778833,1345.481,1349.991167,1350,1029.474167,1007.0815,1089.4125,1121.499667,943.9716667,1490.061333,1566.48,1101.44,1059.640167,930.1718333,586.152,3144.503167,2507.387667,536.7335,82.489,5651.829333,815.9501667,71.66,1.773333333,0.067433333,9.321666667,2.395,13.66666667,0.251666667,0.156,2.500616667,26.16666667,,72.26,0.73,J22293,34,1400,A1V0865QKPQ000001X,J22293,6,2,58,116.57,0,0,228.57,1658562,1025226
