Repository: RitwikKhandelwal/Piramal-Kosamba

File: 2. Efficiency/45tpd/1. Flat Files/Flint_B5.csv (part 11 of 43)
e,B5 HP Set Value,B5 LP Process value,B5 LP Set Value,Header Gas Pressure Process value,Recuprator Left Bottom temp Process value,Recuprator Left Middle temp Process value,Recuprator Left top temp Process value,Recuprator Right Bottom temp Process value,Recuprator Right Middle temp Process value,Recuprator Right top temp Process value,Row Key,Total cold air flow  Process value,B5 Front Bottom temp Process value,B5 front Top temp Process value,B5 Rear Top temp Process value,B5 Rear Top temp Set Value,Melter Bottom 1 temp Process value,Melter Bottom 2 temp Process value,Melter Bottom 3 temp Process value,Melter Bottom 4 temp Process value,Melter Bottom 5 temp Process value,Melter Crown 1 temp Process value,Melter Crown 2 temp Process value,Riser temp( not available) Process value,Thraot Sleeper Process value,west gas channel right side Process value,Total gas flow Process value,Total hot air left Process value,Total hot air right Process value,Total hot air left temp Process value,Total hot air right temp Process value,Total hot air Process value,Thermocouple stack ( Chimney) left Process value,chem_comp_SiO2,chem_comp_Al2O3,chem_comp_Fe2O3,chem_comp_CaO,chem_comp_MgO,chem_comp_Na2O,chem_comp_K2O,chem_comp_SO3,physical_test_density_gm_cc,physical_test_seed_count_result,,DPR Eff,ActDrw(Ton),JobNumber,DefectCountSum,SampleSizeSum,FGCode,Number,NumberOfSection,NumberOfGob,GobCutPerMinute,ISMachineActualSpeed,GobWeightLow,GobWeightHigh,GlassDraw,PackedQunatity,ProductionOrderNumber
13-02-2021 20:00,0.641166667,1396.500833,0.205333333,-0.014833333,36.9915,37,30.026,30,2.173833333,351.0643333,514.1786667,708.4023333,81.57683333,90.75183333,123.6435,2.52E+18,4081.3305,1328.153,1350.013833,1345.011667,1345,1297.568167,1293.413833,1289.215833,1308.695167,1242.37,1514.730167,1577.742667,1101.44,1411.402333,1400.829,616.315,3202.898167,2546.82,542.5041667,104.5995,5749.503,820.439,71.05285714,2.275714286,0.062285714,8.38,2.01,12.94428571,0.464285714,0.143571429,2.508985714,31.85714286,,77.7,0.55,J18994,30,1600,F1T0859QKLQ030001X,J18994,8,3,108,324.05,0,0,58,1528957,1021709
13-02-2021 21:00,0.6425,1396.426667,0.211333333,-0.020166667,37.00166667,37,30.00816667,30,2.173,352.6943333,517.1025,712.5508333,80.87533333,90.10316667,123.0863333,2.52E+18,4081.155,1328.245333,1350.029833,1345.012167,1345,1297.144,1292.778,1288.925833,1308.431333,1242.096833,1518.686333,1578.48,1101.44,1410.967667,1405.517,617.0591667,3196.915,2549.6125,545.2671667,103.69,5746.519833,823.594,71.05285714,2.275714286,0.062285714,8.38,2.01,12.94428571,0.464285714,0.143571429,2.508985714,31.85714286,,77.7,0.55,J18994,29,1600,F1T0859QKLQ030001X,J18994,8,3,108,324.05,0,0,58,1528957,1021709
13-02-2021 22:00,0.6375,1396.657833,0.218833333,-0.0145,36.98333333,37,30.00383333,30,2.174333333,351.394,515.4186667,711.517,80.269,89.58866667,122.915,2.52E+18,4081.0855,1328.135167,1349.973667,1345.026667,1345,1296.980167,1292.7445,1288.6235,1308.3725,1242.051167,1515.950333,1579.089,1101.44,1410.994667,1403.945,617.706,3197.5515,2552.467333,545.2808333,103.1908333,5750.026833,822.2441667,71.05285714,2.275714286,0.062285714,8.38,2.01,12.94428571,0.464285714,0.143571429,2.508985714,31.85714286,,77.7,0.55,J18994,24,1600,F1T0859QKLQ030001X,J18994,8,3,108,324.05,0,0,58,1528957,1021709
13-02-2021 23:00,0.625333333,1396.7645,0.2205,-0.017,37.00833333,37,29.99233333,30,2.174666667,349.2151667,511.7985,707.6388333,79.50116667,88.78466667,121.9845,2.52E+18,4081.026,1327.33,1350.020667,1345.035667,1345,1296.7305,1292.420833,1288.392667,1308.054833,1241.8845,1515.313,1578.318333,1101.44,1410.9555,1402.148833,619.4548333,3199.941667,2549.282833,541.3903333,102.3481667,5749.104167,819.234,71.05285714,2.275714286,0.062285714,8.38,2.01,12.94428571,0.464285714,0.143571429,2.508985714,31.85714286,,77.7,0.55,J18994,28,1300,F1T0859QKLQ030001X,J18994,8,3,108,324.05,0,0,58,1528957,1021709
14-02-2021 00:00,0.626,1396.785833,0.202166667,-0.0185,36.9925,37,30.00616667,30,2.175166667,351.3203333,515.2865,711.1326667,79.1715,88.3845,121.7098333,2.52E+18,4081.0625,1327.466167,1349.9895,1344.974,1345,1296.367333,1292.112667,1288.024167,1307.951167,1241.670333,1518.686833,1578.5445,1101.44,1410.762333,1406.55,620.9521667,3195.1005,2555.072667,544.0035,101.8498333,5750.233833,821.9656667,70.925,2.376666667,0.073333333,8.528333333,2.11,12.77833333,0.585,0.102,2.48595,21.66666667,,74.82,0.55,J18994,25,1600,F1T0859QKLQ030001X,J18994,8,3,108,324.05,0,0,58,1528957,1021709
14-02-2021 02:00,0.621666667,1397.043,0.199166667,-0.020333333,37.0005,37,29.99733333,30,2.176166667,348.3025,512.0506667,706.9886667,78.345,87.421,120.3111667,2.52E+18,4081.039667,1327.916333,1350.037333,1345.0255,1345,1296.378167,1292.218,1287.930167,1308.1525,1241.184,1513.568167,1578.654333,1101.44,1410.6675,1400.583333,617.0125,3196.639833,2551.879,541.5095,100.7296667,5748.673833,818.4413333,70.925,2.376666667,0.073333333,8.528333333,2.11,12.77833333,0.585,0.102,2.48595,21.66666667,,77.7,0.55,J18994,36,2800,F1T0859QKLQ030001X,J18994,8,3,108,324.05,0,0,58,1528957,1021709
14-02-2021 03:00,0.621333333,1396.7465,0.243333333,-0.017166667,37.03266667,37,30.0155,30,2.1755,349.5915,512.2961667,707.8251667,79.23816667,87.9855,120.3605,2.52E+18,4081.140833,1327.629667,1349.9705,1345.016333,1345,1296.199333,1291.0955,1287.844,1308.400833,1241.082833,1514.126833,1578.593667,1101.44,1410.5535,1400.442333,616.6443333,3196.647167,2551.155,541.8668333,100.7871667,5746.999833,818.7875,70.925,2.376666667,0.073333333,8.528333333,2.11,12.77833333,0.585,0.102,2.48595,21.66666667,,77.7,0.55,J18994,41,2900,F1T0859QKLQ030001X,J18994,8,3,108,324.05,0,0,58,1528957,1021709
14-02-2021 04:00,0.6085,1396.352167,0.2435,-0.017833333,37.00533333,37,30.01916667,30,2.175833333,351.4468333,514.001,708.4851667,81.88733333,90.36733333,122.2658333,2.52E+18,4081.004833,1327.3405,1349.554167,1344.2545,1344.166667,1296.120667,1291.1085,1287.857833,1308.085667,1240.850167,1514.7525,1577.9715,1101.44,1409.909333,1400.196833,616.599,3199.657167,2548.2675,543.2605,102.5003333,5748.031167,819.3218333,70.925,2.376666667,0.073333333,8.528333333,2.11,12.77833333,0.585,0.102,2.48595,21.66666667,,77.7,0.55,J18994,39,2800,F1T0859QKLQ030001X,J18994,8,3,108,324.05,0,0,58,1528957,1021709
14-02-2021 05:00,0.5845,1396.590667,0.258166667,-0.022833333,37.00683333,37,30.009,30,2.174166667,354.6161667,517.9591667,710.9011667,84.63983333,93.02283333,124.4753333,2.52E+18,4080.876667,1328.504333,1344.725667,1340.038,1340,1296.377,1291.588833,1287.911333,1307.984667,1240.612167,1517.3795,1578.705167,1101.44,1408.785,1401.249167,616.7815,3200.782333,2549.292667,545.6726667,104.8723333,5750.101333,821.8955,70.925,2.376666667,0.073333333,8.528333333,2.11,12.77833333,0.585,0.102,2.48595,21.66666667,,80.58,0.55,J18994,38,2800,F1T0859QKLQ030001X,J18994,8,3,108,324.05,0,0,58,1528957,1021709
14-02-2021 06:00,0.571833333,1396.3435,0.242166667,-0.016833333,36.994,37,29.98833333,30,2.172833333,356.8531667,521.2923333,713.317,86.92983333,95.37566667,126.7658333,2.52E+18,4080.745,1327.564167,1344.95,1339.982167,1340,1296.721,1292.283167,1288.295833,1307.929,1240.397833,1518.039167,1579.515667,1101.44,1407.525167,1401.634,617.3358333,3202.1935,2546.346667,547.9938333,107.1531667,5748.558333,823.9518333,70.925,2.376666667,0.073333333,8.528333333,2.11,12.77833333,0.585,0.102,2.48595,21.66666667,,71.72,0.55,J18994,36,2800,F1T0859QKLQ030001X,J18994,8,3,108,324.05,0,0,58,1528957,1021709
14-02-2021 07:00,0.552666667,1395.815167,0.229333333,-0.017,37.01716667,37,30.02466667,30,2.172333333,356.5701667,521.4328333,712.9418333,87.75966667,96.57916667,128.3031667,2.52E+18,4080.617333,1327.465667,1344.959167,1340.006,1340,1297.283667,1293.4685,1288.7495,1308.150167,1240.332,1515.647333,1579.077333,1101.44,1407.044333,1398.735,616.849,3204.758333,2542.752167,548.2215,109.0693333,5747.431667,824.0596667,70.925,2.376666667,0.073333333,8.528333333,2.11,12.77833333,0.585,0.102,2.48595,21.66666667,,71.49,0.55,J18994,39,2700,F1T0859QKLQ030001X,J18994,8,3,108,324.05,0,0,58,1528957,1021709
14-02-2021 08:00,0.534666667,1395.7575,0.220166667,-0.038,37.00083333,37,29.99666667,30,2.173333333,356.9983333,521.6553333,712.6713333,88.6355,97.12166667,128.4338333,2.52E+18,4080.563833,1327.728167,1345.04,1340.0065,1340,1298.144,1294.218167,1289.2385,1308.4875,1240.408167,1515.771,1578.793333,1101.44,1407.450333,1398.267,614.2008333,3206.242,2544.3095,547.7291667,109.4083333,5750.4465,824.2361667,70.925,2.376666667,0.073333333,8.528333333,2.11,12.77833333,0.585,0.102,2.48595,21.66666667,,77.7,0.55,J18994,35,2500,F1T0859QKLQ030001X,J18994,8,3,108,324.05,0,0,58,1528957,1021709
14-02-2021 10:00,0.500166667,1395.862833,0.233333333,0.021,36.97933333,37,30.00033333,30,2.172,358.8105,523.4171667,713.2803333,91.238,99.97566667,131.476,2.52E+18,4080.447167,1329.294667,1344.933833,1340.0365,1340,1298.689167,1294.816,1290.151833,1309.840833,1240.455,1515.0905,1579.808167,1101.44,1407.4755,1396.2975,610.6633333,3211.352333,2538.2845,548.7268333,112.2816667,5749.773333,824.1111667,70.925,2.376666667,0.073333333,8.528333333,2.11,12.77833333,0.585,0.102,2.48595,21.66666667,,69.07,0.55,J18994,28,2000,F1T0859QKLQ030001X,J18994,8,3,108,324.05,0,0,58,1528957,1021709
14-02-2021 11:00,0.492333333,1396.661333,0.219333333,-0.018166667,37.03516667,37,30.01633333,30,2.173333333,355.4011667,517.055,706.1471667,91.80083333,100.5391667,132.1018333,2.52E+18,4080.448833,1329.3115,1345.05,1340.055833,1340,1298.815667,1294.642333,1290.466667,1309.8595,1240.587167,1510.469167,1577.874667,1101.44,1407.664833,1391.2665,609.6396667,3217.562333,2534.7585,543.3443333,112.7941667,5752.373,817.6148333,70.925,2.376666667,0.073333333,8.528333333,2.11,12.77833333,0.585,0.102,2.48595,21.66666667,,74.82,0.55,J18994,29,2200,F1T0859QKLQ030001X,J18994,8,3,108,324.05,0,0,58,1528957,1021709
14-02-2021 12:00,0.503,1397.985833,0.234,-0.016833333,37.0155,37,29.99633333,30,2.172,355.2051667,518.1001667,706.6898333,90.73216667,99.92383333,132.1078333,2.52E+18,4080.4355,1328.205667,1345.044167,1340.096833,1340,1298.3785,1294.037833,1290.281,1309.421333,1240.5135,1511.866667,1578.445833,1101.44,1406.952833,1393.141333,612.0335,3216.171167,2532.813667,542.8168333,113.0673333,5749.0295,818.2901667,70.925,2.376666667,0.073333333,8.528333333,2.11,12.77833333,0.585,0.102,2.48595,21.66666667,,70.71,0.55,J18994,25,1800,F1T0859QKLQ030001X,J18994,8,3,108,324.05,0,0,58,1528957,1021709
14-02-2021 13:00,0.493,1397.504833,0.244333333,-0.018833333,37.01766667,37,29.99383333,30,2.173833333,354.8938333,519.0541667,708.9146667,88.27183333,97.22883333,128.9496667,2.52E+18,4080.4065,1327.5045,1344.942167,1340.0455,1340,1297.870167,1293.235,1289.9025,1309.2605,1240.3155,1513.722333,1578.6645,1101.44,1406.369167,1393.755,612.5785,3212.078167,2539.599667,544.3541667,110.7036667,5751.752,820.2286667,70.925,2.376666667,0.073333333,8.528333333,2.11,12.77833333,0.585,0.102,2.48595,21.66666667,,71.95,0.55,J18994,23,1800,F1T0859QKLQ030001X,J18994,8,3,108,324.05,0,0,58,1528957,1021709
14-02-2021 14:00,0.516,1397.244167,0.222333333,-0.017333333,37.03116667,37,30.01183333,30,2.173166667,355.196,520.5838333,711.1208333,86.49483333,95.2545,126.734,2.52E+18,4080.385667,1327.591833,1345.0875,1340.034167,1340,1297.764667,1293.478,1289.578333,1309.446167,1240.089333,1517.470833,1579.291,1101.44,1406.181667,1398.158167,613.3446667,3206.591333,2543.884333,545.6765,108.38,5750.5935,822.4058333,70.925,2.376666667,0.073333333,8.528333333,2.11,12.77833333,0.585,0.102,2.48595,21.66666667,,71.95,0.55,J18994,28,2100,F1T0859QKLQ030001X,J18994,8,3,108,324.05,0,0,58,1528957,1021709
14-02-2021 15:00,0.531333333,1397.125667,0.222833333,-0.019833333,37.038,37,29.99166667,30,2.173,356.2125,521.7633333,713.2415,86.38166667,95.0575,126.6808333,2.52E+18,4080.396167,1328.035833,1344.932167,1339.974667,1340,1297.901667,1293.572333,1289.522667,1309.839667,1240.030667,1518.948333,1580.242833,1101.44,1406.368333,1401.3605,610.0243333,3204.118667,2544.7815,548.0821667,107.61,5749.033333,822.929,70.925,2.376666667,0.073333333,8.528333333,2.11,12.77833333,0.585,0.102,2.48595,21.66666667,,74.82,0.55,J18994,29,2000,F1T0859QKLQ030001X,J18994,8,3,108,324.05,0,0,58,1528957,1021709
14-02-2021 16:00,0.528166667,1397.293667,0.232666667,-0.016,37.01816667,37,29.99966667,30,2.173333333,356.454,521.3636667,712.5223333,86.47,95.48583333,128.2875,2.52E+18,4080.336167,1327.677667,1345.040333,1340.103167,1340,1298.136167,1293.9105,1289.773,1310.047167,1240.183667,1522.849333,1581.031833,1101.44,1407.063667,1406.965167,610.051,3204.427333,2546.907667,547.5621667,108.2953333,5751.079667,821.9331667,70.925,2.376666667,0.073333333,8.528333333,2.11,12.77833333,0.585,0.102,2.48595,21.66666667,,74.82,0.55,J18994,27,1900,F1T0859QKLQ030001X,J18994,8,3,108,324.05,0,0,58,1528957,1021709
14-02-2021 18:00,0.520833333,1397.412833,0.229333333,-0.017333333,36.99966667,37,29.9935,30,2.176666667,353.0893333,518.443,708.9663333,83.56683333,92.63033333,125.6938333,2.52E+18,4080.445167,1328.760333,1345.010833,1340.059333,1340,1299.419333,1295.753833,1290.616333,1311.019833,1240.768667,1518.933667,1581.218667,1101.44,1407.866667,1401.856,602.5978333,3204.421333,2544.721,544.7813333,106.4795,5749.1905,819.9471667,70.925,2.376666667,0.073333333,8.528333333,2.11,12.77833333,0.585,0.102,2.48595,21.66666667,,74.82,0.55,J18994,34,2100,F1T0859QKLQ030001X,J18994,8,3,108,324.05,0,0,58,1528957,1021709
14-02-2021 19:00,0.5175,1397.3725,0.225833333,-0.0195,36.986,37,29.97166667,30,2.176333333,351.4741667,517.8428333,707.7076667,82.03583333,90.843,123.216,2.52E+18,4080.499833,1327.896167,1344.935,1340.017667,1340,1299.999167,1296.3085,1291.011,1311.360333,1240.9815,1515.8825,1579.811,1101.44,1407.926833,1397.4245,599.7376667,3201.921833,2548.710833,543.7093333,104.3548333,5750.599,819.831,70.925,2.376666667,0.073333333,8.528333333,2.11,12.77833333,0.585,0.102,2.48595,21.66666667,,74.82,0.55,J18994,25,1400,F1T0859QKLQ030001X,J18994,8,3,108,324.05,0,0,58,1528957,1021709
14-02-2021 20:00,0.505833333,1396.895167,0.241,-0.010666667,36.98483333,37,29.97866667,30,2.175,349.8485,516.6643333,705.4165,80.50766667,89.23316667,121.4205,2.52E+18,4080.490833,1326.7865,1345.123167,1339.9705,1340,1300.103667,1296.314667,1291.217167,1311.505833,1241.093667,1514.818333,1579.097333,1101.44,1407.7185,1395.886,603.4416667,3200.7735,2551.508167,541.8496667,102.581,5752.315667,818.455,70.925,2.376666667,0.073333333,8.528333333,2.11,12.77833333,0.585,0.102,2.48595,21.66666667,,74.82,0.55,J18994,43,2300,F1T0859QKLQ030001X,J18994,8,3,108,324.05,0,0,58,1528957,1021709
14-02-2021 21:00,0.500833333,1396.912833,0.222166667,-0.027833333,36.99433333,37,30.00483333,30,2.175666667,350.8395,518.5258333,706.7186667,79.6485,88.2905,120.1808333,2.52E+18,4080.497333,1327.6605,1349.454833,1340.001333,1340,1299.831833,1296.030333,1291.302,1311.419667,1240.902667,1516.898,1580.055667,1101.44,1407.478333,1397.314333,605.4635,3196.955167,2553.238667,542.5498333,101.4908333,5750.357,820.3506667,70.925,2.376666667,0.073333333,8.528333333,2.11,12.77833333,0.585,0.102,2.48595,21.66666667,,74.82,0.55,J18994,29,1300,F1T0859QKLQ030001X,J18994,8,3,108,324.05,0,0,58,1528957,1021709
14-02-2021 22:00,0.497166667,1397.109667,0.211,-0.012666667,37.009,37,30.00433333,30,2.176,350.8046667,518.6543333,707.1963333,78.9705,87.42183333,119.094,2.52E+18,4080.55,1328.716,1350.127833,1340.011333,1340,1299.5935,1295.709833,1291.495167,1311.389167,1240.777167,1515.058833,1579.6155,1101.44,1407.6935,1396.197333,603.784,3195.798,2554.949,543.159,100.3023333,5750.845333,820.985,70.925,2.376666667,0.073333333,8.528333333,2.11,12.77833333,0.585,0.102,2.48595,21.66666667,,74.82,0.55,J18994,31,1800,F1T0859QKLQ030001X,J18994,8,3,108,324.05,0,0,58,1528957,1021709
14-02-2021 23:00,0.498666667,1397.0965,0.213666667,-0.019333333,36.98166667,37,29.98233333,30,2.176,349.065,516.2238333,705.0516667,78.622,87.15816667,118.814,2.52E+18,4080.531167,1330.170333,1349.9245,1339.950667,1340,1299.066167,1295.508167,1290.986333,1311.313667,1240.592833,1512.811167,1577.949,1101.44,1407.740833,1393.52,607.202,3197.911333,2553.925833,541.1035,100.0611667,5751.788833,819.3396667,70.925,2.376666667,0.073333333,8.528333333,2.11,12.77833333,0.585,0.102,2.48595,21.66666667,,74.82,0.55,J18994,30,1700,F1T0859QKLQ030001X,J18994,8,3,108,324.05,0,0,58,1528957,1021709
15-02-2021 00:00,0.484666667,1396.804667,0.206,-0.0085,37.01116667,37,30.01966667,30,2.1765,350.0013333,516.9378333,705.7981667,78.4855,86.89333333,118.289,2.52E+18,4080.5085,1329.891667,1350.0845,1340.057667,1340,1298.771667,1294.892167,1290.981167,1311.202,1240.4065,1513.282,1578.288333,1101.44,1407.530667,1394.380333,609.9765,3195.66,2554.511833,541.4118333,99.4505,5750.155333,819.492,71.06,2.247142857,0.064428571,8.398571429,2.017142857,12.94857143,0.464285714,0.142857143,2.489071429,20.57142857,,71.95,0.55,J18994,40,2100,F1T0859QKLQ030001X,J18994,8,3,108,324.05,0,0,58,1528957,1021709
15-02-2021 02:00,0.5785,1396.958,0.205333333,-0.024833333,36.98566667,37,29.97283333,30,2.176,349.7473333,518.0726667,706.2331667,76.61333333,84.9645,116.4128333,2.52E+18,4080.71,1328.317167,1349.674167,1340.016333,1340,1297.777,1293.530667,1290.475833,1310.202167,1240.189,1514.268833,1578.598167,1101.44,1407.112333,1395.119,615.9888333,3192.513333,2558.354,541.9166667,97.7,5750.856333,819.648,71.06,2.247142857,0.064428571,8.398571429,2.017142857,12.94857143,0.464285714,0.142857143,2.489071429,20.57142857,,74.82,0.55,J18994,36,3000,F1T0859QKLQ030001X,J18994,8,3,108,324.05,0,0,58,1528957,1021709
15-02-2021 03:00,0.577666667,1396.801167,0.2605,-0.021666667,36.9935,37,29.997,30,2.175666667,351.638,519.9115,708.2863333,77.8225,85.96233333,117.3456667,2.52E+18,4080.8365,1329.053333,1344.788,1340.059,1340,1297.4205,1293.346167,1289.85,1309.895833,1240.022833,1516.673333,1578.944833,1101.44,1407.057833,1397.876667,614.0265,3191.6465,2557.338833,543.5881667,98.1215,5749.101833,821.2061667,71.06,2.247142857,0.064428571,8.398571429,2.017142857,12.94857143,0.464285714,0.142857143,2.489071429,20.57142857,,74.82,0.55,J18994,37,2700,F1T0859QKLQ030001X,J18994,8,3,108,324.05,0,0,58,1528957,1021709
15-02-2021 04:00,0.989666667,1395.713833,0.272,-0.015833333,37.009,37,30.0045,30,2.175666667,352.7215,520.4286667,709.2126667,79.3575,87.42333333,118.6781667,2.52E+18,4081.0285,1328.736333,1345.036667,1340.055333,1340,1297.363333,1293.408,1290.080667,1310.129833,1240.039167,1513.3695,1578.190167,1101.44,1407.063833,1395.847833,612.7213333,3193.337833,2554.647167,544.7391667,99.4035,5748.182167,821.4533333,71.06,2.247142857,0.064428571,8.398571429,2.017142857,12.94857143,0.464285714,0.142857143,2.489071429,20.57142857,,74.82,0.55,J18994,31,2100,F1T0859QKLQ030001X,J18994,8,3,108,324.05,0,0,58,1528957,1021709
15-02-2021 05:00,1.1275,1396.586167,0.265,-0.021333333,37.0135,37,30.00333333,30,2.175,353.8693333,520.6971667,708.6628333,81.64333333,89.68883333,120.6855,2.52E+18,4081.110333,1328.7275,1344.924167,1340.084833,1340,1297.6735,1294.021167,1290.3315,1310.5395,1239.955333,1514.288833,1578.437833,1101.44,1407.071167,1395.339167,613.1973333,3196.328167,2551.9415,544.8428333,101.3136667,5748.3325,821.9421667,71.06,2.247142857,0.064428571,8.398571429,2.017142857,12.94857143,0.464285714,0.142857143,2.489071429,20.57142857,,74.82,0.55,J18994,40,2800,F1T0859QKLQ030001X,J18994,8,3,108,324.05,0,0,58,1528957,1021709
15-02-2021 06:00,1.0275,1395.781667,0.250666667,0.008833333,37.00166667,37,30.0095,30,2.174,355.0476667,522.0541667,709.8803333,83.0565,91.22383333,122.457,2.52E+18,4081.167833,1328.059833,1344.9555,1340.034667,1340,1298.123333,1294.153333,1290.568833,1310.6675,1240.013,1517.510167,1580.088167,1101.44,1406.8675,1397.703333,613.4201667,3198.635667,2552.927,546.0286667,103.099,5751.548167,823.036,71.06,2.247142857,0.064428571,8.398571429,2.017142857,12.94857143,0.464285714,0.142857143,2.489071429,20.57142857,,71.08,0.55,J18994,34,2300,F1T0859QKLQ030001X,J18994,8,3,108,324.05,0,0,58,1528957,1021709
15-02-2021 07:00,0.9185,1396.393167,0.235166667,-0.026,37.00683333,37,29.98533333,30,2.175,355.6593333,522.8656667,709.7961667,85.542,93.91866667,125.2646667,2.52E+18,4081.1575,1328.088167,1344.935,1340.103,1340,1298.387167,1294.045333,1290.791667,1310.7305,1239.960667,1515.204167,1580.501167,1101.44,1406.8425,1395.626333,608.6451667,3201.733833,2548.142333,546.5711667,105.6548333,5749.786167,822.4778333,71.06,2.247142857,0.064428571,8.398571429,2.017142857,12.94857143,0.464285714,0.142857143,2.489071429,20.57142857,,74.82,0.55,J18994,33,2800,F1T0859QKLQ030001X,J18994,8,3,108,324.05,0,0,58,1528957,1021709
15-02-2021 08:00,0.8265,1396.436167,0.216166667,-0.0325,37.008,37,30.019,30,2.174166667,355.7255,521.7208333,707.806,87.44266667,95.80433333,127.3221667,2.52E+18,4081.1075,1327.821333,1345.042667,1340.046667,1340,1298.359833,1294.102833,1290.594833,1310.645167,1240.2155,1513.091833,1579.776167,1101.44,1407.035667,1393.804167,604.997,3207.715667,2542.787333,545.2468333,107.6698333,5750.457,821.4938333,71.06,2.247142857,0.064428571,8.398571429,2.017142857,12.94857143,0.464285714,0.142857143,2.489071429,20.57142857,,63.31,0.55,J18994,34,2500,F1T0859QKLQ030001X,J18994,8,3,108,324.05,0,0,58,1528957,1021709
15-02-2021 10:00,0.648166667,1396.385333,0.2225,-0.0575,37.01133333,37,29.9755,30,2.173666667,356.2225,521.8406667,707.0086667,91.13016667,99.80766667,132.0936667,2.52E+18,4081.023167,1328.558833,1345.063667,1340.055,1340,1298.267,1294.3145,1290.5095,1311.0185,1240.2565,1510.058667,1578.018667,1101.44,1407.397667,1391.706667,604.9555,3215.644333,2533.152667,544.8211667,112.2738333,5748.848667,821.6188333,71.06,2.247142857,0.064428571,8.398571429,2.017142857,12.94857143,0.464285714,0.142857143,2.489071429,20.57142857,,74.82,0.55,J18994,26,1700,F1T0859QKLQ030001X,J18994,8,3,108,324.05,0,0,58,1528957,1021709
15-02-2021 11:00,0.595,1396.272333,0.223833333,-0.001,37.00466667,37,30.00116667,30,2.174666667,355.5403333,520.5265,705.0153333,91.45166667,100.4311667,132.6955,2.52E+18,4081.004667,1328.7865,1344.9405,1340.045667,1340,1297.972333,1294.025,1290.445333,1311.100667,1240.412667,1510.092833,1578.150333,1101.44,1406.8765,1389.945667,606.243,3218.126,2532.671667,542.5188333,113.0425,5750.624,819.7953333,71.06,2.247142857,0.064428571,8.398571429,2.017142857,12.94857143,0.464285714,0.142857143,2.489071429,20.57142857,,77.7,0.55,J18994,25,2000,F1T0859QKLQ030001X,J18994,8,3,108,324.05,0,0,58,1528957,1021709
15-02-2021 12:00,0.569166667,1395.9535,0.217833333,0.017333333,37.0105,37,30.00566667,30,2.1745,356.3875,522.1275,707.6565,89.9215,99.091,131.7058333,2.52E+18,4080.932833,1327.672167,1344.982833,1340.043167,1340,1297.432167,1293.577167,1290.2205,1310.669,1240.197333,1514.335833,1578.824667,1101.44,1405.919333,1394.647333,610.234,3214.377333,2535.294833,543.6926667,112.3261667,5749.768667,821.4985,71.06,2.247142857,0.064428571,8.398571429,2.017142857,12.94857143,0.464285714,0.142857143,2.489071429,20.57142857,,70.71,0.55,J18994,25,1900,F1T0859QKLQ030001X,J18994,8,3,108,324.05,0,0,58,1528957,1021709
15-02-2021 13:00,0.560833333,1396.0915,0.230166667,-0.0205,37.00783333,37,29.99366667,30,2.1745,356.018,522.9298333,708.9156667,87.75083333,96.93816667,129.6643333,2.52E+18,4080.973,1326.593833,1345.071833,1340.071333,1340,1297.231,1293.901,1289.678333,1310.338333,1239.862,1516.006833,1579.027167,1101.44,1405.285833,1397.989333,610.2658333,3210.441,2537.785,544.7586667,110.5731667,5748.1655,823.1885,71.06,2.247142857,0.064428571,8.398571429,2.017142857,12.94857143,0.464285714,0.142857143,2.489071429,20.57142857,,74.82,0.55,J18994,24,2000,F1T0859QKLQ030001X,J18994,8,3,108,324.05,0,0,58,1528957,1021709
15-02-2021 14:00,0.558833333,1396.221667,0.238,-0.0335,37.0055,37,30.00433333,30,2.174833333,354.3965,522.5763333,708.906,85.5645,94.7065,127.3761667,2.52E+18,4081.076333,1326.209833,1345.017167,1339.980667,1340,1297.560333,1294.183,1289.869333,1310.521333,1239.634,1516.436,1579.7695,1101.44,1405.362667,1398.703667,609.8628333,3207.542333,2542.7375,544.5665,108.4358333,5750.271167,823.3003333,71.06,2.247142857,0.064428571,8.398571429,2.017142857,12.94857143,0.464285714,0.142857143,2.489071429,20.57142857,,74.82,0.55,J18994,26,2200,F1T0859QKLQ030001X,J18994,8,3,108,324.05,0,0,58,1528957,1021709
15-02-2021 15:00,0.543,1396.306,0.200166667,-0.013833333,36.99916667,37,29.99816667,30,2.175833333,354.4276667,521.1498333,707.2843333,86.56716667,95.37983333,128.1605,2.52E+18,4081.108167,1326.675667,1344.977167,1340.054,1340,1297.712333,1294.253833,1289.9305,1310.542333,1239.705333,1518.912333,1580.187333,1101.44,1405.688833,1402.543667,610.7496667,3207.609167,2543.783667,543.7305,107.8901667,5751.500833,819.7035,71.06,2.247142857,0.064428571,8.398571429,2.017142857,12.94857143,0.464285714,0.142857143,2.489071429,20.57142857,,74.82,0.55,J18994,23,1900,F1T0859QKLQ030001X,J18994,8,3,108,324.05,0,0,58,1528957,1021709
15-02-2021 16:00,0.510166667,1396.088833,0.206666667,-0.045333333,36.98966667,37,29.99166667,30,2.175,352.5011667,520.352,706.72,84.6375,94.14016667,128.0941667,2.52E+18,4081.126167,1327.009333,1345.0725,1340.010333,1340,1298.111,1294.885333,1290.081833,1310.7045,1239.667333,1515.340333,1579.212333,1101.44,1405.853167,1401.025167,610.0006667,3208.505167,2545.341667,543.1966667,108.2381667,5754.549333,819.1993333,71.06,2.247142857,0.064428571,8.398571429,2.017142857,12.94857143,0.464285714,0.142857143,2.489071429,20.57142857,,71.95,0.55,J18994,29,2600,F1T0859QKLQ030001X,J18994,8,3,108,324.05,0,0,58,1528957,1021709
15-02-2021 18:00,0.475833333,1396.390167,0.227166667,-0.018,36.97433333,37,30.00066667,30,2.176,350.0181667,517.6778333,704.0315,82.00733333,91.27016667,124.9035,2.52E+18,4081.275,1328.546,1345.085667,1340.0255,1340,1298.6555,1294.9885,1290.134,1310.895833,1239.806167,1514.956,1578.821333,1101.44,1406.271333,1399.879167,612.7435,3205.660167,2545.530833,540.34,105.0596667,5751.1435,816.2776667,71.06,2.247142857,0.064428571,8.398571429,2.017142857,12.94857143,0.464285714,0.142857143,2.489071429,20.57142857,,74.82,0.55,J18994,30,1700,F1T0859QKLQ030001X,J18994,8,3,108,324.05,0,0,58,1528957,1021709
15-02-2021 19:00,0.459666667,1396.695167,0.2165,-0.006,36.97333333,37,29.99366667,30,2.175333333,349.9358333,517.714,704.2315,81.135,90.30516667,124.0723333,2.52E+18,4081.150833,1328.453,1340.779,1340.051833,1340,1298.472833,1294.606167,1290.198667,1310.7435,1239.870167,1515.687333,1579.343333,1101.44,1406.606333,1400.909167,615.588,3202.8845,2547.453667,540.3115,104.0466667,5750.546,816.4121667,71.06,2.247142857,0.064428571,8.398571429,2.017142857,12.94857143,0.464285714,0.142857143,2.489071429,20.57142857,,74.82,0.55,J18994,23,1400,F1T0859QKLQ030001X,J18994,8,3,108,324.05,0,0,58,1528957,1021709
15-02-2021 20:00,0.448166667,1396.538,0.216666667,-0.0225,36.98383333,37,30.00033333,30,2.175166667,350.9616667,520.0641667,706.8476667,80.656,89.83016667,123.7738333,2.52E+18,4080.848,1329.447167,1339.9565,1340.0265,1340,1298.309333,1294.479167,1289.910333,1310.449167,1239.679167,1518.968167,1579.527667,1101.44,1406.613167,1405.038333,619.6078333,3199.5995,2550.55,542.2058333,103.6735,5750.189167,819.4518333,71.06,2.247142857,0.064428571,8.398571429,2.017142857,12.94857143,0.464285714,0.142857143,2.489071429,20.57142857,,74.82,0.55,J18994,25,1500,F1T0859QKLQ030001X,J18994,8,3,108,324.05,0,0,58,1528957,1021709
15-02-2021 21:00,0.441,1396.8685,0.197166667,-0.021,36.97716667,37,29.99533333,30,2.176333333,349.592,518.8916667,705.7996667,79.734,89.00766667,123.1576667,2.52E+18,4080.880167,1328.9095,1340.013,1340.013833,1340,1298.412333,1294.261333,1290.009333,1310.582667,1239.831833,1516.881333,1580.323167,1101.44,1407.096167,1403.241167,613.793,3200.227167,2551.276833,542.0456667,103.1213333,5751.370333,818.642,71.06,2.247142857,0.064428571,8.398571429,2.017142857,12.94857143,0.464285714,0.142857143,2.489071429,20.57142857,,74.82,0.55,J18994,32,1600,F1T0859QKLQ030001X,J18994,8,3,108,324.05,0,0,58,1528957,1021709
15-02-2021 22:00,0.442333333,1397.132833,0.206166667,-0.022333333,36.99516667,37,29.98883333,30,2.176333333,347.4288333,515.4163333,702.1318333,79.0815,88.5215,123.2658333,2.52E+18,4080.807167,1328.450667,1340.089333,1340.005667,1340,1298.168833,1293.7935,1289.877333,1310.407333,1240.022333,1516.2495,1579.875,1101.44,1407.773167,1403.711333,612.9741667,3202.141167,2547.337333,538.6055,102.5095,5749.2815,814.3445,71.06,2.247142857,0.064428571,8.398571429,2.017142857,12.94857143,0.464285714,0.142857143,2.489071429,20.57142857,,74.82,0.55,J18994,26,1300,F1T0859QKLQ030001X,J18994,8,3,108,324.05,0,0,58,1528957,1021709
15-02-2021 23:00,0.4425,1396.117667,0.225166667,-0.019333333,36.9745,37,29.98933333,30,2.176,348.4625,517.6703333,704.5811667,78.5805,87.91866667,122.6746667,2.52E+18,4080.936833,1326.015,1339.931167,1340.0185,1340,1297.971167,1293.999333,1289.759,1310.433667,1240.1655,1516.721667,1578.556167,1101.44,1407.517833,1404.563333,618.1243333,3199.4135,2552.908833,539.7596667,102.1415,5752.239833,817.3988333,71.06,2.247142857,0.064428571,8.398571429,2.017142857,12.94857143,0.464285714,0.142857143,2.489071429,20.57142857,,74.82,0.55,J18994,31,1700,F1T0859QKLQ030001X,J18994,8,3,108,324.05,0,0,58,1528957,1021709
16-02-2021 00:00,0.475666667,1396.157,0.220166667,-0.017333333,36.96833333,37,29.99883333,30,2.1765,349.9423333,519.7315,707.186,78.71333333,87.70716667,121.8873333,2.52E+18,4080.9355,1324.847667,1339.994333,1339.991667,1340,1298.524,1294.474,1290.040333,1310.652833,1240.233,1517.977833,1579.124167,1101.44,1407.232667,1405.146333,615.6356667,3196.440667,2554.970167,542.4271667,101.455,5751.425667,819.1856667,71.04,2.454,0.0304,8.272,1.976,12.536,0.612,0.1134,2.47932,15.6,,74.82,0.55,J18994,25,1500,F1T0859QKLQ030001X,J18994,8,3,108,324.05,0,0,58,1528957,1021709
16-02-2021 02:00,1.0425,1396.381167,0.200833333,-0.012666667,36.98483333,37,29.989,30,2.176,349.1965,518.986,706.7853333,78.3825,87.307,121.4036667,2.52E+18,4080.943667,1325.131833,1340.017333,1340.006833,1340,1299.317167,1294.791833,1290.176833,1310.834,1240.061667,1518.004333,1580.106,1101.44,1407.122333,1404.4495,615.27,3195.778167,2553.873,541.8985,100.9048333,5749.685167,818.641,71.04,2.454,0.0304,8.272,1.976,12.536,0.612,0.1134,2.47932,15.6,,74.82,0.55,J18994,28,2200,F1T0859QKLQ030001X,J18994,8,3,108,324.05,0,0,58,1528957,1021709
16-02-2021 03:00,1.006833333,1396.4365,0.2685,-0.026333333,36.98733333,37,29.98416667,30,2.176666667,349.3425,519.2961667,707.1691667,78.56366667,87.21616667,120.8953333,2.52E+18,4081.2285,1324.69,1339.978833,1339.9895,1340,1299.080833,1294.613667,1290.651167,1311.021,1240.081,1517.956333,1580.539167,1101.44,1407.247833,1402.926333,613.8285,3195.797,2552.865333,542.3323333,100.6586667,5748.5115,819.3718333,71.04,2.454,0.0304,8.272,1.976,12.536,0.612,0.1134,2.47932,15.6,,74.82,0.55,J18994,43,3300,F1T0859QKLQ030001X,J18994,8,3,108,324.05,0,0,58,1528957,1021709
16-02-2021 04:00,0.955666667,1396.685,0.263833333,-0.011166667,36.958,37,29.996,30,2.175833333,350.8808333,520.6456667,707.5013333,80.52933333,88.9035,121.8743333,2.52E+18,4081.336667,1325.533167,1339.951333,1339.987833,1340,1298.950167,1294.896667,1290.8275,1311.408833,1240.104167,1517.286,1580.189833,1101.44,1407.159,1400.7245,611.519,3196.589333,2553.218833,543.2023333,101.5593333,5749.772167,820.5841667,71.04,2.454,0.0304,8.272,1.976,12.536,0.612,0.1134,2.47932,15.6,,77.7,0.55,J18994,33,2600,F1T0859QKLQ030001X,J18994,8,3,108,324.05,0,0,58,1528957,1021709
16-02-2021 05:00,0.9245,1395.9965,0.266166667,-0.014166667,37.006,37,30.01833333,30,2.176166667,352.2291667,521.2135,707.6265,82.79733333,90.99533333,123.64,2.52E+18,4081.3505,1325.3305,1339.994667,1339.973,1340,1299,1294.968333,1291.665667,1311.504833,1240.1395,1517.823167,1580.841333,1101.44,1406.943667,1400.5435,608.7541667,3199.243833,2547.000833,543.4251667,103.2288333,5745.9185,820.2795,71.04,2.454,0.0304,8.272,1.976,12.536,0.612,0.1134,2.47932,15.6,,80.58,0.55,J18994,35,2800,F1T0859QKLQ030001X,J18994,8,3,108,324.05,0,0,58,1528957,1021709
16-02-2021 06:00,0.8825,1396.234167,0.248333333,-0.018666667,36.99416667,37,30.01066667,30,2.175833333,355.6425,519.8491667,706.156,84.24366667,92.65116667,125.3705,2.52E+18,4081.343667,1324.672,1340.002,1339.965167,1340,1299.016,1294.752167,1291.347333,1311.608,1240.128333,1515.7705,1580.9175,1101.44,1406.655167,1398.2615,599.4923333,3202.319167,2545.620667,543.0541667,105.2653333,5748.001667,818.0383333,71.04,2.454,0.0304,8.272,1.976,12.536,0.612,0.1134,2.47932,15.6,,80.58,0.55,J18994,39,3000,F1T0859QKLQ030001X,J18994,8,3,108,324.05,0,0,58,1528957,1021709
16-02-2021 07:00,0.862333333,1396.838667,0.231,0.017,37.00133333,37,30.002,30,2.175166667,357.8358333,517.9955,703.2121667,85.25966667,93.607,126.0326667,2.52E+18,4081.316,1324.6345,1339.982333,1340.113833,1340,1298.9925,1294.881833,1291.007667,1311.486,1240.2955,1513.495833,1579.504,1101.44,1406.607667,1395.283833,601.5238333,3206.499167,2547.613667,540.622,106.1423333,5754.163667,817.0361667,71.04,2.454,0.0304,8.272,1.976,12.536,0.612,0.1134,2.47932,15.6,,77.7,0.55,J18994,36,2500,F1T0859QKLQ030001X,J18994,8,3,108,324.05,0,0,58,1528957,1021709
16-02-2021 08:00,0.841333333,1396.890833,0.2325,-0.079333333,36.97033333,37,30.01533333,30,2.175166667,358.0585,519.9316667,703.5576667,87.60866667,95.98533333,128.4438333,2.52E+18,4081.318167,1325.488167,1340.038,1340.091833,1340,1298.642,1294.760333,1291.243667,1311.493667,1240.238667,1512.7725,1579.911333,1101.44,1406.502167,1394.596333,605.296,3209.483667,2538.9275,541.4648333,108.0855,5748.483,817.9986667,71.04,2.454,0.0304,8.272,1.976,12.536,0.612,0.1134,2.47932,15.6,,74.82,0.55,J18994,38,2800,F1T0859QKLQ030001X,J18994,8,3,108,324.05,0,0,58,1528957,1021709
16-02-2021 10:00,0.871666667,1396.032,0.240833333,0.0115,36.98416667,37,29.99883333,30,2.1735,357.561,521.3831667,703.9025,90.27666667,98.6035,131.2345,2.52E+18,4081.152833,1325.851667,1339.963,1340.066667,1340,1297.997333,1294.0835,1290.891667,1311.4505,1239.980167,1512.739167,1578.739833,1101.44,1405.742,1394.728333,605.0646667,3212.9765,2537.363,542.487,110.8315,5750.276667,819.1425,71.04,2.454,0.0304,8.272,1.976,12.536,0.612,0.1134,2.47932,15.6,,68.09,0.55,J18994,29,2200,F1T0859QKLQ030001X,J18994,8,3,108,324.05,0,0,58,1528957,1021709
16-02-2021 11:00,0.831166667,1395.859,0.239,-0.021666667,36.99883333,37,29.9785,30,2.1745,357.8545,524.6198333,706.0183333,90.9455,99.55016667,132.441,2.52E+18,4081.117,1326.256333,1340.046167,1340.072167,1340,1297.973167,1294.137667,1290.811333,1311.342833,1239.8755,1515.801,1579.411667,1101.44,1405.495167,1396.730167,605.1488333,3211.735833,2536.623333,544.905,112.23,5748.7205,822.475,71.04,2.454,0.0304,8.272,1.976,12.536,0.612,0.1134,2.47932,15.6,,74.82,0.55,J18994,32,3000,F1T0859QKLQ030001X,J18994,8,3,108,324.05,0,0,58,1528957,1021709
16-02-2021 12:00,0.7355,1396.194333,0.240666667,-0.033833333,36.99833333,37,30.00533333,30,2.176,357.3388333,524.783,706.5473333,90.71616667,99.46716667,132.6343333,2.52E+18,4081.062333,1326.307333,1340.0185,1340.101833,1340,1298.148167,1294.0405,1290.515667,1311.174667,1239.865,1514.542167,1579.546,1101.44,1405.4465,1396.8785,604.8793333,3211.353333,2540.208333,545.6748333,112.4481667,5751.563667,822.3386667,71.04,2.454,0.0304,8.272,1.976,12.536,0.612,0.1134,2.47932,15.6,,74.82,0.55,J18994,28,2600,F1T0859QKLQ030001X,J18994,8,3,108,324.05,0,0,58,1528957,1021709
16-02-2021 13:00,0.6085,1396.934833,0.221333333,0.051166667,36.97066667,37,29.97366667,30,2.176166667,354.4106667,521.885,702.5746667,89.12983333,98.034,131.3781667,2.52E+18,4081.089167,1325.870833,1339.984167,1340.070167,1340,1298.450167,1294.125667,1290.4905,1311.036667,1239.827667,1514.232,1578.5225,1101.44,1405.462667,1394.986833,605.3098333,3213.230667,2539.4205,542.8525,111.5186667,5752.501167,820.5003333,71.04,2.454,0.0304,8.272,1.976,12.536,0.612,0.1134,2.47932,15.6,,74.82,0.55,J18994,24,2100,F1T0859QKLQ030001X,J18994,8,3,108,324.05,0,0,58,1528957,1021709
16-02-2021 14:00,0.599833333,1396.959,0.2335,-0.014166667,36.99466667,37,30.008,30,2.176666667,351.96,519.6495,699.7505,86.70016667,95.79116667,129.5333333,2.52E+18,4081.1645,1324.933167,1340.019333,1340.067667,1340,1298.758167,1294.645167,1290.400333,1311.342167,1239.735333,1511.378667,1577.804667,1101.44,1404.8425,1393.451333,605.529,3212.666167,2537.275,539.9035,109.6891667,5749.828,819.3183333,71.04,2.454,0.0304,8.272,1.976,12.536,0.612,0.1134,2.47932,15.6,,77.7,0.55,J18994,24,1600,F1T0859QKLQ030001X,J18994,8,3,108,324.05,0,0,58,1528957,1021709
16-02-2021 15:00,0.622833333,1396.232667,0.224333333,-0.022333333,36.98216667,37,30.009,30,2.176,352.9725,521.359,701.7038333,85.6955,94.1235,127.1821667,2.52E+18,4081.188333,1325.3385,1340.022833,1340.099833,1340,1298.826333,1294.322833,1290.453833,1311.233333,1239.610667,1514.191667,1578.122333,1101.44,1404.516167,1395.749667,607.0116667,3206.898,2539.468,540.704,107.334,5746.490667,821.0636667,71.04,2.454,0.0304,8.272,1.976,12.536,0.612,0.1134,2.47932,15.6,,77.7,0.55,J18994,26,2400,F1T0859QKLQ030001X,J18994,8,3,108,324.05,0,0,58,1528957,1021709
16-02-2021 16:00,0.635666667,1396.8775,0.212,0.0215,37.0175,37,30.01433333,30,2.176,355.7418333,525.088,707.5176667,86.14016667,94.952,128.678,2.52E+18,4081.183,1325.672333,1339.933333,1340.042667,1340,1298.644167,1294.0175,1289.960167,1311.003833,1239.3985,1517.553333,1578.800667,1101.44,1404.848667,1401.753,608.4755,3205.286,2544.6485,545.0268333,107.9426667,5749.877833,824.9416667,71.04,2.454,0.0304,8.272,1.976,12.536,0.612,0.1134,2.47932,15.6,,74.82,0.55,J18994,29,2300,F1T0859QKLQ030001X,J18994,8,3,108,324.05,0,0,58,1528957,1021709
16-02-2021 18:00,0.647333333,1397.1705,0.1945,-0.014333333,37.01266667,37,29.97966667,30,2.176,354.3995,521.7651667,707.4735,85.191,94.146,128.7776667,2.52E+18,4081.2125,1325.905,1339.960833,1340.088,1340,1299.5255,1295.290333,1290.720167,1311.720667,1239.5305,1515.561167,1578.7425,1101.44,1405.394833,1401.042667,607.7541667,3205.696667,2544.181167,543.7731667,107.6151667,5749.9225,823.0086667,71.04,2.454,0.0304,8.272,1.976,12.536,0.612,0.1134,2.47932,15.6,,76.2,0.54,J18994,24,1800,F1T0859QKLQ030001X,J18994,8,3,108,324.05,0,0,58,1528957,1021709
16-02-2021 19:00,0.655254237,1397.569322,0.197457627,0.028305085,37.01864407,37,30.01457627,30,2.176440678,352.5269492,519.9389831,705.339661,83.54372881,92.55644068,126.8235593,2.52E+18,4081.13,1326.743898,1340.050339,1340.091356,1340,1299.853729,1295.330339,1290.870169,1311.539153,1239.634237,1512.936949,1577.677458,1101.44,1405.420508,1396.203898,610.2547458,3205.927627,2544.170339,541.8033898,106.6030508,5750.219153,822.9766102,71.04,2.454,0.0304,8.272,1.976,12.536,0.612,0.1134,2.47932,15.6,,76.2,0.54,J18994,23,1500,F1T0859QKLQ030001X,J18994,8,3,108,324.05,0,0,58,1528957,1021709
16-02-2021 20:00,0.660666667,1396.672333,0.197333333,-0.019666667,37.007,37,30.0005,30,2.176,353.2471667,521.3708333,706.8821667,81.61133333,90.24016667,123.5928333,2.52E+18,4080.924,1326.946333,1339.910833,1340.070167,1340,1299.649833,1295.0055,1290.707833,1311.119167,1239.536667,1515.425167,1577.877,1101.44,1405.108833,1397.652,613.5626667,3200.942167,2550.238333,542.625,103.9796667,5751.236,825.8191667,71.04,2.454,0.0304,8.272,1.976,12.536,0.612,0.1134,2.47932,15.6,,77.96,0.54,J18994,24,1400,F1T0859QKLQ030001X,J18994,8,3,108,324.05,0,0,58,1528957,1021709
16-02-2021 21:00,0.669666667,1395.783167,0.1995,-0.013666667,37.001,37,30.011,30,2.175333333,354.4226667,523.5553333,708.931,80.97083333,89.51566667,122.7721667,2.52E+18,4080.799333,1326.832,1340.0645,1340.085,1340,1299.728167,1295.0415,1290.687,1311.081,1239.395833,1517.608,1579.105167,1101.44,1404.864167,1401.0485,614.6078333,3197.3975,2553.167833,544.7956667,102.7488333,5750.566833,827.4831667,71.04,2.454,0.0304,8.272,1.976,12.536,0.612,0.1134,2.47932,15.6,,77.96,0.54,J18994,25,1600,F1T0859QKLQ030001X,J18994,8,3,108,324.05,0,0,58,1528957,1021709
16-02-2021 22:00,0.669,1396.3755,0.1795,-0.0235,37.0035,37,30.00016667,30,2.176166667,353.1263333,521.5883333,708.0745,78.78283333,87.86066667,121.8541667,2.52E+18,4080.780833,1325.725,1339.916,1340.035833,1340,1299.701667,1295.045667,1290.420167,1311.167667,1239.601,1515.913167,1579.999833,1101.44,1405.172,1400.333333,614.873,3195.461,2554.966833,543.9581667,101.7996667,5750.404,826.4533333,71.04,2.454,0.0304,8.272,1.976,12.536,0.612,0.1134,2.47932,15.6,,79.13,0.54,J18994,22,1400,F1T0859QKLQ030001X,J18994,8,3,108,324.05,0,0,58,1528957,1021709
16-02-2021 23:00,0.668666667,1397.12,0.1945,-0.016333333,37.0165,37,29.9995,30,2.177166667,351.3743333,518.8,704.9823333,77.025,85.7545,119.4448333,2.52E+18,4080.867667,1325.64,1340.090667,1340.0485,1340,1299.3395,1294.9315,1290.201833,1310.861,1239.879833,1516.133833,1579.2285,1101.44,1405.560167,1398.925667,615.2425,3195.000333,2554.794333,541.218,99.37516667,5749.880833,824.2865,71.04,2.454,0.0304,8.272,1.976,12.536,0.612,0.1134,2.47932,15.6,,77.96,0.54,J18994,28,1700,F1T0859QKLQ030001X,J18994,8,3,108,324.05,0,0,58,1528957,1021709
17-02-2021 00:00,0.671666667,1396.797833,0.178333333,-0.028,37.014,37,29.98616667,30,2.1775,350.1618333,518.698,703.0791667,76.52333333,85.4835,119.3976667,2.52E+18,4080.927667,1326.011333,1339.950167,1340.012,1340,1299.0955,1294.757333,1290.323167,1310.661,1239.885333,1515.424833,1579.445333,1101.44,1405.713667,1397.498333,615.0921667,3194.484667,2553.443667,540.3771667,99.0695,5748.012167,824.5568333,71.06571429,2.255714286,0.062714286,8.388571429,2.018571429,12.94,0.471428571,0.146,2.488842857,23,,76.2,0.54,J18994,27,1800,F1T0859QKLQ030001X,J18994,8,3,108,324.05,0,0,58,1528957,1021709
