Repository: RitwikKhandelwal/Piramal-Kosamba

File: 2. Efficiency/45tpd/1. Flat Files/Amber_B4.csv (part 12 of 21)
op temp Process value,Recuprator Right Bottom temp Process value,Recuprator Right Middle temp Process value,Recuprator Right top temp Process value,Row Key,Total cold air flow  Process value,B4 A front bottom temp Process value,B4 A Front Top temp Process value,B4 A Front Top temp Set Value,B4 B front bottom temp Process value,B4 B Front Top temp Process value,B4 B Front Top temp Set Value,B4 Middle bottom temp Process value,B4 Rear Bottom temp Process value,B4 Rear Top temp Process value,Melter Bottom 1 temp Process value,Melter Bottom 2 temp Process value,Melter Bottom 3 temp Process value,Melter Bottom 4 temp Process value,Melter Bottom 5 temp Process value,Melter Crown 1 temp Process value,Melter Crown 2 temp Process value,Riser temp( not available) Process value,Thraot Sleeper Process value,west gas channel right side Process value,Total gas flow Process value,Total hot air left Process value,Total hot air right Process value,Total hot air left temp Process value,Total hot air right temp Process value,Total hot air Process value,Thermocouple stack ( Chimney) left Process value,chem_comp_SiO2,chem_comp_Al2O3,chem_comp_Fe2O3,chem_comp_CaO,chem_comp_MgO,chem_comp_Na2O,chem_comp_K2O,chem_comp_SO3,physical_test_density_gm_cc,physical_test_seed_count_result,Unnamed: 72,DPR Eff,ActDrw(Ton),JobNumber,DefectCountSum,SampleSizeSum,FGCode,Number,NumberOfSection,NumberOfGob,GobCutPerMinute,ISMachineActualSpeed,GobWeightLow,GobWeightHigh,GlassDraw,PackedQunatity,ProductionOrderNumber
02-08-2021 22:00,0.270166667,1390.448833,0.164333333,-0.148833333,37.0645,37,30.02316667,30,30.03,30,2.156666667,344.9116667,503.8568333,699.5731667,59.817,65.935,78.59933333,2.52E+18,4080.386333,1372.756,1440.021833,1440,1363.753667,1434.995,1435,1369.017667,1362.556,1465.056,1023.669167,1016.521167,1108.9845,1126.966667,943.933,1519.965,1580.402167,1101.44,1054.968833,946.937,557.1505,3164.796333,2488.229833,541.2981667,73.32933333,5652.994,827.2021667,71.035,2.356666667,0.072333333,8.456666667,2.133333333,12.76333333,0.598333333,0.102666667,2.513216667,19.16666667,,80.95,0.55,J22091,32,2000,A1T0443QKPQ000002X,J22091,6,3,168,504,0,0,228.94,9957240,1025003
02-08-2021 23:00,0.256833333,1390.318833,0.162166667,-0.097333333,36.87216667,37,30.01283333,30,29.99633333,30,2.157833333,345.8315,505.2855,699.869,59.94983333,65.97383333,78.692,2.52E+18,4080.3885,1373.015167,1439.990833,1440,1363.521833,1435.007167,1435,1369.320333,1363.1595,1465.087167,1023.429833,1015.93,1108.7965,1126.793667,944.0645,1521.350333,1580.436667,1101.44,1054.926667,949.8011667,561.4896667,3163.742667,2483.934667,540.5525,73.12633333,5647.709833,828.3155,71.035,2.356666667,0.072333333,8.456666667,2.133333333,12.76333333,0.598333333,0.102666667,2.513216667,19.16666667,,80.95,0.55,J22091,30,2500,A1T0443QKPQ000002X,J22091,6,3,168,504,0,0,228.94,9957240,1025003
03-08-2021 00:00,0.246166667,1389.652333,0.158666667,-0.080166667,36.98283333,37,29.996,30,30.039,30,2.156833333,348.7848333,509.656,706.0353333,59.649,65.87566667,78.833,2.52E+18,4080.427,1372.032667,1439.965333,1440,1363.9535,1434.979333,1435,1369.130667,1362.631833,1464.953167,1023.684667,1015.342667,1108.894667,1126.895167,943.9365,1523.673833,1581.868,1101.44,1055.020333,951.3038333,561.354,3158.879667,2491.162167,545.9588333,73.318,5650.022,832.6748333,71.05166667,2.34,0.071166667,8.456666667,2.151666667,12.76666667,0.581666667,0.105166667,2.484083333,22.5,,77.58,0.55,J22091,27,2400,A1T0443QKPQ000002X,J22091,6,3,168,504,0,0,228.94,9957240,1025003
03-08-2021 02:00,0.2635,1389.616167,0.176166667,-0.141333333,37.10083333,37,30.00166667,30,30.01833333,30,2.157833333,342.0998333,499.521,695.0781667,59.971,65.863,78.43083333,2.52E+18,4080.370167,1372.615667,1440.017,1440,1363.396667,1434.989833,1435,1368.273667,1361.736667,1464.948833,1023.466667,1014.526833,1108.583833,1126.938333,944.0363333,1516.803833,1578.757833,1101.44,1055.034167,945.5646667,558.4483333,3167.809167,2484.313333,538.2545,72.89633333,5651.973,823.449,71.05166667,2.34,0.071166667,8.456666667,2.151666667,12.76666667,0.581666667,0.105166667,2.484083333,22.5,,80.95,0.55,J22091,36,3300,A1T0443QKPQ000002X,J22091,6,3,168,504,0,0,228.94,9957240,1025003
03-08-2021 03:00,0.233666667,1388.843833,0.197166667,-0.093,37.00383333,37,29.97983333,30,30.01816667,30,2.156666667,344.8988333,499.6428333,692.9653333,61.59933333,67.29916667,79.58083333,2.52E+18,4080.375833,1372.600167,1440.008667,1440,1363.288,1434.9845,1435,1368.635333,1362.276167,1464.9425,1024.1505,1014.089167,1108.599333,1126.9805,944.0953333,1516.316167,1578.7085,1101.44,1055.432833,945.8745,556.0883333,3170.079833,2481.436667,535.5215,73.84566667,5651.510167,822.3578333,71.05166667,2.34,0.071166667,8.456666667,2.151666667,12.76666667,0.581666667,0.105166667,2.484083333,22.5,,80.95,0.55,J22091,29,2200,A1T0443QKPQ000002X,J22091,6,3,168,504,0,0,228.94,9957240,1025003
03-08-2021 04:00,0.232166667,1388.613667,0.187333333,-0.066166667,36.9975,37,29.985,30,30.01633333,30,2.158,348.0791667,499.5845,689.4635,63.2545,69.1265,81.50833333,2.52E+18,4080.315167,1372.0305,1440.004667,1440,1363.595,1435.025833,1435,1368.645,1362.3555,1465.272667,1025.1535,1013.756667,1108.507667,1127.194833,943.9716667,1517.580833,1578.424667,1101.44,1055.458167,942.0095,551.958,3173.4965,2476.8025,534.153,75.69,5650.386167,821.0671667,71.05166667,2.34,0.071166667,8.456666667,2.151666667,12.76666667,0.581666667,0.105166667,2.484083333,22.5,,80.95,0.55,J22091,26,2200,A1T0443QKPQ000002X,J22091,6,3,168,504,0,0,228.94,9957240,1025003
03-08-2021 05:00,0.228,1387.5445,0.210833333,-0.073333333,37.0225,37,29.98116667,30,30.00383333,30,2.156666667,347.2705,496.9365,684.1516667,64.25416667,70.12216667,82.50466667,2.52E+18,4080.243667,1372.219,1439.993167,1440,1363.176167,1434.9875,1435,1368.712167,1362.1625,1464.9575,1025.4805,1013.533,1108.450333,1127.383833,943.9853333,1514.9365,1577.586333,1101.44,1055.475833,941.4505,553.6686667,3178.6655,2471.273333,529.8108333,76.78916667,5649.903333,818.495,71.05166667,2.34,0.071166667,8.456666667,2.151666667,12.76666667,0.581666667,0.105166667,2.484083333,22.5,,80.95,0.55,J22091,25,2300,A1T0443QKPQ000002X,J22091,6,3,168,504,0,0,228.94,9957240,1025003
03-08-2021 06:00,0.2035,1387.242167,0.199166667,-0.209833333,37.01866667,37,29.961,30,30.021,30,2.1555,351.2673333,501.9725,688.6665,65.25783333,71.339,84.01033333,2.52E+18,4080.3055,1371.633167,1439.998167,1440,1363.452167,1434.990667,1435,1368.673333,1361.928667,1464.776167,1025.751667,1013.657167,1108.5835,1127.525,943.8503333,1517.119167,1578.470667,1101.44,1055.506167,943.6938333,561.7991667,3172.531167,2470.113333,533.1071667,78.05366667,5642.766,822.8086667,71.05166667,2.34,0.071166667,8.456666667,2.151666667,12.76666667,0.581666667,0.105166667,2.484083333,22.5,,80.95,0.55,J22091,25,2100,A1T0443QKPQ000002X,J22091,6,3,168,504,0,0,228.94,9957240,1025003
03-08-2021 07:00,0.197833333,1386.8235,0.178666667,-0.090666667,37.01233333,37,29.95716667,30,30.00616667,30,2.155833333,353.3493333,506.611,695.841,65.12966667,71.64583333,84.9235,2.52E+18,4080.264,1371.548833,1440.014667,1440,1363.464333,1434.979333,1435,1369.102167,1362.82,1465.023333,1026.137667,1013.707167,1108.864,1127.376833,943.9348333,1518.060333,1579.044167,1101.44,1055.421833,945.5283333,560.9788333,3166.379167,2471.486833,539.3105,78.96366667,5637.720333,827.3506667,71.05166667,2.34,0.071166667,8.456666667,2.151666667,12.76666667,0.581666667,0.105166667,2.484083333,22.5,,80.95,0.55,J22091,22,1900,A1T0443QKPQ000002X,J22091,6,3,168,504,0,0,228.94,9957240,1025003
03-08-2021 08:00,0.199,1386.262333,0.191833333,-0.164333333,37.01416667,37,29.98633333,30,30.004,30,2.156666667,351.0203333,504.3656667,693.9418333,64.81983333,71.2445,84.54433333,2.52E+18,4080.282833,1371.798333,1439.9915,1440,1362.941667,1435.02,1435,1369.723833,1362.816167,1465.075,1026.9375,1012.521833,1109.282,1126.758333,943.816,1517.341667,1579.152167,1101.44,1055.2325,946.2081667,559.6165,3166.947833,2470.5595,538.0496667,78.82366667,5637.567333,825.7541667,71.05166667,2.34,0.071166667,8.456666667,2.151666667,12.76666667,0.581666667,0.105166667,2.484083333,22.5,,80.95,0.55,J22091,31,2300,A1T0443QKPQ000002X,J22091,6,3,168,504,0,0,228.94,9957240,1025003
03-08-2021 10:00,0.227833333,1386.309,0.1775,-0.087333333,37.7205,38,29.97833333,30,30.003,30,2.156,346.7438333,503.5893333,693.144,62.64016667,68.95766667,82.18716667,2.52E+18,4080.2615,1371.8345,1429.908,1430,1362.933833,1435.006333,1435,1369.562833,1362.751833,1464.990667,1025.705,1007.533333,1109.415,1125.247333,943.8035,1516.817,1578.393833,1101.44,1055.111333,944.8306667,558.5396667,3172.8335,2475.231333,537.8865,76.86316667,5648.108,825.2521667,71.05166667,2.34,0.071166667,8.456666667,2.151666667,12.76666667,0.581666667,0.105166667,2.484083333,22.5,,80.95,0.55,J22091,41,2900,A1T0443QKPQ000002X,J22091,6,3,168,504,0,0,228.94,9957240,1025003
03-08-2021 11:00,0.199666667,1386.241833,0.1735,-0.073166667,37.78416667,38,29.99033333,30,30.01816667,30,2.155333333,351.546,508.338,699.2758333,63.61533333,70.02,83.33183333,2.52E+18,4080.256,1370.966,1430.001167,1430,1362.699333,1434.982167,1435,1369.331333,1362.586,1464.835167,1023.807,1004.868667,1108.5135,1124.4545,943.6888333,1528.524833,1578.666667,1101.44,1054.962333,951.3005,559.9853333,3163.1015,2477.496667,541.3106667,77.31316667,5640.669,830.2416667,71.05166667,2.34,0.071166667,8.456666667,2.151666667,12.76666667,0.581666667,0.105166667,2.484083333,22.5,,80.95,0.55,J22091,32,2900,A1T0443QKPQ000002X,J22091,6,3,168,504,0,0,228.94,9957240,1025003
03-08-2021 12:00,0.206,1386.775,0.178166667,-0.089,37.74716667,38,29.94883333,30,29.9995,30,2.156166667,352.3008333,508.2201667,701.6323333,63.72683333,70.35533333,84.02066667,2.52E+18,4080.227167,1370.548,1429.991667,1430,1362.658667,1435.025,1435,1368.812,1362.054333,1464.904333,1022.519833,1003.8075,1107.5325,1123.954167,943.4853333,1524.740833,1579.281833,1101.44,1054.772167,951.0406667,556.2718333,3160.497833,2473.552667,543.8753333,78.15483333,5634.061167,829.8348333,71.05166667,2.34,0.071166667,8.456666667,2.151666667,12.76666667,0.581666667,0.105166667,2.484083333,22.5,,80.95,0.55,J22091,31,2700,A1T0443QKPQ000002X,J22091,6,3,168,504,0,0,228.94,9957240,1025003
03-08-2021 13:00,0.210333333,1387.404333,0.178833333,-0.076,37.62966667,38,29.97816667,30,29.99916667,30,2.155666667,352.39,508.635,702.7893333,63.13166667,69.82166667,83.48416667,2.52E+18,4080.325167,1370.4735,1429.986833,1430,1362.208333,1434.989333,1435,1368.899333,1362.723833,1465.314,1023.166,1004.193667,1106.7765,1124.686333,943.5311667,1524.693,1579.356333,1101.44,1054.705,951.345,557.6993333,3164.124,2482.283167,544.1111667,77.89683333,5646.378667,831.7141667,71.05166667,2.34,0.071166667,8.456666667,2.151666667,12.76666667,0.581666667,0.105166667,2.484083333,22.5,,80.95,0.55,J22091,33,2600,A1T0443QKPQ000002X,J22091,6,3,168,504,0,0,228.94,9957240,1025003
03-08-2021 14:00,0.227333333,1388.006667,0.191,-0.037166667,37.724,38,29.97516667,30,30.003,30,2.1565,350.9838333,508.6853333,703.2555,61.942,68.49583333,82.02483333,2.52E+18,4080.365833,1370.055667,1430.005833,1430,1362.61,1435.022,1435,1369.057333,1362.449333,1465.086333,1024.1155,1005.961167,1106.964,1125.678,943.6173333,1519.8855,1579.309333,1101.44,1054.526833,950.1436667,559.2491667,3165.828333,2484.515333,545.0845,76.66633333,5650.279333,831.3378333,71.05166667,2.34,0.071166667,8.456666667,2.151666667,12.76666667,0.581666667,0.105166667,2.484083333,22.5,,80.95,0.55,J22091,42,2900,A1T0443QKPQ000002X,J22091,6,3,168,504,0,0,228.94,9957240,1025003
03-08-2021 15:00,0.239166667,1388.345833,0.162333333,-0.066,37.54783333,38,30.00116667,30,29.99216667,30,2.156333333,347.6648333,503.4571667,696.4105,61.63183333,67.92616667,81.12,2.52E+18,4080.383667,1370.306667,1430.002333,1430,1362.607,1435.006667,1435,1368.880333,1361.3995,1464.796333,1024.681833,1007.865167,1107.542667,1125.861333,943.6368333,1515.516833,1578.040333,1101.44,1054.415333,947.055,558.8601667,3169.704667,2479.815833,539.0413333,75.647,5649.269167,826.8371667,71.05166667,2.34,0.071166667,8.456666667,2.151666667,12.76666667,0.581666667,0.105166667,2.484083333,22.5,,80.95,0.55,J22091,29,2600,A1T0443QKPQ000002X,J22091,6,3,168,504,0,0,228.94,9957240,1025003
03-08-2021 16:00,0.228833333,1388.0055,0.167833333,-0.058833333,37.43866667,38,29.97816667,30,29.98866667,30,2.1555,348.0746667,503.3833333,696.0973333,61.4215,67.80016667,81.0585,2.52E+18,4080.396,1370.5765,1430.026667,1430,1362.834833,1435.004167,1435,1369.132,1362.0565,1465.2395,1025.506833,1009.353333,1108.405,1125.567667,943.6655,1515.446667,1576.701667,1101.44,1054.279333,948.5808333,570.9115,3168.777833,2481.684167,538.0418333,75.50333333,5650.456833,827.0378333,71.05166667,2.34,0.071166667,8.456666667,2.151666667,12.76666667,0.581666667,0.105166667,2.484083333,22.5,,77.58,0.56,J22091,40,3100,A1T0443QKPQ000002X,J22091,6,3,168,504,0,0,228.94,9957240,1025003
03-08-2021 18:00,0.219833333,1388.152833,0.159833333,-0.016,37.49316667,38,29.95433333,30,30.01933333,30,2.157,353.7148333,510.8248333,704.46,61.20216667,67.55516667,80.92066667,2.52E+18,4080.339833,1370.780833,1430.0155,1430,1363.925333,1434.973,1435,1370.642167,1363.077833,1465.049833,1025.48,1012.3115,1109.5825,1123.561333,943.4888333,1520.736833,1578.248333,1101.44,1054.104333,950.4956667,571.09,3163.289333,2486.729,545.9763333,75.24933333,5649.968,831.3446667,71.05166667,2.34,0.071166667,8.456666667,2.151666667,12.76666667,0.581666667,0.105166667,2.484083333,22.5,,80.95,0.56,J22091,30,2600,A1T0443QKPQ000002X,J22091,6,3,168,504,0,0,228.94,9957240,1025003
03-08-2021 19:00,0.202833333,1388.090333,0.181,-0.072333333,37.362,38,29.95016667,30,30,30,2.155333333,356.7766667,513.8158333,708.446,60.615,67.02716667,80.43183333,2.52E+18,4080.217833,1370.588,1429.974,1430,1363.688667,1435.009833,1435,1370.663167,1362.491667,1464.7835,1024.749333,1013.480667,1109.971833,1122.694667,943.1753333,1528.190833,1578.597333,1101.44,1054.0355,952.4778333,571.464,3158.231833,2490.602667,547.7436667,74.8205,5648.884167,834.6966667,71.05166667,2.34,0.071166667,8.456666667,2.151666667,12.76666667,0.581666667,0.105166667,2.484083333,22.5,,80.95,0.56,J22091,25,1900,A1T0443QKPQ000002X,J22091,6,3,168,504,0,0,228.94,9957240,1025003
03-08-2021 20:00,0.192666667,1388.049833,0.17,-0.065833333,37.36433333,38,29.98333333,30,29.973,30,2.155833333,359.5923333,518.9806667,714.6188333,60.73133333,67.15316667,80.788,2.52E+18,4080.174667,1370.205667,1430.019,1430,1363.675833,1435.019833,1435,1370.129,1362.3035,1464.888,1024.652167,1014.902833,1110.350167,1122.185167,943.0715,1528.863333,1578.941333,1101.44,1053.956333,954.1798333,563.8983333,3154.285667,2497.5495,553.7373333,74.887,5651.935667,839.0926667,71.05166667,2.34,0.071166667,8.456666667,2.151666667,12.76666667,0.581666667,0.105166667,2.484083333,22.5,,80.95,0.56,J22091,25,1800,A1T0443QKPQ000002X,J22091,6,3,168,504,0,0,228.94,9957240,1025003
03-08-2021 21:00,0.205,1388.148667,0.174,-0.096166667,37.44633333,38,29.96233333,30,30.005,30,2.157,354.791,514.6106667,708.9601667,59.98066667,66.50183333,80.19983333,2.52E+18,4080.138333,1369.582667,1430.016333,1430,1363.622833,1434.994167,1435,1369.668167,1362.475333,1465.086333,1023.960833,1015.8415,1110.607333,1121.985,942.7598333,1521.105,1580.050333,1101.44,1053.709333,950.3816667,554.8825,3157.908,2492.5545,550.3576667,74.66416667,5650.5505,834.0296667,71.05166667,2.34,0.071166667,8.456666667,2.151666667,12.76666667,0.581666667,0.105166667,2.484083333,22.5,,80.95,0.56,J22091,27,2300,A1T0443QKPQ000002X,J22091,6,3,168,504,0,0,228.94,9957240,1025003
03-08-2021 22:00,0.213333333,1388.664667,0.1705,-0.0775,37.287,38,29.96833333,30,29.994,30,2.156333333,351.3441667,509.6633333,702.5325,60.18166667,66.25666667,79.42766667,2.52E+18,4080.080167,1370.325167,1429.999167,1430,1362.66,1434.999,1435,1369.7275,1362.693833,1464.838333,1022.960667,1016.815833,1110.819667,1121.666667,942.7091667,1514.305167,1577.964167,1101.44,1053.540833,949.078,556.4756667,3160.5855,2489.431833,544.5181667,73.70316667,5650.143833,829.0003333,71.05166667,2.34,0.071166667,8.456666667,2.151666667,12.76666667,0.581666667,0.105166667,2.484083333,22.5,,80.95,0.56,J22091,22,2000,A1T0443QKPQ000002X,J22091,6,3,168,504,0,0,228.94,9957240,1025003
03-08-2021 23:00,0.197333333,1390.1595,0.1795,-0.152166667,37.58666667,38,29.98466667,30,29.98833333,30,2.156,353.8296667,513.1988333,705.7786667,59.82083333,66.19883333,79.63,2.52E+18,4080.048667,1369.7065,1429.955333,1430,1363.387667,1434.9955,1435,1369.386667,1363.074667,1465.239,1021.620167,1018.110833,1111.0775,1121.831,942.5081667,1521.879833,1579.711,1101.44,1053.564333,949.5681667,559.9251667,3157.8235,2488.9655,546.5405,73.9405,5646.728833,832.314,71.05166667,2.34,0.071166667,8.456666667,2.151666667,12.76666667,0.581666667,0.105166667,2.484083333,22.5,,80.95,0.56,J22091,28,2000,A1T0443QKPQ000002X,J22091,6,3,168,504,0,0,228.94,9957240,1025003
04-08-2021 00:00,0.203833333,1390.5295,0.183166667,-0.119,37.4605,38,29.969,30,30.00983333,30,2.157166667,353.4193333,513.0998333,704.8473333,59.0805,65.41516667,78.82066667,2.52E+18,4080.146,1370.304167,1429.989833,1430,1363.495833,1434.996,1435,1369.154667,1362.161167,1465.129833,1020.573167,1018.981,1111.144333,1121.998167,942.5406667,1519.719833,1579.699,1101.44,1053.4375,948.2543333,560.193,3157.9085,2494.790667,546.2338333,73.28633333,5652.803167,831.8306667,71.46,1.79,0.065866667,9.561666667,2.316666667,13.69333333,0.23,0.151166667,2.5034,20.16666667,,80.95,0.56,J22091,26,2100,A1T0443QKPQ000002X,J22091,6,3,168,504,0,0,228.94,9957240,1025003
04-08-2021 02:00,0.226166667,1389.8205,0.160666667,-0.129,37.34916667,38,29.9885,30,29.97666667,30,2.157,349.7718333,509.6861667,700.444,58.43033333,64.41833333,77.50783333,2.52E+18,4080.081167,1369.5475,1430.009833,1430,1363.7455,1435.043333,1435,1368.949167,1361.6035,1465.117167,1019.582,1020.390833,1111.089667,1121.54,942.7605,1510.665333,1578.224,1101.44,1053.728167,944.6785,555.322,3160.012833,2491.585167,543.834,71.9435,5651.5525,827.9115,71.46,1.79,0.065866667,9.561666667,2.316666667,13.69333333,0.23,0.151166667,2.5034,20.16666667,,80.95,0.56,J22091,31,2600,A1T0443QKPQ000002X,J22091,6,3,168,504,0,0,228.94,9957240,1025003
04-08-2021 03:00,0.216833333,1388.760833,0.189,-0.139833333,37.27983333,38,29.93133333,30,30.00183333,30,2.156666667,348.75,506.6343333,695.0423333,60.1985,65.94466667,78.70383333,2.52E+18,4080.0635,1369.977333,1430.015333,1430,1364.269333,1434.9715,1435,1369.749667,1362.561833,1465.359333,1018.189167,1020.9925,1111.3395,1122.044667,943.0133333,1511.6365,1577.643,1101.44,1054.1135,942.5893333,555.9546667,3163.751,2487.268667,538.5563333,72.745,5651.011167,824.0396667,71.46,1.79,0.065866667,9.561666667,2.316666667,13.69333333,0.23,0.151166667,2.5034,20.16666667,,80.95,0.56,J22091,28,2000,A1T0443QKPQ000002X,J22091,6,3,168,504,0,0,228.94,9957240,1025003
04-08-2021 04:00,0.212166667,1387.8585,0.1895,-0.092333333,37.34,38,29.97366667,30,29.972,30,2.156,347.0678333,504.7986667,692.3056667,61.95,67.76283333,80.61583333,2.52E+18,4079.98,1370.475833,1430.016833,1430,1364.255333,1434.9905,1435,1369.871167,1362.521333,1464.543833,1015.995667,1021.108667,1111.308333,1122.255833,942.9218333,1510.656,1576.616667,1101.44,1054.2595,940.0181667,557.1956667,3168.217833,2482.743167,536.5598333,74.44933333,5650.877167,821.0526667,71.46,1.79,0.065866667,9.561666667,2.316666667,13.69333333,0.23,0.151166667,2.5034,20.16666667,,80.95,0.56,J22091,32,2400,A1T0443QKPQ000002X,J22091,6,3,168,504,0,0,228.94,9957240,1025003
04-08-2021 05:00,0.182666667,1386.614667,0.201166667,-0.007833333,37.68466667,38,29.91783333,30,29.98733333,30,2.1555,348.0445,506.161,693.3621667,63.53816667,69.50316667,82.38433333,2.52E+18,4079.896667,1369.886167,1426.436333,1426.333333,1363.366,1435.030833,1435,1370.135167,1363.043667,1465.052333,1014.8955,1020.714167,1111.160167,1122.699833,942.9073333,1510.455333,1576.553833,1101.44,1054.568833,942.5293333,566.6715,3168.347667,2478.334667,536.5333333,76.13633333,5646.326667,822.1603333,71.46,1.79,0.065866667,9.561666667,2.316666667,13.69333333,0.23,0.151166667,2.5034,20.16666667,,80.95,0.56,J22091,33,2300,A1T0443QKPQ000002X,J22091,6,3,168,504,0,0,228.94,9957240,1025003
04-08-2021 06:00,0.1675,1386.508667,0.203166667,-0.1185,37.767,38,29.92766667,30,29.99533333,30,2.155333333,353.7433333,513.1755,702.2453333,64.3385,70.71933333,83.51,2.52E+18,4079.989167,1369.6185,1424.965333,1425,1362.992,1434.9855,1435,1370.6165,1363.5435,1465.3795,1013.164,1019.9895,1110.957,1123.175,943.0016667,1522.049667,1578.5995,1101.44,1054.946833,944.4193333,567.4253333,3155.900667,2477.766833,544.275,77.6035,5633.666833,828.6591667,71.46,1.79,0.065866667,9.561666667,2.316666667,13.69333333,0.23,0.151166667,2.5034,20.16666667,,80.95,0.56,J22091,28,2100,A1T0443QKPQ000002X,J22091,6,3,168,504,0,0,228.94,9957240,1025003
04-08-2021 07:00,0.1525,1385.62,0.172166667,-0.073666667,37.6975,38,29.9825,30,29.973,30,2.156333333,358.4998333,518.7598333,708.9426667,65.21083333,71.519,84.15316667,2.52E+18,4080.113333,1369.491167,1424.982167,1425,1362.019,1435.006833,1435,1370.783,1363.5645,1464.644,1010.928833,1019.768,1110.4985,1122.7085,943.0085,1527.869,1579.1235,1101.44,1055.0485,946.6945,560.042,3135.445667,2466.037167,550.8395,78.31483333,5601.486,832.689,71.46,1.79,0.065866667,9.561666667,2.316666667,13.69333333,0.23,0.151166667,2.5034,20.16666667,,80.95,0.55,J22091,26,2300,A1T0443QKPQ000002X,J22091,6,3,168,504,0,0,228.94,9957240,1025003
04-08-2021 08:00,0.1445,1385.232167,0.183833333,-0.1055,37.89233333,38,29.94916667,30,29.97833333,30,2.156,360.5646667,520.8251667,709.3853333,66.21733333,72.82483333,85.68033333,2.52E+18,4080.200167,1369.5615,1425.015667,1425,1360.001333,1434.999667,1435,1371.349667,1363.329,1464.9595,1007.464,1019.5445,1109.925667,1122.325667,943.0085,1521.572667,1579.157,1101.44,1055.1415,947.485,555.2631667,3126.0025,2454.55,552.4535,79.71666667,5580.396667,831.6266667,71.46,1.79,0.065866667,9.561666667,2.316666667,13.69333333,0.23,0.151166667,2.5034,20.16666667,,80.95,0.55,J22091,24,1900,A1T0443QKPQ000002X,J22091,6,3,168,504,0,0,228.94,9957240,1025003
04-08-2021 10:00,0.1445,1385.763833,0.199666667,-0.112,37.85983333,38,30.01733333,30,30.0045,30,2.155333333,353.3381667,511.8038333,699.592,65.086,71.87383333,84.89983333,2.52E+18,4080.136667,1369.323833,1424.999667,1425,1360.2875,1434.993333,1435,1370.281833,1362.544333,1465.221167,1000.860167,1018.656167,1108.898667,1122.501167,943.2538333,1517.366333,1578.58,1101.44,1055.083167,945.4205,554.2233333,3146.545667,2459.880833,542.8291667,79.57,5606.205833,824.3783333,71.46,1.79,0.065866667,9.561666667,2.316666667,13.69333333,0.23,0.151166667,2.5034,20.16666667,,80.95,0.55,J22091,29,2300,A1T0443QKPQ000002X,J22091,6,3,168,504,0,0,228.94,9957240,1025003
04-08-2021 12:00,0.150666667,1387.202,0.180666667,-0.143,37.86716667,38,30.02416667,30,29.981,30,2.156,355.6083333,516.1978333,704.3658333,63.85716667,70.59433333,83.5275,2.52E+18,4080.199,1368.505833,1425.029167,1425,1359.778,1434.963,1435,1369.689667,1362.230833,1464.794,999.0203333,1018.1075,1107.901833,1122.600167,943.5918333,1516.396833,1579.260167,1101.44,1055.047667,945.836,552.454,3144.682333,2467.416333,548.7356667,78.52733333,5612.054667,827.5666667,71.46,1.79,0.065866667,9.561666667,2.316666667,13.69333333,0.23,0.151166667,2.5034,20.16666667,,80.95,0.55,J22091,30,2300,A1T0443QKPQ000002X,J22091,6,3,168,504,0,0,228.94,9957240,1025003
04-08-2021 13:00,0.1625,1388.286333,0.188,-0.335,37.78266667,38,30.01883333,30,30.00233333,30,2.157166667,353.7485,512.3038333,700.6498333,62.43433333,69.0945,81.74116667,2.52E+18,4080.305333,1368.634667,1424.996667,1425,1360.206167,1435.019,1435,1370.537333,1363.215667,1464.716167,998.7695,1017.593167,1107.540167,1122.215167,943.7561667,1520.594167,1581.1325,1101.44,1055.052833,945.7683333,552.4151667,3160.941,2477.99,543.5773333,77.04,5639.009167,826.4718333,71.46,1.79,0.065866667,9.561666667,2.316666667,13.69333333,0.23,0.151166667,2.5034,20.16666667,,80.95,0.55,J22091,23,1700,A1T0443QKPQ000002X,J22091,6,3,168,504,0,0,228.94,9957240,1025003
04-08-2021 14:00,0.185166667,1389.620333,0.171,-0.086666667,37.7135,38,30.024,30,29.99583333,30,2.155666667,351.4913333,510.378,699.0543333,61.406,67.82316667,80.22966667,2.52E+18,4080.321,1369.175,1424.996667,1425,1361.282333,1434.9765,1435,1370.745833,1363.228,1465.168833,998.397,1016.733333,1107.385667,1122.172167,944.0228333,1512.161,1578.4,1101.44,1055.331167,944.3508333,555.464,3166.9205,2482.8825,542.5998333,75.46966667,5649.693333,824.9391667,71.46,1.79,0.065866667,9.561666667,2.316666667,13.69333333,0.23,0.151166667,2.5034,20.16666667,,80.95,0.55,J22091,26,1800,A1T0443QKPQ000002X,J22091,6,3,168,504,0,0,228.94,9957240,1025003
04-08-2021 15:00,0.178666667,1390.112167,0.170166667,-0.094666667,37.45666667,38,30.01916667,30,30.00133333,30,2.155333333,350.8653333,510.404,699.3711667,61.30316667,67.57533333,79.846,2.52E+18,4080.297167,1369.659667,1425.001,1425,1361.409333,1435.021333,1435,1371.300833,1364.216833,1464.931,998.3343333,1014.639833,1107.591667,1122.413667,944.3603333,1514.4375,1578.0775,1101.44,1055.8,944.2853333,559.719,3165.668333,2482.431667,542.3285,74.8405,5648.1655,824.9186667,71.46,1.79,0.065866667,9.561666667,2.316666667,13.69333333,0.23,0.151166667,2.5034,20.16666667,,80.95,0.55,J22091,31,2000,A1T0443QKPQ000002X,J22091,6,3,168,504,0,0,228.94,9957240,1025003
04-08-2021 16:00,0.191833333,1390.270833,0.1785,-0.173833333,37.70616667,38,30.0495,30,30.00783333,30,2.156333333,348.3466667,508.1981667,696.8575,61.10116667,67.41516667,79.734,2.52E+18,4080.359333,1369.740667,1425.03,1425,1361.774667,1435.018,1435,1372.333833,1366.092667,1464.946667,998.522,1012.5195,1107.443,1122.491167,944.483,1513.598167,1577.099833,1101.44,1056.309,942.3536667,561.0568333,3166.574333,2483.08,540.3791667,74.72516667,5649.629167,823.2703333,71.46,1.79,0.065866667,9.561666667,2.316666667,13.69333333,0.23,0.151166667,2.5034,20.16666667,,80.95,0.55,J22091,25,1900,A1T0443QKPQ000002X,J22091,6,3,168,504,0,0,228.94,9957240,1025003
04-08-2021 18:00,0.1765,1390.069833,0.162,-0.0975,37.395,38,30.031,30,29.9935,30,2.155333333,352.9798333,515.2173333,704.676,60.99916667,67.27166667,79.67383333,2.52E+18,4080.3875,1369.822167,1424.990333,1425,1362.163833,1435.017333,1435,1373.34,1365.529333,1464.9455,998.8678333,1011.003,1107.107,1121.246833,944.7683333,1515.955667,1578.397833,1101.44,1057.172333,945.9601667,569.6538333,3160.590667,2489.849333,546.7333333,74.467,5650.758167,829.8421667,71.46,1.79,0.065866667,9.561666667,2.316666667,13.69333333,0.23,0.151166667,2.5034,20.16666667,,80.95,0.55,J22091,27,1900,A1T0443QKPQ000002X,J22091,6,3,168,504,0,0,228.94,9957240,1025003
04-08-2021 19:00,0.171666667,1390.174,0.171,-0.153333333,37.57966667,38,30.04633333,30,30.012,30,2.155,352.7835,515.3966667,705.9195,60.8285,67.193,79.71583333,2.52E+18,4080.3765,1369.565167,1424.9985,1425,1361.363833,1434.988833,1435,1373.469,1366.574,1465.3065,998.4053333,1010.2425,1106.658167,1120.402167,944.7603333,1520.769833,1578.751667,1101.44,1057.4275,946.9828333,569.7198333,3159.551667,2490.952167,547.1671667,74.45933333,5650.48,830.8253333,71.46,1.79,0.065866667,9.561666667,2.316666667,13.69333333,0.23,0.151166667,2.5034,20.16666667,,80.95,0.55,J22091,30,2600,A1T0443QKPQ000002X,J22091,6,3,168,504,0,0,228.94,9957240,1025003
04-08-2021 20:00,0.179,1390.109333,0.162333333,-0.119166667,37.5375,38,30.0825,30,29.9985,30,2.156,349.987,512.1156667,703.8815,60.19983333,66.5895,79.19533333,2.52E+18,4080.323833,1368.677,1425.0255,1425,1362.162333,1434.991833,1435,1373.395833,1365.680167,1464.677,997.4175,1009.5635,1106.059833,1119.795167,944.9626667,1516.894167,1578.628167,1101.44,1057.739833,945.011,563.5038333,3161.540833,2489.590333,546.4143333,74.10466667,5651.0635,828.679,71.46,1.79,0.065866667,9.561666667,2.316666667,13.69333333,0.23,0.151166667,2.5034,20.16666667,,80.95,0.55,J22091,23,1800,A1T0443QKPQ000002X,J22091,6,3,168,504,0,0,228.94,9957240,1025003
04-08-2021 21:00,0.180166667,1389.6025,0.144666667,-0.187166667,37.38233333,38,30.03516667,30,29.998,30,2.157166667,348.578,510.1363333,701.6815,59.86966667,66.15466667,78.628,2.52E+18,4080.384333,1368.617833,1424.993833,1425,1361.805667,1435.012,1435,1372.754,1365.5595,1465.074,996.021,1009.476667,1105.906,1119.1615,944.8896667,1516.341833,1577.4445,1101.44,1057.845333,945.2156667,567.2473333,3161.472833,2486.943667,544.0465,73.47766667,5648.547167,827.3943333,71.46,1.79,0.065866667,9.561666667,2.316666667,13.69333333,0.23,0.151166667,2.5034,20.16666667,,80.95,0.55,J22091,24,2000,A1T0443QKPQ000002X,J22091,6,3,168,504,0,0,228.94,9957240,1025003
04-08-2021 22:00,0.177333333,1389.649667,0.180666667,-0.278166667,37.54,38,30.051,30,30.01416667,30,2.1555,348.6736667,509.932,703.13,59.87783333,66.1205,78.53866667,2.52E+18,4080.403167,1368.961833,1425.007333,1425,1360.849667,1435.021667,1435,1372.475833,1365.720667,1465.273667,995.3643333,1009.8765,1106.1115,1118.8775,944.8585,1517.774,1578.294833,1101.44,1057.893167,945.5833333,572.3736667,3159.499667,2488.360667,545.5873333,73.31316667,5647.799833,828.6133333,71.46,1.79,0.065866667,9.561666667,2.316666667,13.69333333,0.23,0.151166667,2.5034,20.16666667,,80.95,0.55,J22091,27,2300,A1T0443QKPQ000002X,J22091,6,3,168,504,0,0,228.94,9957240,1025003
04-08-2021 23:00,0.173166667,1390.3685,0.163333333,-0.271333333,37.46233333,38,30.04583333,30,29.98866667,30,2.155833333,347.4665,508.1148333,702.6375,59.87533333,66.187,78.6285,2.52E+18,4080.365167,1369.418667,1425.016,1425,1360.583333,1434.950667,1435,1372.752833,1365.903667,1465.022833,996.1476667,1010.560833,1106.224333,1118.3195,944.8025,1520.418,1578.717,1101.44,1057.787167,945.9123333,570.4146667,3160.081833,2487.978833,545.4831667,73.4065,5648.111167,828.1631667,71.46,1.79,0.065866667,9.561666667,2.316666667,13.69333333,0.23,0.151166667,2.5034,20.16666667,,80.95,0.55,J22091,23,1700,A1T0443QKPQ000002X,J22091,6,3,168,504,0,0,228.94,9957240,1025003
05-08-2021 00:00,0.184166667,1390.090833,0.172,-0.118166667,37.34766667,38,30.023,30,30.01133333,30,2.1575,344.4146667,504.8655,700.0998333,59.213,65.52816667,77.95566667,2.52E+18,4080.3395,1369.130333,1424.989,1425,1361.178,1435.025833,1435,1372.7005,1365.297333,1465.001,997.6796667,1011.482333,1106.099167,1117.991833,944.5926667,1516.700333,1578.8115,1101.44,1057.522667,942.774,565.2505,3161.215,2489.0865,543.4331667,72.91883333,5650.1815,825.8131667,71.03333333,1.696666667,0.107333333,10.22666667,2.673333333,13.91666667,0.166666667,0.099,2.5106,24.66666667,,80.95,0.55,J22091,32,2900,A1T0443QKPQ000002X,J22091,6,3,168,504,0,0,228.94,9957240,1025003
05-08-2021 02:00,0.177166667,1390.083667,0.168166667,-0.148166667,37.3945,38,30.02933333,30,30.02383333,30,2.156666667,347.7071667,506.7075,703.9826667,59.77466667,65.82683333,78.00683333,2.52E+18,4080.331667,1368.26,1425.0075,1425,1361.116833,1434.984833,1435,1371.106833,1363.354,1464.959333,1001.213167,1012.186,1105.6025,1117.382333,944.4463333,1516.646167,1579.506167,1101.44,1057.383833,943.4955,559.7771667,3159.086167,2490.182667,545.917,72.64833333,5649.204333,827.9495,71.03333333,1.696666667,0.107333333,10.22666667,2.673333333,13.91666667,0.166666667,0.099,2.5106,24.66666667,,80.95,0.55,J22091,30,2300,A1T0443QKPQ000002X,J22091,6,3,168,504,0,0,228.94,9957240,1025003
05-08-2021 03:00,0.192,1389.258833,0.176666667,-0.333,37.3955,38,30.00783333,30,29.99716667,30,2.156833333,346.3428333,504.8613333,701.762,61.005,66.8425,78.851,2.52E+18,4080.359167,1368.270333,1424.996,1425,1360.284167,1435.006667,1435,1370.4515,1362.759,1465.085,1001.994,1012.242833,1105.642333,1117.569667,944.567,1512.456,1577.8135,1101.44,1057.422167,940.0845,556.0651667,3161.206667,2490.314167,543.9248333,73.45383333,5651.459167,827.2723333,71.03333333,1.696666667,0.107333333,10.22666667,2.673333333,13.91666667,0.166666667,0.099,2.5106,24.66666667,,80.95,0.55,J22091,25,2100,A1T0443QKPQ000002X,J22091,6,3,168,504,0,0,228.94,9957240,1025003
05-08-2021 04:00,0.4095,1388.6295,0.195,-0.241666667,37.73383333,38,30.01866667,30,30.008,30,2.156333333,348.73,508.5818333,707.7015,61.28283333,66.138,76.1005,2.52E+18,4080.351,1368.572333,1425.0165,1425,1360.408167,1435.002167,1435,1370.577833,1363.276,1465.177167,1002.4845,1012.080667,1105.660333,1118.207333,944.815,1505.190167,1575.043,1101.44,1057.592,928.7648333,553.3405,3149.5035,2491.438667,549.4211667,72.49,5640.834333,832.7215,71.03333333,1.696666667,0.107333333,10.22666667,2.673333333,13.91666667,0.166666667,0.099,2.5106,24.66666667,,80.95,0.55,J22091,25,1800,A1T0443QKPQ000002X,J22091,6,3,168,504,0,0,228.94,9957240,1025003
05-08-2021 05:00,0.548166667,1387.747167,0.199,-0.063,37.8265,38,30.00233333,30,30.0085,30,2.157,360.1301667,513.6531667,705.6766667,61.55833333,66.0655,75.18383333,2.52E+18,4080.266333,1369.228167,1424.974167,1425,1360.514333,1434.9605,1435,1370.9425,1363.5375,1464.739667,1003.315667,1011.300167,1105.95,1118.602333,944.8558333,1509.201833,1576.175167,1101.44,1057.611,923.1083333,556.4021667,3142.658167,2489.638167,549.7813333,71.28,5632.36,834.8821667,71.03333333,1.696666667,0.107333333,10.22666667,2.673333333,13.91666667,0.166666667,0.099,2.5106,24.66666667,,80.95,0.55,J22091,28,2400,A1T0443QKPQ000002X,J22091,6,3,168,504,0,0,228.94,9957240,1025003
05-08-2021 06:00,0.506833333,1387.163833,0.204666667,-0.130166667,37.88283333,38,30.04033333,30,30.0445,30,2.154666667,377.087,527.8941667,713.5293333,62.25916667,66.85333333,76.05366667,2.52E+18,4080.344,1368.924,1424.981,1425,1360.6095,1434.991167,1435,1371.012667,1363.849667,1465.188833,1004.604833,1011.287167,1106.688,1119.174833,945.115,1516.350667,1577.098833,1101.44,1057.700167,924.1853333,557.8348333,3116.58,2487.761167,558.978,71.89366667,5604.330667,840.0073333,71.03333333,1.696666667,0.107333333,10.22666667,2.673333333,13.91666667,0.166666667,0.099,2.5106,24.66666667,,80.95,0.55,J22091,22,2000,A1T0443QKPQ000002X,J22091,6,3,168,504,0,0,228.94,9957240,1025003
05-08-2021 07:00,0.511166667,1386.449333,0.181666667,-0.1275,37.85566667,38,30.01866667,30,30.00116667,30,2.155666667,379.6568333,530.681,710.7148333,62.41716667,67.14466667,76.519,2.52E+18,4080.312833,1369.053667,1425.0095,1425,1360.568833,1434.998333,1435,1371.7355,1364.980833,1465.163333,1006.454,1010.758,1107.5365,1119.696667,945.3005,1517.140667,1577.738333,1101.44,1057.77,923.4086667,550.2633333,3107.308833,2485.961333,561.9391667,72.31766667,5593.219,845.4401667,71.03333333,1.696666667,0.107333333,10.22666667,2.673333333,13.91666667,0.166666667,0.099,2.5106,24.66666667,,80.95,0.55,J22091,31,2300,A1T0443QKPQ000002X,J22091,6,3,168,504,0,0,228.94,9957240,1025003
05-08-2021 08:00,0.506,1386.331,0.172833333,-0.086833333,38.069,38,30.03216667,30,30.02483333,30,2.156,377.3211667,531.43,699.484,62.734,67.61433333,77.21016667,2.52E+18,4080.265833,1369.540833,1424.997,1425,1360.136833,1434.995667,1435,1372.651833,1365.1065,1464.7315,1008.556667,1010.414333,1107.871,1120.199667,945.307,1517.317,1577.834,1101.44,1057.7785,920.8823333,549.1885,3105.575667,2476.607667,559.356,72.97466667,5582.175333,855.3006667,71.03333333,1.696666667,0.107333333,10.22666667,2.673333333,13.91666667,0.166666667,0.099,2.5106,24.66666667,,80.95,0.55,J22091,24,2000,A1T0443QKPQ000002X,J22091,6,3,168,504,0,0,228.94,9957240,1025003
05-08-2021 10:00,0.517833333,1385.852833,0.181666667,-0.147333333,37.9825,38,29.97266667,30,30.0175,30,2.1565,367.7606667,524.4576667,689.9706667,62.96433333,67.8435,77.59183333,2.52E+18,4080.294667,1369.596,1425.029667,1425,1359.723167,1434.993,1435,1371.9595,1363.788667,1464.818833,1010.337833,1011.658,1107.535333,1120.201333,945.1745,1514.721833,1576.351,1101.44,1057.610167,913.6545,562.125,3110.068667,2466.688167,550.6541667,73.46666667,5576.652333,849.202,71.03333333,1.696666667,0.107333333,10.22666667,2.673333333,13.91666667,0.166666667,0.099,2.5106,24.66666667,,80.95,0.55,J22091,31,2300,A1T0443QKPQ000002X,J22091,6,3,168,504,0,0,228.94,9957240,1025003
05-08-2021 11:00,0.5085,1386.288833,0.188,-0.1635,37.81333333,38,30.014,30,30.02716667,30,2.155666667,372.1648333,526.6241667,694.6856667,62.81883333,67.99283333,77.99533333,2.52E+18,4080.2585,1369.845167,1425.004667,1425,1359.646833,1435.052667,1435,1371.465167,1364.053667,1465.0375,1010.1425,1012.164833,1107.153833,1119.831,945.2243333,1519.155667,1575.820333,1101.44,1057.686333,913.544,563.6636667,3106.408333,2476.263,552.9405,73.811,5582.740333,851.391,71.03333333,1.696666667,0.107333333,10.22666667,2.673333333,13.91666667,0.166666667,0.099,2.5106,24.66666667,,80.95,0.55,J22091,33,2800,A1T0443QKPQ000002X,J22091,6,3,168,504,0,0,228.94,9957240,1025003
05-08-2021 12:00,0.5115,1386.550667,0.163666667,-0.119,37.8195,38,30.00016667,30,30.00866667,30,2.154833333,376.1038333,532.286,701.2561667,61.9255,67.13033333,77.31583333,2.52E+18,4080.2835,1369.2575,1424.979,1425,1359.530833,1434.983667,1435,1371.486,1364.128167,1464.972,1010.627333,1012.918,1106.698,1119.368833,945.195,1521.863833,1576.610667,1101.44,1057.618,914.8273333,559.1356667,3100.658167,2483.103667,559.3123333,73.30066667,5583.863,856.4101667,71.03333333,1.696666667,0.107333333,10.22666667,2.673333333,13.91666667,0.166666667,0.099,2.5106,24.66666667,,80.95,0.55,J22091,39,2800,A1T0443QKPQ000002X,J22091,6,3,168,504,0,0,228.94,9957240,1025003
05-08-2021 13:00,0.532,1387.2085,0.187166667,-0.112333333,37.99116667,38,29.9805,30,30.01483333,30,2.156333333,375.547,532.2985,699.7151667,60.70633333,65.90083333,76.08833333,2.52E+18,4080.375833,1369.3355,1425.0325,1425,1359.297833,1435.033167,1435,1371.740833,1364.550333,1464.981167,1011.778667,1013.9175,1106.539167,1118.998167,945.0695,1517.476333,1577.165,1101.44,1057.4585,914.102,552.6198333,3108.266667,2489.066333,560.9395,72.36283333,5597.1785,855.2658333,71.03333333,1.696666667,0.107333333,10.22666667,2.673333333,13.91666667,0.166666667,0.099,2.5106,24.66666667,,84.33,0.55,J22091,40,3000,A1T0443QKPQ000002X,J22091,6,3,168,504,0,0,228.94,9957240,1025003
05-08-2021 14:00,0.560333333,1388.094667,0.1885,-0.050833333,37.80866667,38,29.99483333,30,30.03266667,30,2.155666667,370.687,524.5605,691.2325,59.70433333,64.6825,74.5115,2.52E+18,4080.372,1368.823667,1424.9865,1425,1359.493167,1434.974167,1435,1372.5865,1365.56,1465.436833,1013.380333,1014.525833,1106.6595,1118.535,944.974,1515.083833,1576.641167,1101.44,1057.295833,912.251,557.016,3129.245167,2496.238333,552.7336667,70.83116667,5625.501667,850.1726667,71.03333333,1.696666667,0.107333333,10.22666667,2.673333333,13.91666667,0.166666667,0.099,2.5106,24.66666667,,80.95,0.55,J22091,35,2600,A1T0443QKPQ000002X,J22091,6,3,168,504,0,0,228.94,9957240,1025003
05-08-2021 15:00,0.563333333,1388.641,0.1445,-0.082833333,37.76916667,38,30.011,30,29.99533333,30,2.156333333,370.0975,524.2133333,692.0533333,59.23316667,64.139,73.8895,2.52E+18,4080.368167,1368.997833,1425.026,1425,1359.715333,1435.036667,1435,1372.872167,1365.282167,1464.873167,1015.150667,1015.481333,1106.815,1118.2835,944.9411667,1517.418833,1577.61,1101.44,1057.255,912.0715,558.4211667,3134.506167,2500.913667,552.1826667,70.036,5635.378,851.5883333,71.03333333,1.696666667,0.107333333,10.22666667,2.673333333,13.91666667,0.166666667,0.099,2.5106,24.66666667,,80.95,0.55,J22091,40,2500,A1T0443QKPQ000002X,J22091,6,3,168,504,0,0,228.94,9957240,1025003
05-08-2021 16:00,0.565666667,1389.211667,0.156333333,-0.028666667,37.84133333,38,29.997,30,30.01416667,30,2.155666667,372.5818333,525.5923333,693.8093333,59.06516667,63.928,73.6495,2.52E+18,4080.360833,1368.670333,1424.9975,1425,1360.371,1434.999667,1435,1372.847333,1364.559333,1464.962167,1016.3765,1016.5975,1106.632667,1118.3545,944.8971667,1517.317833,1576.860167,1101.44,1057.142667,913.1445,560.6443333,3134.911833,2505.7645,553.238,69.70816667,5640.644667,851.2858333,71.03333333,1.696666667,0.107333333,10.22666667,2.673333333,13.91666667,0.166666667,0.099,2.5106,24.66666667,,77.58,0.55,J22091,27,2000,A1T0443QKPQ000002X,J22091,6,3,168,504,0,0,228.94,9957240,1025003
05-08-2021 18:00,0.580833333,1389.9315,0.1655,-0.143166667,37.672,38,30.03483333,30,30.0205,30,2.156333333,371.968,525.9346667,692.6455,58.37016667,63.0895,72.75916667,2.52E+18,4080.421,1369.190833,1425.021,1425,1360.5485,1435.003167,1435,1372.717667,1362.552,1465.099333,1016.487,1019.067833,1107.071833,1117.051333,944.9906667,1519.9105,1577.9405,1101.44,1057.008333,911.799,548.0251667,3138.335167,2510.380667,553.3426667,68.82466667,5648.490667,850.7693333,71.03333333,1.696666667,0.107333333,10.22666667,2.673333333,13.91666667,0.166666667,0.099,2.5106,24.66666667,,77.58,0.55,J22091,32,2200,A1T0443QKPQ000002X,J22091,6,3,168,504,0,0,228.94,9957240,1025003
05-08-2021 19:00,0.582333333,1390.146333,0.187833333,-0.1425,37.46083333,38,29.98983333,30,30.00183333,30,2.157,370.601,525.2138333,690.8528333,58.37766667,63.0665,72.64383333,2.52E+18,4080.447833,1369.835667,1424.990167,1425,1361.060333,1434.98,1435,1372.909333,1362.381833,1465.037667,1016.682333,1020.160833,1107.515167,1116.207,945.059,1515.980833,1576.7625,1101.44,1057.08,910.8123333,548.4933333,3140.709167,2506.567833,550.8935,68.6935,5647.114333,847.9026667,71.03333333,1.696666667,0.107333333,10.22666667,2.673333333,13.91666667,0.166666667,0.099,2.5106,24.66666667,,80.95,0.55,J22091,37,3100,A1T0443QKPQ000002X,J22091,6,3,168,504,0,0,228.94,9957240,1025003
