Repository: RitwikKhandelwal/Piramal-Kosamba

File: 2. Efficiency/45tpd/1. Flat Files/Amber_B6.csv (part 12 of 14)
6 HP Set Value,B6 LP Process value,B6 LP Set Value,Header Gas Pressure Process value,Recuprator Left Bottom temp Process value,Recuprator Left Middle temp Process value,Recuprator Left top temp Process value,Recuprator Right Bottom temp Process value,Recuprator Right Middle temp Process value,Recuprator Right top temp Process value,Row Key,Total cold air flow  Process value,B6 Front Bottom Process value,B6 Rear Bottom Process value,B6 Rear Top temp Process value,B6 Rear Top temp Set Value,Melter Bottom 1 temp Process value,Melter Bottom 2 temp Process value,Melter Bottom 3 temp Process value,Melter Bottom 4 temp Process value,Melter Bottom 5 temp Process value,Melter Crown 1 temp Process value,Melter Crown 2 temp Process value,Riser temp( not available) Process value,Thraot Sleeper Process value,west gas channel right side Process value,Total gas flow Process value,Total hot air left Process value,Total hot air right Process value,Total hot air left temp Process value,Total hot air right temp Process value,Total hot air Process value,Thermocouple stack ( Chimney) left Process value,chem_comp_SiO2,chem_comp_Al2O3,chem_comp_Fe2O3,chem_comp_CaO,chem_comp_MgO,chem_comp_Na2O,chem_comp_K2O,chem_comp_SO3,physical_test_density_gm_cc,physical_test_seed_count_result,Unnamed: 72,DPR Eff,ActDrw(Ton),JobNumber,DefectCountSum,SampleSizeSum,FGCode,Number,NumberOfSection,NumberOfGob,GobCutPerMinute,ISMachineActualSpeed,GobWeightLow,GobWeightHigh,GlassDraw,PackedQunatity,ProductionOrderNumber
18-08-2021 14:00,1.004,1394.6895,0.161,-0.07,37.50166667,37.5,29.99883333,30,2.158,354.5086667,502.7896667,691.3613333,58.95633333,68.17416667,87.78633333,2.52E+18,4081.048167,1345.162167,1345.650667,1350.0225,1350,1028.405,1007.249833,1088.429167,1122.022833,943.8828333,1486.1475,1563.156667,1101.44,1059.836167,927.5345,584.2533333,3145.234333,2504.177333,536.0006667,81.53283333,5649.3825,816.9768333,71.66,1.773333333,0.067433333,9.321666667,2.395,13.66666667,0.251666667,0.156,2.500616667,26.16666667,,79.78,0.73,J22293,30,1400,A1V0865QKPQ000001X,J22293,6,2,58,116.57,0,0,228.57,1658562,1025226
18-08-2021 16:00,1.024166667,1395.324667,0.173,-0.042166667,37.48683333,37.5,30.00283333,30,2.158,362.6266667,514.5033333,704.3188333,59.02333333,68.16616667,87.62316667,2.52E+18,4081.117167,1346.369333,1346.952667,1350.012167,1350,1027.874333,1005.617,1088.24,1122.608333,944.0518333,1487.037333,1565.574167,1101.44,1060.384167,930.1331667,587.0705,3137.612167,2513.4735,547.171,81.33983333,5651.0245,829.2265,71.66,1.773333333,0.067433333,9.321666667,2.395,13.66666667,0.251666667,0.156,2.500616667,26.16666667,,76.77,0.73,J22293,26,1200,A1V0865QKPQ000001X,J22293,6,2,58,116.57,0,0,228.57,1658562,1025226
18-08-2021 18:00,1.023333333,1396.088,0.180166667,-0.071666667,37.49783333,37.5,30.00083333,30,2.158666667,354.5223333,502.492,688.0813333,58.76316667,67.41333333,86.20333333,2.52E+18,4081.020167,1346.716333,1347.196167,1350.085833,1350,1028.848,1005.527167,1087.947167,1123.337333,943.9808333,1487.743667,1565.022167,1101.44,1060.513167,924.7035,587.0273333,3149.716667,2500.427167,533.9811667,80.17716667,5650.001667,816.1941667,71.66,1.773333333,0.067433333,9.321666667,2.395,13.66666667,0.251666667,0.156,2.500616667,26.16666667,,78.28,0.73,J22293,28,1300,A1V0865QKPQ000001X,J22293,6,2,58,116.57,0,0,228.57,1658562,1025226
18-08-2021 19:00,1.019166667,1396.236,0.160333333,-0.083,37.50033333,37.5,30.01166667,30,2.158,352.446,499.4616667,683.8696667,58.6795,67.09883333,85.5045,2.52E+18,4081.037167,1346.464667,1347.411833,1349.9855,1350,1029.091833,1006.146333,1087.877,1123.4005,943.9395,1479.48,1563.102667,1101.44,1060.663167,922.227,588.7713333,3151.517833,2498.710333,530.5901667,79.64833333,5650.096833,812.5976667,71.66,1.773333333,0.067433333,9.321666667,2.395,13.66666667,0.251666667,0.156,2.500616667,26.16666667,,82.8,0.73,J22293,50,1800,A1V0865QKPQ000001X,J22293,6,2,58,116.57,0,0,228.57,1658562,1025226
18-08-2021 21:00,1.037,1396.393667,0.161,-0.069333333,37.49616667,37.5,29.99316667,30,2.157333333,358.5605,508.7143333,696.0963333,58.26716667,66.96866667,85.72016667,2.52E+18,4081.0425,1347.082667,1348.4685,1350.0305,1350,1029.332167,1006.7375,1087.435667,1123.380833,944.358,1483.6415,1562.497,1101.44,1061.1355,926.8775,604.4863333,3143.423,2507.5755,539.9821667,79.734,5651.188667,824.8718333,71.66,1.773333333,0.067433333,9.321666667,2.395,13.66666667,0.251666667,0.156,2.500616667,26.16666667,,82.8,0.73,J22293,48,1700,A1V0865QKPQ000001X,J22293,6,2,58,116.57,0,0,228.57,1658562,1025226
18-08-2021 22:00,1.034333333,1396.4845,0.157833333,-0.1875,37.50733333,37.5,30.00683333,30,2.158,355.8165,505.9691667,692.2928333,57.74333333,66.16016667,84.65516667,2.52E+18,4080.937667,1347.096833,1348.508833,1350.054,1350,1029.443333,1006.935,1087.906,1123.093667,944.3108333,1480.182833,1560.838167,1101.44,1061.218167,924.2956667,598.1773333,3146.038667,2503.0795,539.0483333,78.88666667,5649.315667,821.7493333,71.66,1.773333333,0.067433333,9.321666667,2.395,13.66666667,0.251666667,0.156,2.500616667,26.16666667,,82.8,0.73,J22293,34,1300,A1V0865QKPQ000001X,J22293,6,2,58,116.57,0,0,228.57,1658562,1025226
19-08-2021 00:00,1.0405,1397.500833,0.166666667,-0.002333333,37.49533333,37.5,30.00566667,30,2.156833333,360.6321667,511.2111667,698.1481667,57.67283333,65.80866667,83.66883333,2.52E+18,4080.6625,1347.932667,1349.042333,1349.9855,1350,1030.0655,1008.392333,1087.477333,1122.858833,944.4095,1480.825667,1562.011333,1101.44,1061.838167,925.4903333,604.7195,3139.941167,2511.035,541.7425,77.861,5650.795833,828.8783333,70.584,2.418,0.3266,7.892,2.134,12.38,0.572,0.0992,2.48696,22.2,,79.78,0.73,J22293,56,1800,A1V0865QKPQ000001X,J22293,6,2,58,116.57,0,0,228.57,1658562,1025226
19-08-2021 02:00,1.0375,1396.682667,0.161166667,-0.0565,37.48816667,37.5,29.9995,30,2.1585,357.4845,508.0083333,696.1986667,56.74983333,64.9745,82.9755,2.52E+18,4080.642,1346.773167,1347.949,1349.967167,1350,1031.283333,1008.660167,1085.8855,1123.538667,944.6076667,1485.154,1564.215167,1101.44,1061.682833,924.4306667,593.5321667,3141.858667,2508.609667,541.8513333,77.47816667,5650.474167,825.3678333,70.584,2.418,0.3266,7.892,2.134,12.38,0.572,0.0992,2.48696,22.2,,79.78,0.73,J22293,40,2500,A1V0865QKPQ000001X,J22293,6,2,58,116.57,0,0,228.57,1658562,1025226
19-08-2021 03:00,1.0435,1397.530167,0.178666667,-0.0335,37.49083333,37.5,29.98383333,30,2.157666667,355.2633333,504.3546667,691.8078333,55.555,63.7605,81.74266667,2.52E+18,4080.8235,1346.5415,1347.048,1349.899833,1350,1031.947667,1007.810333,1085.686,1123.431,944.9216667,1479.670333,1561.987333,1101.44,1061.604667,925.6865,595.9061667,3142.079667,2508.5765,536.3611667,76.205,5650.573,823.4458333,70.584,2.418,0.3266,7.892,2.134,12.38,0.572,0.0992,2.48696,22.2,,82.8,0.73,J22293,32,2100,A1V0865QKPQ000001X,J22293,6,2,58,116.57,0,0,228.57,1658562,1025226
19-08-2021 05:00,1.064,1399.217833,0.196333333,0.017833333,37.479,37.5,29.98566667,30,2.1575,364.3988333,514.9133333,705.5976667,57.73933333,65.79283333,84.2045,2.52E+18,4081.074167,1346.731167,1347.8595,1349.989,1350,1033.312667,1006.155,1086.049833,1123.910167,944.9251667,1478.723667,1563.040833,1101.44,1061.745333,927.0525,597.257,3135.4555,2513.023833,546.948,77.94766667,5648.5275,833.1966667,70.584,2.418,0.3266,7.892,2.134,12.38,0.572,0.0992,2.48696,22.2,,82.8,0.73,J22293,36,2300,A1V0865QKPQ000001X,J22293,6,2,58,116.57,0,0,228.57,1658562,1025226
19-08-2021 06:00,1.0675,1398.519333,0.182,-0.016333333,37.51333333,37.5,30.00166667,30,2.157166667,368.404,520.9413333,714.5903333,58.09616667,66.21166667,84.52666667,2.52E+18,4081.036167,1347.388833,1348.232333,1350.064,1350,1033.803,1006.23,1085.8305,1123.981167,944.9645,1480.796833,1565.1815,1101.44,1062.066833,928.2916667,596.8335,3130.191333,2520.010667,554.4523333,78.4165,5650.1075,839.0873333,70.584,2.418,0.3266,7.892,2.134,12.38,0.572,0.0992,2.48696,22.2,,82.8,0.73,J22293,28,2100,A1V0865QKPQ000001X,J22293,6,2,58,116.57,0,0,228.57,1658562,1025226
19-08-2021 08:00,1.054166667,1394.147167,0.169833333,-0.0245,37.501,37.5,30.01133333,30,2.157666667,360.1908333,510.8126667,698.9676667,57.36116667,65.51516667,83.41416667,2.52E+18,4081.006833,1346.957667,1347.506833,1350.080333,1350,1034.520167,1007.493333,1085.816,1123.833667,945.162,1481.219167,1564.09,1101.44,1062.809,927.4825,597.1981667,3140.338333,2508.5235,543.342,77.821,5648.798667,827.4706667,70.584,2.418,0.3266,7.892,2.134,12.38,0.572,0.0992,2.48696,22.2,,78.28,0.73,J22293,32,2400,A1V0865QKPQ000001X,J22293,6,2,58,116.57,0,0,228.57,1658562,1025226
19-08-2021 10:00,1.091833333,1393.5515,0.1885,-0.041333333,37.50516667,37.5,30.021,30,2.157666667,366.784,523.1001667,714.9325,56.71883333,65.43,84.72533333,2.52E+18,4081.082667,1345.718333,1346.477333,1349.999167,1350,1034.856667,1007.646333,1085.945,1122.9095,945.1756667,1477.989167,1564.234167,1101.44,1062.873,931.4273333,592.6028333,3130.460333,2520.7375,556.609,78.45766667,5651.2415,840.6848333,70.584,2.418,0.3266,7.892,2.134,12.38,0.572,0.0992,2.48696,22.2,,81.29,0.73,J22293,41,2800,A1V0865QKPQ000001X,J22293,6,2,58,116.57,0,0,228.57,1658562,1025226
19-08-2021 11:00,1.074666667,1394.528833,0.1845,-0.089,37.52616667,37.5,30.03,30,2.156833333,361.7491667,513.0266667,702.401,56.931,65.26316667,84.1845,2.52E+18,4081.089167,1346.582667,1346.642667,1349.9995,1350,1034.901667,1007.971333,1086.2835,1122.829167,945.1703333,1478.230333,1564.6965,1101.44,1063.001167,930.8881667,590.1176667,3140.507,2512.978833,546.2708333,78.03433333,5653.497667,831.0135,70.584,2.418,0.3266,7.892,2.134,12.38,0.572,0.0992,2.48696,22.2,,82.8,0.73,J22293,40,2900,A1V0865QKPQ000001X,J22293,6,2,58,116.57,0,0,228.57,1658562,1025226
19-08-2021 13:00,1.069,1395.633167,0.165333333,-0.0305,37.50233333,37.5,30.01383333,30,2.158,360.4433333,507.768,696.0498333,56.52333333,64.89,84.0995,2.52E+18,4081.152,1347.102333,1346.785,1350.036,1350,1035.462,1007.316833,1086.903167,1122.862667,945.1838333,1483.087167,1566.438667,1101.44,1063.196,928.8635,590.017,3144.137167,2507.558667,540.0628333,77.57,5651.7695,824.5031667,70.584,2.418,0.3266,7.892,2.134,12.38,0.572,0.0992,2.48696,22.2,,81.29,0.73,J22293,29,1900,A1V0865QKPQ000001X,J22293,6,2,58,116.57,0,0,228.57,1658562,1025226
19-08-2021 14:00,1.0635,1396.3295,0.1515,-0.069,37.49583333,37.5,30.004,30,2.157833333,358.7023333,506.955,693.3751667,56.9015,65.36383333,84.72733333,2.52E+18,4081.140667,1346.868333,1346.786,1349.9205,1350,1035.419833,1006.6605,1087.419167,1123.083333,945.2251667,1481.7905,1564.792667,1101.44,1063.360667,928.6646667,589.9665,3145.543833,2504.179833,538.1526667,78.2155,5649.747333,823.9496667,70.584,2.418,0.3266,7.892,2.134,12.38,0.572,0.0992,2.48696,22.2,,82.8,0.73,J22293,42,2300,A1V0865QKPQ000001X,J22293,6,2,58,116.57,0,0,228.57,1658562,1025226
19-08-2021 16:00,1.074666667,1396.914333,0.168833333,-0.014166667,37.49933333,37.5,29.98133333,30,2.156666667,363.184,509.854,697.841,57.75166667,66.43616667,86.28216667,2.52E+18,4081.147833,1347.725,1347.298,1349.959167,1350,1035.0395,1002.619,1088.764167,1122.649833,945.4611667,1476.89,1565.094333,1101.44,1063.553167,930.1491667,590.2463333,3143.612667,2504.892333,541.5043333,79.5885,5648.6035,824.7511667,70.584,2.418,0.3266,7.892,2.134,12.38,0.572,0.0992,2.48696,22.2,,81.29,0.74,J22293,34,2100,A1V0865QKPQ000001X,J22293,6,2,58,116.57,0,0,228.57,1658562,1025226
19-08-2021 18:00,1.080847458,1396.611525,0.178983051,0.003389831,37.48745763,37.5,29.98915254,30,2.157118644,368.4749153,518.7266102,710.74,57.67271186,66.45338983,86.61118644,2.52E+18,4081.074746,1347.701186,1347.206441,1349.983051,1350,1034.280678,1001.544068,1089.114746,1122.71,945.4474576,1480.415763,1567.252542,1101.44,1063.654746,932.4032203,590.2252542,3136.664237,2514.855763,551.4613559,79.80186441,5651.705763,834.6730508,70.584,2.418,0.3266,7.892,2.134,12.38,0.572,0.0992,2.48696,22.2,,82.8,0.74,J22293,34,1700,A1V0865QKPQ000001X,J22293,6,2,58,116.57,0,0,228.57,1658562,1025226
19-08-2021 19:00,1.068833333,1396.923667,0.158833333,-0.063,37.47116667,37.5,29.98933333,30,2.157666667,363.1938333,511.5303333,702.3303333,57.08133333,65.76816667,85.62,2.52E+18,4080.8755,1347.603167,1347.306,1350.003167,1350,1033.849,1001.4405,1088.882167,1122.964333,945.4751667,1479.265667,1566.954333,1101.44,1063.738333,931.4008333,585.2703333,3145.720667,2504.0295,544.672,79.2235,5649.7395,827.5548333,70.584,2.418,0.3266,7.892,2.134,12.38,0.572,0.0992,2.48696,22.2,,82.8,0.74,J22293,30,1200,A1V0865QKPQ000001X,J22293,6,2,58,116.57,0,0,228.57,1658562,1025226
19-08-2021 21:00,1.076,1397.547833,0.155666667,0.026666667,37.48833333,37.5,29.996,30,2.157166667,364.9716667,513.094,702.9463333,56.67083333,65.16966667,84.634,2.52E+18,4080.719167,1347.351333,1346.951333,1350.072667,1350,1033.640667,997.9645,1089.953667,1123.448167,945.6238333,1475.465333,1565.9225,1101.44,1063.8375,932.1055,589.8726667,3145.8885,2503.164833,544.4815,78.13433333,5648.902167,828.7488333,70.584,2.418,0.3266,7.892,2.134,12.38,0.572,0.0992,2.48696,22.2,,82.8,0.74,J22293,32,1700,A1V0865QKPQ000001X,J22293,6,2,58,116.57,0,0,228.57,1658562,1025226
19-08-2021 22:00,1.0825,1397.603333,0.1715,-0.060833333,37.4765,37.5,29.99,30,2.156666667,366.7155,513.995,705.5883333,56.2175,64.75566667,84.224,2.52E+18,4080.7245,1346.9195,1347.274333,1349.931167,1350,1033.4345,996.8943333,1090.518333,1123.33,945.7835,1477.280333,1566.791333,1101.44,1064.031,932.385,590.2921667,3143.675667,2504.011167,547.0226667,77.90966667,5647.6615,829.9253333,70.584,2.418,0.3266,7.892,2.134,12.38,0.572,0.0992,2.48696,22.2,,82.8,0.74,J22293,32,1500,A1V0865QKPQ000001X,J22293,6,2,58,116.57,0,0,228.57,1658562,1025226
20-08-2021 00:00,1.103833333,1397.079833,0.1545,-0.0675,37.48166667,37.5,29.991,30,2.1565,368.6148333,516.6405,709.9106667,55.333,63.84683333,83.08233333,2.52E+18,4080.734167,1347.289167,1348.077333,1350.065667,1350,1033.274667,995.847,1091.219333,1123.451167,946.118,1474.534333,1565.512667,1101.44,1064.672333,932.8888333,589.4896667,3140.157833,2509.853833,548.7198333,77.00583333,5650.050167,835.5305,71.635,1.771666667,0.066416667,9.351666667,2.361666667,13.68,0.251666667,0.154166667,2.501366667,27.33333333,,79.78,0.74,J22293,36,1500,A1V0865QKPQ000001X,J22293,6,2,58,116.57,0,0,228.57,1658562,1025226
20-08-2021 02:00,1.194333333,1397.5915,0.142833333,-2.78E-18,37.52133333,37.5,30.009,30,2.157166667,362.798,507.1595,702.3248333,54.5105,62.848,81.85,2.52E+18,4080.874167,1346.349667,1347.46,1349.976167,1350,1033.009,998.1071667,1092.242167,1124.215833,946.47,1473.534333,1565.938667,1101.44,1065.207167,931.3496667,589.2836667,3146.372167,2501.666167,542.7645,75.86733333,5648.110667,830.2523333,71.635,1.771666667,0.066416667,9.351666667,2.361666667,13.68,0.251666667,0.154166667,2.501366667,27.33333333,,82.8,0.74,J22293,32,2100,A1V0865QKPQ000001X,J22293,6,2,58,116.57,0,0,228.57,1658562,1025226
20-08-2021 03:00,1.1775,1397.590833,0.182166667,-0.0755,37.50866667,37.5,30.00966667,30,2.157666667,362.1181667,507.8261667,700.4071667,54.5175,62.72883333,81.472,2.52E+18,4081.0445,1347.328833,1347.538333,1350.041333,1350,1033.199833,998.4373333,1092.473167,1124.916833,946.7911667,1473.988167,1566.294333,1101.44,1065.711167,929.5546667,590.0686667,3146.710667,2502.663167,541.801,75.403,5649.164,828.2105,71.635,1.771666667,0.066416667,9.351666667,2.361666667,13.68,0.251666667,0.154166667,2.501366667,27.33333333,,82.8,0.73,J22293,30,2000,A1V0865QKPQ000001X,J22293,6,2,58,116.57,0,0,228.57,1658562,1025226
20-08-2021 05:00,1.081,1395.487167,0.201166667,-0.099833333,37.51866667,37.5,30.02933333,30,2.1575,362.3196667,507.885,701.084,55.80433333,63.74483333,81.67966667,2.52E+18,4080.993,1347.679333,1348.153667,1350.0675,1350,1033.340667,995.547,1092.166833,1125.674667,947.032,1477.935833,1567.234833,1101.44,1066.275167,925.7921667,584.5718333,3144.238667,2507.189667,542.5028333,76.0045,5651.377333,805.7555,71.635,1.771666667,0.066416667,9.351666667,2.361666667,13.68,0.251666667,0.154166667,2.501366667,27.33333333,,82.8,0.74,J22293,29,2100,A1V0865QKPQ000001X,J22293,6,2,58,116.57,0,0,228.57,1658562,1025226
20-08-2021 06:00,1.061166667,1394.188,0.182166667,-0.070333333,37.53433333,37.5,30.01466667,30,2.157166667,355.637,498.6536667,691.4125,55.25233333,62.77266667,79.68283333,2.52E+18,4080.919167,1347.117333,1348.195667,1349.963667,1350,1033.365667,993.4616667,1092.0425,1125.7015,947.014,1472.413833,1563.690167,1101.44,1066.736333,920.4438333,581.221,3148.940833,2501.642167,534.3255,74.6905,5650.586333,820.9413333,71.635,1.771666667,0.066416667,9.351666667,2.361666667,13.68,0.251666667,0.154166667,2.501366667,27.33333333,,82.8,0.74,J22293,30,2100,A1V0865QKPQ000001X,J22293,6,2,58,116.57,0,0,228.57,1658562,1025226
20-08-2021 08:00,1.079166667,1392.418333,0.152666667,-0.049,37.52883333,37.5,30.01383333,30,2.157333333,359.3101667,505.2753333,700.611,55.065,62.6465,79.48733333,2.52E+18,4080.867333,1346.722333,1347.824833,1350.028667,1350,1032.427,990.1393333,1093.8615,1126.087833,947.3883333,1475.147,1563.4265,1101.44,1067.022333,921.5123333,590.1928333,3141.415,2506.084167,541.1663333,74.26133333,5647.632167,830.6291667,71.635,1.771666667,0.066416667,9.351666667,2.361666667,13.68,0.251666667,0.154166667,2.501366667,27.33333333,,81.29,0.74,J22293,28,2100,A1V0865QKPQ000001X,J22293,6,2,58,116.57,0,0,228.57,1658562,1025226
20-08-2021 10:00,1.079666667,1390.536333,0.1585,-0.082666667,37.52283333,37.5,30.01766667,30,2.1575,362.6846667,511.382,708.1391667,54.68916667,62.3365,79.52833333,2.52E+18,4080.8185,1346.013667,1347.582667,1349.9645,1350,1032.636667,992.0946667,1093.025833,1127.0655,947.9151667,1473.091333,1563.287667,1101.44,1067.364667,923.0446667,589.3985,3135.446167,2513.798333,547.1758333,74.02266667,5649.358667,838.1453333,71.635,1.771666667,0.066416667,9.351666667,2.361666667,13.68,0.251666667,0.154166667,2.501366667,27.33333333,,81.29,0.74,J22293,36,2200,A1V0865QKPQ000001X,J22293,6,2,58,116.57,0,0,228.57,1658562,1025226
20-08-2021 11:00,1.071666667,1390.349667,0.171666667,-0.075833333,37.4995,37.5,29.99816667,30,2.156666667,359.756,508.1516667,704.7016667,53.88916667,61.54516667,78.81416667,2.52E+18,4080.928833,1345.146333,1347.3215,1349.915,1350,1032.869833,993.7516667,1091.477167,1127.262167,948.0416667,1472.594,1561.767833,1101.44,1067.508167,923.226,590.4206667,3137.950833,2513.237167,544.9246667,73.4025,5651.192167,835.6936667,71.635,1.771666667,0.066416667,9.351666667,2.361666667,13.68,0.251666667,0.154166667,2.501366667,27.33333333,,82.8,0.74,J22293,38,2500,A1V0865QKPQ000001X,J22293,6,2,58,116.57,0,0,228.57,1658562,1025226
20-08-2021 13:00,1.114166667,1393.368333,0.1655,-0.0615,37.48166667,37.5,29.98283333,30,2.156666667,359.4351667,508.6653333,706.3506667,54.00816667,62.12716667,80.36183333,2.52E+18,4081.062333,1346.107667,1347.006167,1349.992167,1350,1033.201833,997.2161667,1087.970167,1126.756167,948.0251667,1471.6775,1562.334667,1101.44,1067.710167,924.6501667,594.0621667,3139.7215,2509.949167,545.3231667,74.08833333,5649.5585,834.2813333,71.635,1.771666667,0.066416667,9.351666667,2.361666667,13.68,0.251666667,0.154166667,2.501366667,27.33333333,,82.8,0.74,J22293,36,2300,A1V0865QKPQ000001X,J22293,6,2,58,116.57,0,0,228.57,1658562,1025226
20-08-2021 14:00,1.119,1393.988833,0.156,-0.0375,37.48433333,37.5,29.99533333,30,2.157666667,357.8096667,507.5806667,705.809,54.1785,62.36633333,80.90166667,2.52E+18,4081.096333,1345.9595,1347.313667,1349.949,1350,1033.383833,999.1121667,1087.295,1127.011667,948.168,1472.235167,1562.267833,1101.44,1067.693833,924.8236667,595.2773333,3141.931333,2505.180667,544.188,74.851,5647.071167,833.0963333,71.635,1.771666667,0.066416667,9.351666667,2.361666667,13.68,0.251666667,0.154166667,2.501366667,27.33333333,,82.8,0.74,J22293,41,2400,A1V0865QKPQ000001X,J22293,6,2,58,116.57,0,0,228.57,1658562,1025226
20-08-2021 16:00,1.106666667,1394.608833,0.145166667,-0.057666667,37.475,37.5,29.98983333,30,2.156333333,355.8171667,503.7166667,699.8445,56.32433333,64.37083333,82.82633333,2.52E+18,4080.9585,1346.1885,1346.539667,1350.034667,1350,1033.995667,1001.274833,1087.061667,1126.557667,948.5093333,1469.728667,1561.362167,1101.44,1067.5925,924.3501667,596.4356667,3150.059833,2500.247667,539.179,76.47766667,5650.224167,829.1906667,71.635,1.771666667,0.066416667,9.351666667,2.361666667,13.68,0.251666667,0.154166667,2.501366667,27.33333333,,81.29,0.74,J22293,31,2300,A1V0865QKPQ000001X,J22293,6,2,58,116.57,0,0,228.57,1658562,1025226
20-08-2021 18:00,1.105666667,1394.564,0.158,-0.071833333,37.47816667,37.5,29.9825,30,2.157,354.2761667,501.8015,698.3158333,56.37783333,64.5015,82.9245,2.52E+18,4080.814833,1345.730667,1346.092,1349.955833,1350,1034.505,1002.355,1086.6285,1126.010167,948.7728333,1473.958333,1562.4465,1101.44,1067.542667,924.2698333,594.9641667,3152.970667,2494.992833,537.4233333,77.00966667,5649.392833,825.4358333,71.635,1.771666667,0.066416667,9.351666667,2.361666667,13.68,0.251666667,0.154166667,2.501366667,27.33333333,,82.8,0.74,J22293,48,1900,A1V0865QKPQ000001X,J22293,6,2,58,116.57,0,0,228.57,1658562,1025226
20-08-2021 19:00,1.104,1394.6145,0.139166667,-0.0115,37.48083333,37.5,29.98883333,30,2.156666667,356.012,503.8125,700.5206667,56.51783333,64.44433333,82.624,2.52E+18,4080.724167,1346.129167,1346.1935,1350.079333,1350,1034.606833,1002.790333,1086.363667,1126.113833,948.9138333,1473.683,1563.3765,1101.44,1067.568333,924.6363333,596.4878333,3151.047833,2496.806333,538.4986667,76.62683333,5647.776833,826.9571667,71.635,1.771666667,0.066416667,9.351666667,2.361666667,13.68,0.251666667,0.154166667,2.501366667,27.33333333,,82.8,0.74,J22293,38,1700,A1V0865QKPQ000001X,J22293,6,2,58,116.57,0,0,228.57,1658562,1025226
20-08-2021 20:00,1.104166667,1394.4035,0.147833333,-0.016833333,37.4915,37.5,29.97883333,30,2.1565,359.3733333,507.9306667,706.6588333,56.3325,64.43766667,82.78666667,2.52E+18,4080.715333,1345.786667,1345.773167,1350.6235,1350.7,1034.310333,1002.9225,1086.3185,1126.3835,948.8643333,1468.932333,1561.167833,1101.44,1067.4605,925.0098333,597.8356667,3147.217833,2502.714333,543.1471667,76.74583333,5649.967167,831.787,71.635,1.771666667,0.066416667,9.351666667,2.361666667,13.68,0.251666667,0.154166667,2.501366667,27.33333333,,82.8,0.74,J22293,30,1500,A1V0865QKPQ000001X,J22293,6,2,58,116.57,0,0,228.57,1658562,1025226
20-08-2021 22:00,1.099333333,1393.45,0.158333333,-0.0775,37.5235,37.5,30.01933333,30,2.156,365.476,515.7736667,716.0131667,56.6035,64.58233333,82.6905,2.52E+18,4080.715667,1345.1445,1346.716167,1352.077667,1352,1033.811167,1001.7335,1087.367167,1126.8515,948.9958333,1466.652667,1561.632,1101.44,1067.391167,925.0466667,597.1023333,3139.029,2511.617833,550.4035,76.6895,5650.6995,838.7165,71.635,1.771666667,0.066416667,9.351666667,2.361666667,13.68,0.251666667,0.154166667,2.501366667,27.33333333,,82.8,0.74,J22293,40,1700,A1V0865QKPQ000001X,J22293,6,2,58,116.57,0,0,228.57,1658562,1025226
21-08-2021 00:00,1.118,1393.564,0.141666667,-0.021166667,37.509,37.5,30.02833333,30,2.157,363.0063333,510.0295,710.2433333,56.53883333,64.55616667,82.9195,2.52E+18,4080.649667,1346.6495,1346.230167,1352.056333,1352,1034.393833,1003.127667,1087.657167,1126.809167,948.9866667,1467.9015,1561.569,1101.44,1067.554833,925.7736667,592.717,3144.7965,2503.574833,547.258,76.875,5648.350667,833.2,70.75666667,2.313333333,0.275,8.293333333,2.166666667,12.46333333,0.588333333,0.100333333,2.486866667,22.33333333,,79.78,0.74,J22293,38,1500,A1V0865QKPQ000001X,J22293,6,2,58,116.57,0,0,228.57,1658562,1025226
21-08-2021 02:00,1.081833333,1393.3675,0.152333333,-0.011,37.52966667,37.5,30.0275,30,2.157166667,365.732,513.3783333,713.251,55.42983333,63.39666667,81.5205,2.52E+18,4080.6625,1346.165833,1346.014,1351.035,1350.933333,1035.618167,1004.526167,1086.672167,1127.188333,949.1961667,1468.567833,1561.918667,1101.44,1067.796333,924.1105,592.6438333,3140.9745,2510.5155,550.5386667,75.7895,5651.46,835.7023333,70.75666667,2.313333333,0.275,8.293333333,2.166666667,12.46333333,0.588333333,0.100333333,2.486866667,22.33333333,,82.8,0.73,J22293,54,2600,A1V0865QKPQ000001X,J22293,6,2,58,116.57,0,0,228.57,1658562,1025226
21-08-2021 03:00,1.067333333,1393.106833,0.171333333,-0.045833333,37.51333333,37.5,30.02933333,30,2.156166667,365.4306667,512.0846667,710.1585,55.60116667,63.17766667,80.58916667,2.52E+18,4080.6,1345.215,1345.2955,1349.978,1350,1036.1425,1004.684,1086.4055,1127.520167,949.2238333,1466.088667,1561.290667,1101.44,1067.930833,921.8423333,595.5171667,3141.3585,2507.124667,546.9005,74.95466667,5648.485833,833.729,70.75666667,2.313333333,0.275,8.293333333,2.166666667,12.46333333,0.588333333,0.100333333,2.486866667,22.33333333,,82.8,0.73,J22293,52,3100,A1V0865QKPQ000001X,J22293,6,2,58,116.57,0,0,228.57,1658562,1025226
21-08-2021 06:00,1.076666667,1391.185667,0.179833333,0.0265,37.47316667,37.5,29.99933333,30,2.157333333,369.5073333,517.2331667,720.1525,56.174,63.70266667,80.84583333,2.52E+18,4080.6605,1345.941667,1346.0505,1350.107667,1350,1037.595,1004.778167,1086.987333,1128.754167,949.3985,1466.4985,1564.853833,1101.44,1068.502,921.2861667,587.0395,3135.194333,2512.348833,555.0823333,75.24666667,5647.668667,841.6773333,70.75666667,2.313333333,0.275,8.293333333,2.166666667,12.46333333,0.588333333,0.100333333,2.486866667,22.33333333,,82.8,0.73,J22293,62,2400,A1V0865QKPQ000001X,J22293,6,2,58,116.57,0,0,228.57,1658562,1025226
21-08-2021 08:00,1.075833333,1390.652667,0.156333333,-0.062833333,37.4925,37.5,29.991,30,2.158,366.0491667,510.2433333,711.5265,56.67183333,64.025,80.86283333,2.52E+18,4080.724667,1345.8225,1346.020333,1350.05,1350,1038.1425,1008.494833,1087.218333,1128.6195,949.43,1463.715,1564.651167,1101.44,1068.523667,919.4971667,585.7133333,3142.1495,2506.16,547.1311667,75.13533333,5648.198,835.1225,70.75666667,2.313333333,0.275,8.293333333,2.166666667,12.46333333,0.588333333,0.100333333,2.486866667,22.33333333,,60.22,0.73,J22293,58,3000,A1V0865QKPQ000001X,J22293,6,2,58,116.57,0,0,228.57,1658562,1025226
21-08-2021 10:00,1.0685,1391.417333,0.154833333,-0.0825,37.51633333,37.5,29.988,30,2.1575,366.047,509.7865,710.7255,58.91766667,66.0835,82.76733333,2.52E+18,4080.729667,1246.692333,1351.493833,1372.2575,1369.333333,1036.9105,1009.368667,1088.0235,1127.376,949.8011667,1470.789333,1566.438,1101.44,1068.534833,916.1155,582.1791667,3146.2305,2506.050833,546.527,76.788,5652.231,833.6345,70.75666667,2.313333333,0.275,8.293333333,2.166666667,12.46333333,0.588333333,0.100333333,2.486866667,22.33333333,,56.9,0.73,J22293,98,4000,A1V0865QKPQ000001X,J22293,6,2,58,116.57,0,0,228.57,1658562,1025226
21-08-2021 11:00,1.052166667,1391.469167,0.162,-0.061833333,37.489,37.5,29.9815,30,2.157333333,361.7816667,503.8435,703.3923333,59.1195,66.31933333,83.0255,2.52E+18,4080.7025,1353.8085,1352.078,1359.939667,1360,1036.456833,1009.410833,1088.4865,1126.860333,949.7998333,1468.813667,1565.8135,1101.44,1068.363833,912.2426667,580.4105,3152.053167,2494.6835,540.6546667,77.2325,5646.810667,827.3528333,70.75666667,2.313333333,0.275,8.293333333,2.166666667,12.46333333,0.588333333,0.100333333,2.486866667,22.33333333,,45.16,0.73,J22293,76,4000,A1V0865QKPQ000001X,J22293,6,2,58,116.57,0,0,228.57,1658562,1025226
21-08-2021 13:00,1.098833333,1393.447167,0.173666667,0.0225,37.49266667,37.5,29.999,30,2.158,361.121,504.1996667,703.3618333,58.703,66.4305,84.05633333,2.52E+18,4080.752833,1351.069667,1350.429,1359.983167,1360,1035.203333,1009.1985,1090.243,1125.899,949.8416667,1468.938,1563.679333,1101.44,1068.887,914.4315,586.3298333,3153.6065,2497.519833,539.4545,77.92733333,5650.954167,826.8113333,70.75666667,2.313333333,0.275,8.293333333,2.166666667,12.46333333,0.588333333,0.100333333,2.486866667,22.33333333,,49.68,0.73,J22293,58,3300,A1V0865QKPQ000001X,J22293,6,2,58,116.57,0,0,228.57,1658562,1025226
21-08-2021 14:00,1.121166667,1392.783833,0.1775,0.017833333,37.50966667,37.5,30.01483333,30,2.157833333,365.3433333,510.6758333,711.1295,58.85766667,66.68933333,84.92466667,2.52E+18,4080.8095,1352.606167,1350.448833,1359.967667,1360,1034.730833,1007.718,1091.335,1125.276667,949.9991667,1466.626667,1565.212833,1101.44,1069.04,916.4488333,585.0941667,3148.9375,2502.058167,546.1253333,78.40066667,5651.105333,833.5278333,70.75666667,2.313333333,0.275,8.293333333,2.166666667,12.46333333,0.588333333,0.100333333,2.486866667,22.33333333,,70.75,0.73,J22293,34,2400,A1V0865QKPQ000001X,J22293,6,2,58,116.57,0,0,228.57,1658562,1025226
21-08-2021 16:00,1.0925,1392.924,0.155333333,0.029333333,37.51283333,37.5,30.02166667,30,2.1585,350.0731667,492.8726667,687.2078333,57.844,65.4925,83.30883333,2.52E+18,4080.946,1352.0975,1350.514333,1360.031333,1360,1033.963333,1004.598,1091.964833,1124.856167,950.341,1461.9475,1561.671833,1101.44,1069.1035,908.4348333,591.2771667,3164.8855,2483.644167,527.371,77.322,5648.461667,814.3796667,70.75666667,2.313333333,0.275,8.293333333,2.166666667,12.46333333,0.588333333,0.100333333,2.486866667,22.33333333,,0,0.73,J22293,34,2500,A1V0865QKPQ000001X,J22293,6,2,58,116.57,0,0,228.57,1658562,1025226
21-08-2021 18:00,1.130666667,1393.677,0.150833333,0.0145,37.5095,37.5,30.015,30,2.1565,353.2366667,499.7508333,695.3828333,57.45616667,65.27933333,83.3545,2.52E+18,4080.966167,1353.1425,1350.796167,1359.994833,1360,1033.023167,1002.345,1091.585667,1124.695333,950.4923333,1475.311667,1561.249833,1101.44,1069.339333,911.3781667,594.2373333,3159.301833,2492.091833,533.0035,77.18233333,5651.2385,820.4703333,70.75666667,2.313333333,0.275,8.293333333,2.166666667,12.46333333,0.588333333,0.100333333,2.486866667,22.33333333,,67.74,0.73,J22293,24,1200,A1V0865QKPQ000001X,J22293,6,2,58,116.57,0,0,228.57,1658562,1025226
21-08-2021 19:00,1.172166667,1393.659833,0.1615,-0.02,37.50983333,37.5,30.01683333,30,2.156166667,361.5278333,511.402,710.7231667,56.92066667,64.85616667,83.28216667,2.52E+18,4080.9415,1353.481333,1350.839167,1360.012,1360,1032.247833,999.5953333,1091.091167,1123.891,950.5563333,1472.1475,1562.484,1101.44,1069.311,914.6145,594.5195,3148.168333,2500.169,544.4941667,76.9255,5648.439,833.0646667,70.75666667,2.313333333,0.275,8.293333333,2.166666667,12.46333333,0.588333333,0.100333333,2.486866667,22.33333333,,67.74,0.73,J22293,28,1100,A1V0865QKPQ000001X,J22293,6,2,58,116.57,0,0,228.57,1658562,1025226
21-08-2021 20:00,1.174166667,1394.470167,0.156833333,-0.007666667,37.508,37.5,30.01116667,30,2.1565,371.3353333,520.776,722.0776667,57.49116667,65.3965,84.11,2.52E+18,4081.028167,1353.505667,1351.083667,1359.967833,1360,1031.675,996.01,1090.603,1123.848333,950.6178333,1473.255167,1562.478,1101.44,1069.4395,915.3906667,590.1411667,3140.059833,2510.191333,555.3006667,77.389,5650.216667,841.2503333,70.75666667,2.313333333,0.275,8.293333333,2.166666667,12.46333333,0.588333333,0.100333333,2.486866667,22.33333333,,78.28,0.73,J22293,36,1600,A1V0865QKPQ000001X,J22293,6,2,58,116.57,0,0,228.57,1658562,1025226
21-08-2021 22:00,1.131,1394.904667,0.153333333,0.0305,37.50383333,37.5,30.01583333,30,2.156833333,371.1293333,510.3743333,708.4493333,57.463,65.2985,83.6815,2.52E+18,4080.774,1352.983667,1350.4295,1360.007667,1360,1030.828,987.661,1089.568167,1124.166833,950.7796667,1469.934833,1563.6755,1101.44,1069.1955,918.0313333,582.0468333,3149.5,2500.0985,546.0723333,77.38283333,5649.376,827.9191667,70.75666667,2.313333333,0.275,8.293333333,2.166666667,12.46333333,0.588333333,0.100333333,2.486866667,22.33333333,,78.28,0.73,J22293,26,1100,A1V0865QKPQ000001X,J22293,6,2,58,116.57,0,0,228.57,1658562,1025226
22-08-2021 00:00,1.133666667,1394.762167,0.1595,-0.0225,37.49133333,37.5,29.99283333,30,2.157666667,377.439,516.4983333,716.0526667,56.534,64.40066667,82.8835,2.52E+18,4080.736333,1352.4065,1350.310333,1360.010167,1360,1030.565167,981.4975,1088.518,1123.936833,950.8471667,1469.186333,1564.852167,1101.44,1069.057833,919.169,588.8016667,3142.656833,2506.689,551.666,76.5485,5649.256167,835.3856667,71.60666667,1.773333333,0.066166667,9.306666667,2.388333333,13.71666667,0.236666667,0.155666667,2.501116667,23.66666667,,78.28,0.73,J22293,28,1400,A1V0865QKPQ000001X,J22293,6,2,58,116.57,0,0,228.57,1658562,1025226
22-08-2021 02:00,1.1525,1394.941167,0.161333333,-0.011166667,37.49,37.5,29.975,30,2.157,381.98,520.2781667,720.5675,55.85233333,63.74283333,82.24466667,2.52E+18,4080.821,1352.493,1350.442667,1359.994667,1360,1031.367333,976.6515,1088.454667,1124.369667,950.8136667,1468.708333,1564.910333,1101.44,1068.869667,920.2205,582.4518333,3138.823167,2510.134,556.6168333,75.74166667,5649.114,839.1813333,71.60666667,1.773333333,0.066166667,9.306666667,2.388333333,13.71666667,0.236666667,0.155666667,2.501116667,23.66666667,,81.29,0.73,J22293,38,1900,A1V0865QKPQ000001X,J22293,6,2,58,116.57,0,0,228.57,1658562,1025226
22-08-2021 03:00,1.144833333,1394.634833,0.154833333,-0.044,36.17566667,37.5,29.22166667,30,2.158333333,376.6216667,512.9735,711.5371667,55.19183333,63.13533333,81.80716667,2.52E+18,4080.767167,1352.219667,1350.459333,1360.044833,1360,1031.745,974.8605,1088.559667,1124.510167,950.7728333,1470.758,1565.4115,1101.44,1069.073,919.986,580.1813333,3146.046,2502.901667,550.0246667,75.54816667,5648.935167,831.0433333,71.60666667,1.773333333,0.066166667,9.306666667,2.388333333,13.71666667,0.236666667,0.155666667,2.501116667,23.66666667,,82.8,0.73,J22293,34,2200,A1V0865QKPQ000001X,J22293,6,2,58,116.57,0,0,228.57,1658562,1025226
22-08-2021 05:00,1.162333333,1395.084833,0.175333333,0.058833333,37.478,37.5,29.9845,30,2.1565,382.9348333,518.376,718.0155,56.507,64.0805,82.5615,2.52E+18,4080.9805,1354.268833,1350.980167,1360.0195,1360,1031.669667,972.5715,1088.290833,1124.411667,950.6005,1470.710833,1566.376167,1101.44,1069.753167,919.3586667,579.6803333,3141.714167,2505.443667,552.3086667,75.59283333,5647.2365,837.6591667,71.60666667,1.773333333,0.066166667,9.306666667,2.388333333,13.71666667,0.236666667,0.155666667,2.501116667,23.66666667,,82.8,0.73,J22293,34,2200,A1V0865QKPQ000001X,J22293,6,2,58,116.57,0,0,228.57,1658562,1025226
22-08-2021 06:00,1.151666667,1394.928333,0.200333333,-0.028166667,37.48983333,37.5,29.98583333,30,2.156333333,386.11,525.5338333,724.4008333,56.73783333,64.6465,83.50533333,2.52E+18,4081.072333,1354.143,1351.2875,1359.948167,1360,1031.471333,972.6661667,1088.083667,1124.5035,950.7558333,1469.836667,1566.022833,1101.44,1069.919,919.9368333,573.8136667,3137.6295,2513.151667,560.4095,76.71483333,5650.794333,842.339,71.60666667,1.773333333,0.066166667,9.306666667,2.388333333,13.71666667,0.236666667,0.155666667,2.501116667,23.66666667,,82.8,0.73,J22293,30,2100,A1V0865QKPQ000001X,J22293,6,2,58,116.57,0,0,228.57,1658562,1025226
22-08-2021 08:00,1.136833333,1394.894333,0.174166667,0.007333333,37.51483333,37.5,29.994,30,2.156333333,383.8633333,522.6648333,717.8093333,59.37916667,67.08266667,85.618,2.52E+18,4081.03,1354.287167,1351.359,1359.994833,1360,1031.431833,974.7383333,1089.0545,1124.516667,950.9648333,1467.217167,1564.634167,1101.44,1070.196167,919.9228333,568.5255,3144.554333,2504.741667,555.4101667,78.35333333,5649.358167,838.4691667,71.60666667,1.773333333,0.066166667,9.306666667,2.388333333,13.71666667,0.236666667,0.155666667,2.501116667,23.66666667,,79.78,0.73,J22293,30,2200,A1V0865QKPQ000001X,J22293,6,2,58,116.57,0,0,228.57,1658562,1025226
22-08-2021 10:00,1.088,1394.536167,0.175666667,0.012833333,37.50416667,37.5,29.99733333,30,2.158333333,380.5343333,516.804,710.1235,59.88533333,67.591,86.05783333,2.52E+18,4080.950833,1353.89,1350.514333,1359.994167,1360,1031.6725,978.3838333,1088.6475,1125.9925,951.0741667,1471.469167,1565.454667,1101.44,1070.375667,916.5021667,567.235,3151.502167,2501.181333,549.5916667,79.30166667,5652.694167,831.257,71.60666667,1.773333333,0.066166667,9.306666667,2.388333333,13.71666667,0.236666667,0.155666667,2.501116667,23.66666667,,60.22,0.73,J22293,32,2200,A1V0865QKPQ000001X,J22293,6,2,58,116.57,0,0,228.57,1658562,1025226
22-08-2021 11:00,1.103666667,1394.220167,0.153666667,-0.030666667,37.5155,37.5,30.00533333,30,2.156833333,380.4208333,517.1403333,710.596,60.37783333,68.14116667,86.64966667,2.52E+18,4080.9225,1354.045667,1350.917833,1360.057333,1360,1032.056833,980.1083333,1088.375,1126.283333,951.1643333,1470.597833,1564.030333,1101.44,1070.653667,916.6958333,566.726,3152.115667,2496.88,549.464,79.78016667,5649.011833,830.9473333,71.60666667,1.773333333,0.066166667,9.306666667,2.388333333,13.71666667,0.236666667,0.155666667,2.501116667,23.66666667,,82.8,0.73,J22293,37,2700,A1V0865QKPQ000001X,J22293,6,2,58,116.57,0,0,228.57,1658562,1025226
22-08-2021 13:00,1.1255,1393.537667,0.171166667,0.014666667,37.53133333,37.5,30.02516667,30,2.156666667,388.6403333,524.9361667,719.0266667,59.51666667,67.61916667,86.587,2.52E+18,4080.952333,1353.770167,1351.167167,1360.055167,1360,1032.357167,983.6348333,1087.627333,1126.793333,951.2061667,1467.587667,1564.219333,1101.44,1070.922667,917.5181667,574.177,3146.989667,2504.477833,556.9576667,79.9205,5651.244,836.7821667,71.60666667,1.773333333,0.066166667,9.306666667,2.388333333,13.71666667,0.236666667,0.155666667,2.501116667,23.66666667,,82.8,0.73,J22293,32,2300,A1V0865QKPQ000001X,J22293,6,2,58,116.57,0,0,228.57,1658562,1025226
22-08-2021 14:00,1.134,1393.851333,0.1575,-0.011166667,37.55783333,37.5,30.03433333,30,2.156666667,386.0778333,522.0261667,716.9861667,58.82316667,66.73533333,85.5005,2.52E+18,4080.951,1354.004833,1351.034,1360.024333,1360,1032.869333,984.5448333,1087.372,1126.8035,951.3883333,1466.603333,1564.378167,1101.44,1070.975167,916.4666667,571.4643333,3146.7425,2503.714,555.1098333,78.95566667,5650.5015,834.7003333,71.60666667,1.773333333,0.066166667,9.306666667,2.388333333,13.71666667,0.236666667,0.155666667,2.501116667,23.66666667,,82.8,0.73,J22293,35,2300,A1V0865QKPQ000001X,J22293,6,2,58,116.57,0,0,228.57,1658562,1025226
22-08-2021 16:00,1.141833333,1394.9685,0.139833333,0.0035,37.52666667,37.5,30.01683333,30,2.156333333,385.2668333,524.1406667,718.3726667,57.29216667,65.26083333,83.83933333,2.52E+18,4080.847167,1353.278833,1351.126333,1359.982167,1360,1034.393,987.5203333,1087.222167,1127.360167,951.654,1467.2135,1564.494333,1101.44,1071.4055,916.696,569.7211667,3143.283333,2504.312667,557.1173333,77.42966667,5647.521833,836.7871667,71.60666667,1.773333333,0.066166667,9.306666667,2.388333333,13.71666667,0.236666667,0.155666667,2.501116667,23.66666667,,79.78,0.73,J22293,28,1900,A1V0865QKPQ000001X,J22293,6,2,58,116.57,0,0,228.57,1658562,1025226
22-08-2021 18:00,1.138135593,1396.437458,0.168813559,0.005423729,37.51949153,37.5,30.01169492,30,2.157457627,382.8683051,518.3016949,713.1355932,56.1359322,64.00491525,82.29694915,2.52E+18,4080.875593,1353.370508,1351.082881,1359.992034,1360,1035.583898,989.8837288,1085.982203,1128.237458,951.8391525,1470.007627,1565.583051,1101.44,1071.841186,913.9601695,568.8705085,3146.925424,2504.134068,551.7911864,76.03542373,5651.11322,831.8472881,71.60666667,1.773333333,0.066166667,9.306666667,2.388333333,13.71666667,0.236666667,0.155666667,2.501116667,23.66666667,,82.8,0.73,J22293,36,1600,A1V0865QKPQ000001X,J22293,6,2,58,116.57,0,0,228.57,1658562,1025226
22-08-2021 19:00,1.137,1396.609833,0.168666667,-0.028666667,37.50433333,37.5,30.00666667,30,2.156333333,380.768,514.8148333,707.857,55.1965,63.10933333,81.27283333,2.52E+18,4080.9275,1353.781167,1351.659,1360.020833,1360,1036.132667,991.0176667,1085.417167,1128.352833,952.0241667,1467.422167,1564.160333,1101.44,1071.894667,912.825,572.0766667,3148.515333,2502.434,547.385,75.15683333,5650.9305,827.8698333,71.60666667,1.773333333,0.066166667,9.306666667,2.388333333,13.71666667,0.236666667,0.155666667,2.501116667,23.66666667,,82.8,0.73,J22293,40,1200,A1V0865QKPQ000001X,J22293,6,2,58,116.57,0,0,228.57,1658562,1025226
22-08-2021 20:00,1.143,1396.395333,0.1445,-0.024166667,37.491,37.5,29.99466667,30,2.155333333,383.4403333,519.807,712.0173333,54.99066667,62.7395,80.75716667,2.52E+18,4080.878333,1353.4195,1351.4215,1359.994833,1360,1036.874833,991.754,1085.226,1128.117833,952.2178333,1468.663167,1566.0055,1101.44,1072.036167,913.3341667,573.8743333,3143.859667,2507.094333,550.549,74.40333333,5651.0185,831.7175,71.60666667,1.773333333,0.066166667,9.306666667,2.388333333,13.71666667,0.236666667,0.155666667,2.501116667,23.66666667,,82.8,0.73,J22293,44,1900,A1V0865QKPQ000001X,J22293,6,2,58,116.57,0,0,228.57,1658562,1025226
22-08-2021 22:00,1.152666667,1396.406,0.156333333,-0.076333333,37.47716667,37.5,29.98933333,30,2.156,385.3365,520.863,714.205,54.56916667,62.1565,79.99316667,2.52E+18,4080.6535,1353.207333,1351.621667,1359.931667,1360,1038.265333,991.8423333,1084.909833,1127.973667,952.3128333,1466.167333,1564.109333,1101.44,1072.1035,912.506,574.7011667,3141.815,2506.913,552.6593333,73.65333333,5648.662333,834.2505,71.60666667,1.773333333,0.066166667,9.306666667,2.388333333,13.71666667,0.236666667,0.155666667,2.501116667,23.66666667,,82.8,0.73,J22293,34,1600,A1V0865QKPQ000001X,J22293,6,2,58,116.57,0,0,228.57,1658562,1025226
23-08-2021 00:00,1.177666667,1396.810667,0.132833333,0.019,37.48316667,37.5,29.98283333,30,2.155666667,388.8256667,527.5478333,726.7138333,55.226,63.18633333,81.519,2.52E+18,4080.674667,1354.402333,1351.937,1359.953333,1360,1039.310667,990.2338333,1084.835667,1128.435333,952.5195,1470.752,1567.884,1101.44,1072.533333,912.4948333,572.6988333,3136.011833,2513.890667,561.982,74.953,5649.8975,843.4158333,70.78333333,2.313333333,0.268833333,8.261666667,2.188333333,12.49166667,0.561666667,0.102,2.486566667,21.83333333,,79.78,0.73,J22293,38,1700,A1V0865QKPQ000001X,J22293,6,2,58,116.57,0,0,228.57,1658562,1025226
