Repository: RitwikKhandelwal/Piramal-Kosamba

File: 2. Efficiency/45tpd/1. Flat Files/Flint_B5.csv (part 12 of 43)
e,B5 HP Set Value,B5 LP Process value,B5 LP Set Value,Header Gas Pressure Process value,Recuprator Left Bottom temp Process value,Recuprator Left Middle temp Process value,Recuprator Left top temp Process value,Recuprator Right Bottom temp Process value,Recuprator Right Middle temp Process value,Recuprator Right top temp Process value,Row Key,Total cold air flow  Process value,B5 Front Bottom temp Process value,B5 front Top temp Process value,B5 Rear Top temp Process value,B5 Rear Top temp Set Value,Melter Bottom 1 temp Process value,Melter Bottom 2 temp Process value,Melter Bottom 3 temp Process value,Melter Bottom 4 temp Process value,Melter Bottom 5 temp Process value,Melter Crown 1 temp Process value,Melter Crown 2 temp Process value,Riser temp( not available) Process value,Thraot Sleeper Process value,west gas channel right side Process value,Total gas flow Process value,Total hot air left Process value,Total hot air right Process value,Total hot air left temp Process value,Total hot air right temp Process value,Total hot air Process value,Thermocouple stack ( Chimney) left Process value,chem_comp_SiO2,chem_comp_Al2O3,chem_comp_Fe2O3,chem_comp_CaO,chem_comp_MgO,chem_comp_Na2O,chem_comp_K2O,chem_comp_SO3,physical_test_density_gm_cc,physical_test_seed_count_result,,DPR Eff,ActDrw(Ton),JobNumber,DefectCountSum,SampleSizeSum,FGCode,Number,NumberOfSection,NumberOfGob,GobCutPerMinute,ISMachineActualSpeed,GobWeightLow,GobWeightHigh,GlassDraw,PackedQunatity,ProductionOrderNumber
17-02-2021 02:00,0.666833333,1396.931667,0.199333333,-0.017666667,37.00733333,37,30.0085,30,2.177333333,347.908,518.0906667,700.7933333,75.58466667,83.97716667,116.8321667,2.52E+18,4081.012667,1324.191667,1339.9655,1340.069,1340,1298.047,1293.2565,1289.979833,1309.703333,1240.061333,1507.860667,1578.3515,1101.44,1409.861833,1389.807167,614.8393333,3193.655333,2554.675833,539.032,96.984,5748.3035,824.8183333,71.06571429,2.255714286,0.062714286,8.388571429,2.018571429,12.94,0.471428571,0.146,2.488842857,23,,76.9,0.53,J18994,33,2700,F1T0859QKLQ030001X,J18994,8,3,108,324.05,0,0,58,1528957,1021709
17-02-2021 03:00,0.669833333,1397.561,0.221333333,-0.024,37.004,37,30.00533333,30,2.178,349.2876667,519.7563333,701.8685,77.86516667,86.04183333,118.489,2.52E+18,4080.966167,1324.022667,1340.010667,1340.116167,1340,1296.690667,1292.1,1288.942833,1308.656333,1240.131833,1508.162667,1577.954833,1101.44,1410.773,1390.549667,615.3528333,3195.73,2555.342,540.3216667,98.15833333,5751.077167,825.2046667,71.06571429,2.255714286,0.062714286,8.388571429,2.018571429,12.94,0.471428571,0.146,2.488842857,23,,79.86,0.53,J18994,34,2700,F1T0859QKLQ030001X,J18994,8,3,108,324.05,0,0,58,1528957,1021709
17-02-2021 04:00,0.668666667,1397.412667,0.163666667,-0.013166667,36.99783333,37,29.99616667,30,2.175833333,350.3768333,521.1656667,702.5093333,79.04333333,87.35766667,119.92,2.52E+18,4080.969667,1323.361667,1339.944833,1340.082,1340,1295.636,1290.76,1288.063833,1307.8205,1240.122167,1509.2265,1578.274333,1101.44,1410.681833,1392.161167,618.3886667,3195.785167,2551.334667,541.3336667,99.68133333,5747.128333,826.2921667,71.06571429,2.255714286,0.062714286,8.388571429,2.018571429,12.94,0.471428571,0.146,2.488842857,23,,79.86,0.53,J18994,35,2900,F1T0859QKLQ030001X,J18994,8,3,108,324.05,0,0,58,1528957,1021709
17-02-2021 05:00,0.672,1396.442,0.176333333,-0.020833333,37.00066667,37,30.005,30,2.1745,351.6203333,523.1675,703.5845,80.4765,88.795,121.3343333,2.52E+18,4081.163167,1323.474667,1340.0205,1340.109,1340,1295.136333,1289.8715,1287.154833,1306.869333,1240.1025,1510.2145,1579.088,1101.44,1410.654,1392.892833,617.7945,3196.7515,2552.474,542.5555,101.1863333,5749.5495,828.2063333,71.06571429,2.255714286,0.062714286,8.388571429,2.018571429,12.94,0.471428571,0.146,2.488842857,23,,82.82,0.53,J18994,30,2300,F1T0859QKLQ030001X,J18994,8,3,108,324.05,0,0,58,1528957,1021709
17-02-2021 06:00,0.648333333,1396.222,0.143,-0.008666667,37.01333333,37,30.00833333,30,2.1745,353.4431667,524.9261667,704.6321667,82.0735,90.21416667,122.0853333,2.52E+18,4081.275333,1325.0045,1340.0335,1340.127833,1340,1294.5205,1288.824667,1287.053333,1305.891167,1240.080667,1509.271333,1579.600333,1101.44,1411.032833,1391.606667,618.3846667,3198.466667,2551.3345,544.2206667,102.3508333,5749.732667,828.9378333,71.06571429,2.255714286,0.062714286,8.388571429,2.018571429,12.94,0.471428571,0.146,2.488842857,23,,82.82,0.53,J19070,34,3000,F1T0859QKLQ000002X,J19070,8,3,108,324.05,0,0,77.33,2191900,1021786
17-02-2021 07:00,0.630333333,1397.069,0.202,-0.0455,36.988,37,29.99833333,30,2.174333333,354.2143333,525.211,704.5758333,83.44333333,91.593,123.2346667,2.52E+18,4081.3115,1325.926667,1339.928667,1340.137,1340,1293.679833,1287.928167,1286.477833,1305.0575,1240.274,1509.358,1579.169833,1101.44,1411.584833,1391.142667,618.5395,3200.3855,2547.839167,543.9296667,103.5813333,5748.371833,828.6233333,71.06571429,2.255714286,0.062714286,8.388571429,2.018571429,12.94,0.471428571,0.146,2.488842857,23,,79.86,0.54,J19070,32,2900,F1T0859QKLQ000002X,J19070,8,3,108,324.05,0,0,77.33,2191900,1021786
17-02-2021 08:00,0.615166667,1397.6195,0.195166667,-0.128333333,36.99433333,37,30.02083333,30,2.174333333,355.0088333,525.5543333,704.5121667,84.652,93.0215,124.8861667,2.52E+18,4081.354167,1326.889833,1339.9405,1340.113667,1340,1292.944333,1287.2435,1285.798833,1304.4775,1240.372167,1509.214667,1579.139167,1101.44,1412.1615,1391.569667,618.5035,3202.573167,2545.7065,543.8196667,105.1931667,5748.269667,828.334,71.06571429,2.255714286,0.062714286,8.388571429,2.018571429,12.94,0.471428571,0.146,2.488842857,23,,79.86,0.54,J19070,32,2700,F1T0859QKLQ000002X,J19070,8,3,108,324.05,0,0,77.33,2191900,1021786
17-02-2021 10:00,0.6095,1396.006333,0.208,-0.056333333,37.0005,37,29.99883333,30,2.173666667,360.85,533.0596667,712.555,88.97416667,97.48183333,130.2103333,2.52E+18,4081.312333,1327.661333,1340.028833,1340.067667,1340,1292.393,1286.883667,1284.707,1303.595,1240.483833,1513.613667,1577.9185,1101.44,1412.1935,1397.466833,621.2826667,3203.736,2543.050667,549.9793333,109.6231667,5746.802,835.3238333,71.06571429,2.255714286,0.062714286,8.388571429,2.018571429,12.94,0.471428571,0.146,2.488842857,23,,79.86,0.54,J19070,26,2200,F1T0859QKLQ000002X,J19070,8,3,108,324.05,0,0,77.33,2191900,1021786
17-02-2021 11:00,0.612333333,1396.475833,0.206666667,-0.027833333,36.99333333,37,29.98283333,30,2.174333333,360.492,532.9953333,713.083,88.35,97.20083333,130.3721667,2.52E+18,4081.281,1327.903333,1340.018,1340.097167,1340,1292.432667,1287.003,1284.709,1303.44,1240.4505,1511.838667,1578.683667,1101.44,1412.127333,1397.152,620.6866667,3204.9195,2545.2495,550.6148333,110.464,5750.240333,835.6496667,71.06571429,2.255714286,0.062714286,8.388571429,2.018571429,12.94,0.471428571,0.146,2.488842857,23,,79.86,0.54,J19070,28,2600,F1T0859QKLQ000002X,J19070,8,3,108,324.05,0,0,77.33,2191900,1021786
17-02-2021 12:00,0.607833333,1397.460667,0.2045,-0.142166667,37.00066667,37,30.00866667,30,2.174333333,361.7531667,533.8898333,713.3493333,90.41733333,99.02633333,131.6778333,2.52E+18,4081.205333,1328.766333,1339.96,1340.081,1340,1292.158667,1286.700667,1284.615833,1302.661833,1240.615167,1513.676,1578.133667,1101.44,1412.594167,1398.372833,623.6041667,3212.725333,2474.685333,551.5493333,110.8795,5687.535667,835.3893333,71.06571429,2.255714286,0.062714286,8.388571429,2.018571429,12.94,0.471428571,0.146,2.488842857,23,,73.95,0.54,J19070,30,2400,F1T0859QKLQ000002X,J19070,8,3,108,324.05,0,0,77.33,2191900,1021786
17-02-2021 13:00,0.618666667,1396.716,0.199333333,-0.0495,36.99133333,37,30.00683333,30,2.174333333,360.5116667,531.3983333,710.7685,91.34666667,101.4008333,136.8808333,2.52E+18,4081.196667,1328.785333,1340.029333,1340.123833,1340,1292.491,1286.867333,1284.155167,1302.473833,1240.8175,1514.777,1578.505,1101.44,1413.111333,1400.012,626.1743333,3240.729667,2409.001333,548.8508333,114.5956667,5649.756333,834.4221667,71.06571429,2.255714286,0.062714286,8.388571429,2.018571429,12.94,0.471428571,0.146,2.488842857,23,,82.82,0.54,J19070,27,2700,F1T0859QKLQ000002X,J19070,8,3,108,324.05,0,0,77.33,2191900,1021786
17-02-2021 14:00,0.643333333,1396.768667,0.179666667,-0.044333333,37.0045,37,29.99483333,30,2.173833333,363.1021667,534.9541667,714.483,91.22233333,101.3606667,137.5705,2.52E+18,4081.163833,1329.032167,1340.059167,1340.098,1340,1292.604333,1287.269667,1284.017167,1302.6375,1241.175167,1519.9485,1579.290333,1101.44,1413.558,1405.023667,630.2041667,3239.545333,2410.3785,551.47,115.4023333,5649.838333,837.9275,71.06571429,2.255714286,0.062714286,8.388571429,2.018571429,12.94,0.471428571,0.146,2.488842857,23,,82.82,0.54,J19070,27,2400,F1T0859QKLQ000002X,J19070,8,3,108,324.05,0,0,77.33,2191900,1021786
17-02-2021 15:00,0.673166667,1395.6335,0.2005,-0.0985,37.0175,37,29.99933333,30,2.176,360.1708333,531.4695,712.4203333,88.23983333,98.92666667,136.038,2.52E+18,4081.235833,1329.185167,1339.976333,1340.148667,1340,1293.3555,1288.563,1284.520167,1302.962833,1241.308167,1519.169667,1579.877667,1101.44,1414.084833,1404.8745,626.5688333,3239.979,2411.776,550.6021667,114.4838333,5652.005333,834.8705,71.06571429,2.255714286,0.062714286,8.388571429,2.018571429,12.94,0.471428571,0.146,2.488842857,23,,82.82,0.54,J19070,15,1200,F1T0859QKLQ000002X,J19070,8,3,108,324.05,0,0,77.33,2191900,1021786
17-02-2021 16:00,0.672333333,1396.429,0.215,-0.0445,36.99916667,37,29.982,30,2.175333333,356.7896667,526.3216667,706.713,85.46583333,95.72816667,132.2235,2.52E+18,4081.3065,1328.2655,1339.9675,1340.125167,1340,1294.843,1289.8225,1285.074667,1304.019333,1241.791833,1518.73,1579.648333,1101.44,1414.787833,1403.390167,625.2431667,3240.947,2410.254333,544.5195,111.0221667,5651.016667,831.4838333,71.06571429,2.255714286,0.062714286,8.388571429,2.018571429,12.94,0.471428571,0.146,2.488842857,23,,78.09,0.54,J19070,29,2400,F1T0859QKLQ000002X,J19070,8,3,108,324.05,0,0,77.33,2191900,1021786
17-02-2021 18:00,0.678166667,1396.631833,0.207666667,0.001333333,37.0205,37,29.99683333,30,2.175666667,356.2998333,527.9053333,708.8798333,83.17716667,93.171,129.315,2.52E+18,4081.396167,1328.926,1339.940833,1340.066167,1340,1296.4735,1291.581167,1286.723167,1305.5955,1242.677833,1519.357,1582.345333,1101.44,1416.4535,1404.386167,614.1566667,3235.952333,2413.201,547.1015,108.0943333,5649.197167,834.1856667,71.06571429,2.255714286,0.062714286,8.388571429,2.018571429,12.94,0.471428571,0.146,2.488842857,23,,78.09,0.54,J19070,64,3500,F1T0859QKLQ000002X,J19070,8,3,108,324.05,0,0,77.33,2191900,1021786
17-02-2021 19:00,0.666333333,1396.968333,0.220333333,-0.031333333,36.99483333,37,29.97366667,30,2.178166667,350.1373333,518.8361667,698.8835,81.7935,91.57783333,127.0181667,2.52E+18,4081.4345,1327.6855,1340.043,1340.136833,1340,1296.505,1291.721667,1287.372,1305.693167,1243.414667,1509.546667,1580.077667,1101.44,1417.383667,1393.508333,588.0645,3240.868667,2410.6085,539.4211667,106.1503333,5651.391667,825.136,71.06571429,2.255714286,0.062714286,8.388571429,2.018571429,12.94,0.471428571,0.146,2.488842857,23,,78.09,0.54,J19070,34,2200,F1T0859QKLQ000002X,J19070,8,3,108,324.05,0,0,77.33,2191900,1021786
17-02-2021 20:00,0.678,1397.288167,0.198666667,-0.034166667,36.99783333,37,29.99983333,30,2.176666667,351.702,520.8636667,700.3733333,81.30283333,91.04466667,126.236,2.52E+18,4081.479167,1327.618333,1339.9675,1340.1175,1340,1296.175667,1291.0785,1287.251667,1305.3875,1243.780333,1515.628667,1581.616833,1101.44,1417.512333,1398.717667,593.2011667,3237.703833,2413.490667,538.6646667,105.0963333,5651.248333,827.1388333,71.06571429,2.255714286,0.062714286,8.388571429,2.018571429,12.94,0.471428571,0.146,2.488842857,23,,73.35,0.54,J19070,36,2200,F1T0859QKLQ000002X,J19070,8,3,108,324.05,0,0,77.33,2191900,1021786
17-02-2021 21:00,0.673,1397.224667,0.2235,-0.002333333,36.99283333,37,29.99,30,2.177333333,350.526,519.9813333,699.0311667,81.60916667,91.18883333,126.2071667,2.52E+18,4081.43,1327.647667,1340.015833,1340.056833,1340,1295.775,1290.868333,1286.904833,1305.127167,1243.743333,1511.577,1580.765667,1101.44,1417.3135,1395.169333,585.2333333,3238.742833,2411.2245,538.8623333,105.0251667,5650.006667,826.5888333,71.06571429,2.255714286,0.062714286,8.388571429,2.018571429,12.94,0.471428571,0.146,2.488842857,23,,75.72,0.54,J19070,29,2100,F1T0859QKLQ000002X,J19070,8,3,108,324.05,0,0,77.33,2191900,1021786
17-02-2021 22:00,0.6775,1398.324833,0.2025,-0.059333333,37.02016667,37,30.00516667,30,2.177666667,349.0396667,518.2391667,696.7243333,80.54666667,90.16383333,125.03,2.52E+18,4081.398833,1327.5855,1340.035833,1340.087667,1340,1295.418167,1290.3915,1286.754833,1305.082,1243.698833,1512.934667,1580.3085,1101.44,1417.352167,1394.379667,585.7623333,3240.043667,2413.206833,536.582,104.2586667,5653.149667,825.5,71.06571429,2.255714286,0.062714286,8.388571429,2.018571429,12.94,0.471428571,0.146,2.488842857,23,,80.45,0.54,J19070,26,1600,F1T0859QKLQ000002X,J19070,8,3,108,324.05,0,0,77.33,2191900,1021786
17-02-2021 23:00,0.681333333,1398.687333,0.204333333,-0.029166667,36.998,37,30.03583333,30,2.177166667,349.3241667,519.0838333,697.4035,80.3805,89.83983333,124.4496667,2.52E+18,4081.312833,1327.449833,1339.978167,1340.047167,1340,1295.326667,1290.0695,1286.631167,1305.227333,1243.816833,1513.415167,1580.955333,1101.44,1417.537333,1394.767667,583.1326667,3237.638833,2412.598,536.8373333,103.515,5650.212,826.625,71.06571429,2.255714286,0.062714286,8.388571429,2.018571429,12.94,0.471428571,0.146,2.488842857,23,,80.45,0.54,J19070,23,1300,F1T0859QKLQ000002X,J19070,8,3,108,324.05,0,0,77.33,2191900,1021786
18-02-2021 00:00,0.679833333,1398.7545,0.189,-0.010666667,36.98733333,37,29.98016667,30,2.176666667,348.633,517.9341667,696.6946667,80.04933333,89.497,124.1396667,2.52E+18,4081.371667,1327.7895,1339.954167,1339.9655,1340,1294.967333,1289.609333,1286.498333,1304.973833,1243.912833,1511.3485,1580.316667,1101.44,1417.448833,1393.398667,580.262,3238.42,2411.197,536.5191667,103.221,5649.602833,825.0281667,70.93,2.331666667,0.072833333,8.51,2.128333333,12.79333333,0.605,0.1055,2.485633333,20.83333333,,75.72,0.54,J19070,23,1300,F1T0859QKLQ000002X,J19070,8,3,108,324.05,0,0,77.33,2191900,1021786
18-02-2021 02:00,0.657833333,1398.3255,0.200666667,-0.011666667,36.989,37,30.016,30,2.1765,345.4875,513.7336667,691.9111667,79.251,88.40283333,122.3533333,2.52E+18,4081.4145,1328.039,1340.028833,1339.991333,1340,1294.205667,1288.5075,1286.044333,1304.7525,1244.17,1507.131167,1579.574,1101.44,1416.850167,1388.013333,580.1856667,3240.555333,2411.689333,532.6048333,101.6451667,5652.236,821.564,70.93,2.331666667,0.072833333,8.51,2.128333333,12.79333333,0.605,0.1055,2.485633333,20.83333333,,80.45,0.54,J19070,35,2900,F1T0859QKLQ000002X,J19070,8,3,108,324.05,0,0,77.33,2191900,1021786
18-02-2021 03:00,0.652333333,1397.779,0.19,-0.026833333,37.00666667,37,30.013,30,2.176333333,344.7618333,511.6458333,689.5735,80.19033333,89.33066667,123.1625,2.52E+18,4081.3995,1327.4345,1339.978667,1339.991,1340,1293.555667,1287.9775,1285.885833,1304.3615,1243.973167,1504.820667,1577.083,1101.44,1416.607667,1386.224333,590.8641667,3243.264333,2405.315,530.8575,102.237,5648.5935,819.2431667,70.93,2.331666667,0.072833333,8.51,2.128333333,12.79333333,0.605,0.1055,2.485633333,20.83333333,,80.45,0.54,J19070,34,3000,F1T0859QKLQ000002X,J19070,8,3,108,324.05,0,0,77.33,2191900,1021786
18-02-2021 04:00,0.646833333,1396.347167,0.143166667,-0.026,36.984,37,30.00516667,30,2.174,349.3531667,517.8398333,694.6375,81.89,91.029,125.2771667,2.52E+18,4081.307333,1325.8665,1339.950333,1340.089333,1340,1293.260667,1287.9005,1285.4965,1304.316667,1243.724,1509.943,1578.315833,1101.44,1415.647333,1391.731,611.5715,3240.135167,2410.287,535.2308333,103.9266667,5650.4295,824.9485,70.93,2.331666667,0.072833333,8.51,2.128333333,12.79333333,0.605,0.1055,2.485633333,20.83333333,,80.45,0.54,J19070,32,2700,F1T0859QKLQ000002X,J19070,8,3,108,324.05,0,0,77.33,2191900,1021786
18-02-2021 05:00,0.619833333,1396.0225,0.161333333,-0.0425,36.943,37,30.02483333,30,2.173833333,350.6863333,518.8663333,694.5078333,85.46366667,94.4295,129.38,2.52E+18,4081.332333,1325.006,1339.9435,1339.947,1340,1293.413833,1288.0245,1285.557333,1304.063,1243.415167,1511.5655,1579.7235,1101.44,1414.825167,1395.086167,615.1855,3244.637333,2404.581167,537.0463333,106.6161667,5649.726333,824.1851667,70.93,2.331666667,0.072833333,8.51,2.128333333,12.79333333,0.605,0.1055,2.485633333,20.83333333,,82.82,0.54,J19070,32,3000,F1T0859QKLQ000002X,J19070,8,3,108,324.05,0,0,77.33,2191900,1021786
18-02-2021 06:00,0.633833333,1396.267167,0.1745,-0.039333333,37.08,37,29.982,30,2.172833333,353.1445,522.3671667,696.8125,88.51966667,98.39333333,134.7386667,2.52E+18,4081.361,1323.825167,1340.036833,1339.967333,1340,1293.758667,1287.819167,1285.6705,1303.720667,1243.310167,1515.359,1580.580167,1101.44,1414.698333,1399.215,612.93,3250.0885,2399.855667,538.7093333,112.0873333,5650.1055,828.7331667,70.93,2.331666667,0.072833333,8.51,2.128333333,12.79333333,0.605,0.1055,2.485633333,20.83333333,,82.82,0.54,J19070,31,2600,F1T0859QKLQ000002X,J19070,8,3,108,324.05,0,0,77.33,2191900,1021786
18-02-2021 07:00,0.6155,1396.502,0.214666667,-0.080166667,36.97616667,37,29.98183333,30,2.173333333,357.175,529.0113333,704.3715,88.09383333,97.6165,133.0938333,2.52E+18,4081.317833,1323.389833,1339.926667,1340.054833,1340,1293.941667,1287.996167,1285.741833,1303.717,1243.298667,1518.381333,1581.125833,1101.44,1414.983333,1401.6115,606.131,3242.365667,2405.714167,545.2758333,111.5345,5648.224167,835.6763333,70.93,2.331666667,0.072833333,8.51,2.128333333,12.79333333,0.605,0.1055,2.485633333,20.83333333,,82.82,0.54,J19070,32,2800,F1T0859QKLQ000002X,J19070,8,3,108,324.05,0,0,77.33,2191900,1021786
18-02-2021 08:00,0.6055,1396.570833,0.217166667,-0.002666667,37.0315,37,29.9865,30,2.1755,350.4453333,518.6168333,692.9686667,89.43266667,98.98966667,134.2516667,2.52E+18,4081.330333,1324.237833,1340.067167,1340.005,1340,1294.2175,1288.4175,1285.668333,1303.922833,1243.4655,1504.583333,1578.253167,1101.44,1415.7195,1389.419833,599.6503333,3253.730667,2393.4545,537.8041667,112.6565,5647.199667,824.7561667,70.93,2.331666667,0.072833333,8.51,2.128333333,12.79333333,0.605,0.1055,2.485633333,20.83333333,,80.45,0.54,J19070,33,2600,F1T0859QKLQ000002X,J19070,8,3,108,324.05,0,0,77.33,2191900,1021786
18-02-2021 10:00,0.579666667,1396.4435,0.205166667,-0.029,36.983,37,29.98816667,30,2.173833333,350.6981667,518.2596667,691.7206667,89.58766667,99.0765,133.6765,2.52E+18,4081.167333,1325.433167,1339.998,1339.954333,1340,1293.477833,1287.534,1285.588,1303.797833,1243.483833,1508.316833,1578.829333,1101.44,1414.9505,1389.2385,614.7105,3256.218667,2395.893,534.7938333,112.7798333,5652.065667,824.372,70.93,2.331666667,0.072833333,8.51,2.128333333,12.79333333,0.605,0.1055,2.485633333,20.83333333,,80.45,0.54,J19070,35,2700,F1T0859QKLQ000002X,J19070,8,3,108,324.05,0,0,77.33,2191900,1021786
18-02-2021 11:00,0.5745,1397.136167,0.200166667,-0.058333333,36.99783333,37,30.01966667,30,2.173333333,350.7816667,519.326,692.5645,88.38183333,98.014,131.5055,2.52E+18,4081.220333,1326.495167,1340.045333,1339.993833,1340,1293.145167,1287.494667,1285.320833,1303.385667,1243.261333,1505.5835,1577.546167,1101.44,1414.611333,1386.447667,614.7343333,3253.382667,2395.538667,535.6251667,111.5878333,5649.009667,825.503,70.93,2.331666667,0.072833333,8.51,2.128333333,12.79333333,0.605,0.1055,2.485633333,20.83333333,,80.45,0.54,J19070,35,2800,F1T0859QKLQ000002X,J19070,8,3,108,324.05,0,0,77.33,2191900,1021786
18-02-2021 12:00,0.583833333,1397.741333,0.199666667,-0.0155,36.99033333,37,30.00383333,30,2.1755,350.6188333,519.2553333,692.833,87.64466667,97.28616667,130.2423333,2.52E+18,4081.117833,1327.8145,1338.338,1340.014667,1340,1292.649667,1286.782167,1284.841667,1302.891833,1243.029333,1505.148833,1576.859833,1101.44,1414.406333,1386.217333,614.3266667,3252.390833,2399.227833,536.0286667,110.3196667,5651.502167,825.3478333,70.93,2.331666667,0.072833333,8.51,2.128333333,12.79333333,0.605,0.1055,2.485633333,20.83333333,,82.82,0.54,J19070,30,2900,F1T0859QKLQ000002X,J19070,8,3,108,324.05,0,0,77.33,2191900,1021786
18-02-2021 13:00,0.5905,1397.22,0.208833333,-0.0285,37.0195,37,29.98066667,30,2.176,349.0691667,517.5031667,690.2486667,85.87816667,95.54316667,128.5616667,2.52E+18,4081.0625,1328.881,1334.979833,1340.041833,1340,1292.1695,1286.461333,1284.187167,1302.736333,1242.890167,1505.073667,1576.756,1101.44,1413.968,1384.823833,614.942,3253.0565,2396.444,533.5733333,108.9306667,5649.332,824.1253333,70.93,2.331666667,0.072833333,8.51,2.128333333,12.79333333,0.605,0.1055,2.485633333,20.83333333,,82.82,0.54,J19070,21,1900,F1T0859QKLQ000002X,J19070,8,3,108,324.05,0,0,77.33,2191900,1021786
18-02-2021 14:00,0.615666667,1395.592167,0.204,-0.047166667,37.00316667,37,30.00983333,30,2.174666667,350.1868333,519.5973333,692.697,84.6125,94.08883333,127.0453333,2.52E+18,4081.1885,1328.464,1335.0385,1339.994833,1340,1291.834667,1286.408,1283.979667,1302.897833,1242.533833,1509.084,1577.640833,1101.44,1413.613167,1389.154833,614.7746667,3248.444167,2402.823833,534.877,107.2608333,5651.081,826.166,70.93,2.331666667,0.072833333,8.51,2.128333333,12.79333333,0.605,0.1055,2.485633333,20.83333333,,82.82,0.54,J19070,29,2600,F1T0859QKLQ000002X,J19070,8,3,108,324.05,0,0,77.33,2191900,1021786
18-02-2021 15:00,0.620166667,1394.3265,0.2205,-0.021833333,37.00383333,37,30.005,30,2.175333333,349.9918333,519.363,694.0171667,83.973,93.45083333,126.525,2.52E+18,4081.232333,1327.234667,1335.019667,1339.935833,1340,1291.6055,1286.3405,1283.801333,1302.836333,1242.356167,1508.400667,1578.522,1101.44,1413.409333,1389.814667,615.1628333,3247.024333,2402.284667,536.467,106.5413333,5649.274667,825.3028333,70.93,2.331666667,0.072833333,8.51,2.128333333,12.79333333,0.605,0.1055,2.485633333,20.83333333,,70.99,0.54,J19070,29,2500,F1T0859QKLQ000002X,J19070,8,3,108,324.05,0,0,77.33,2191900,1021786
18-02-2021 16:00,0.638,1395.825333,0.205166667,-0.020833333,37.00966667,37,30.01733333,30,2.176666667,347.3988333,514.5586667,688.704,84.2325,93.69383333,126.694,2.52E+18,4081.232333,1326.1165,1335.008,1340.047,1340,1291.647667,1286.0665,1283.455667,1302.788,1242.282667,1505.057333,1577.6885,1101.44,1413.513167,1387.5055,615.7633333,3251.2895,2397.853833,531.9816667,106.2843333,5649.077333,820.4833333,70.93,2.331666667,0.072833333,8.51,2.128333333,12.79333333,0.605,0.1055,2.485633333,20.83333333,,73.35,0.54,J19070,29,2400,F1T0859QKLQ000002X,J19070,8,3,108,324.05,0,0,77.33,2191900,1021786
18-02-2021 18:00,0.662833333,1398.265333,0.212166667,-0.013666667,37.00383333,37,30.033,30,2.1765,347.2871667,516.4245,691.038,82.89366667,92.9975,127.1143333,2.52E+18,4081.333667,1325.870333,1334.928,1339.946,1340,1291.372,1285.462333,1283.0515,1302.664,1242.081167,1510.033667,1578.3715,1101.44,1413.1335,1393.539333,615.6171667,3250.298833,2402.580833,531.6935,106.7588333,5652.973667,823.3096667,70.93,2.331666667,0.072833333,8.51,2.128333333,12.79333333,0.605,0.1055,2.485633333,20.83333333,,80.45,0.54,J19070,30,2300,F1T0859QKLQ000002X,J19070,8,3,108,324.05,0,0,77.33,2191900,1021786
18-02-2021 19:00,0.669166667,1397.222,0.202,-0.015333333,37,37,29.987,30,2.174666667,348.2858333,519.5598333,693.6196667,81.99216667,91.8685,125.7768333,2.52E+18,4081.336833,1326.014,1334.987167,1340.05,1340,1291.646,1285.89,1283.003667,1302.678833,1241.842,1511.928667,1579.1255,1101.44,1413.286333,1395.914333,620.3713333,3246.281333,2408.2545,534.008,105.4093333,5654.621,827.1416667,70.93,2.331666667,0.072833333,8.51,2.128333333,12.79333333,0.605,0.1055,2.485633333,20.83333333,,80.45,0.54,J19070,26,2000,F1T0859QKLQ000002X,J19070,8,3,108,324.05,0,0,77.33,2191900,1021786
18-02-2021 20:00,0.6785,1396.746167,0.2085,-0.0155,36.995,37,30.00966667,30,2.176,349.1211667,520.6521667,694.45,82.5495,92.0395,125.6298333,2.52E+18,4081.368,1326.124333,1335.03,1339.964333,1340,1291.693833,1286.157167,1282.9135,1302.5765,1241.694833,1513.188167,1579.590667,1101.44,1413.6685,1397.7885,619.8833333,3244.479667,2405.351833,535.4301667,104.9401667,5649.930667,828.344,70.93,2.331666667,0.072833333,8.51,2.128333333,12.79333333,0.605,0.1055,2.485633333,20.83333333,,82.82,0.54,J19070,30,2300,F1T0859QKLQ000002X,J19070,8,3,108,324.05,0,0,77.33,2191900,1021786
18-02-2021 21:00,0.687333333,1396.636,0.1985,-0.019666667,37.0325,37,30.011,30,2.174833333,351.3841667,523.427,697.65,83.263,93.03016667,127.2461667,2.52E+18,4081.386333,1325.865833,1335.051833,1340.006667,1340,1292.272,1287.086,1283.370167,1302.825333,1241.842,1516.331833,1579.766167,1101.44,1414.2385,1401.984667,619.9566667,3243.715,2405.884667,537.7858333,106.0828333,5649.812667,831.3546667,70.93,2.331666667,0.072833333,8.51,2.128333333,12.79333333,0.605,0.1055,2.485633333,20.83333333,,82.82,0.54,J19070,25,2100,F1T0859QKLQ000002X,J19070,8,3,108,324.05,0,0,77.33,2191900,1021786
18-02-2021 22:00,0.684833333,1396.803,0.195333333,-0.018333333,36.996,37,30.00083333,30,2.176166667,355.4371667,530.2186667,705.4351667,82.75533333,92.66883333,127.19,2.52E+18,4081.396667,1325.8645,1335.012833,1339.964,1340,1292.9415,1287.662333,1283.956333,1303.176833,1242.075333,1522.118667,1581.162333,1101.44,1414.8255,1405.6775,610.6706667,3236.2165,2413.749167,543.6325,105.9633333,5649.889,839.5226667,70.93,2.331666667,0.072833333,8.51,2.128333333,12.79333333,0.605,0.1055,2.485633333,20.83333333,,82.82,0.54,J19070,24,2100,F1T0859QKLQ000002X,J19070,8,3,108,324.05,0,0,77.33,2191900,1021786
18-02-2021 23:00,0.681166667,1396.387167,0.198333333,-0.025,37.019,37,29.99816667,30,2.177666667,350.7276667,524.2301667,700.84,80.64016667,91.236,126.1563333,2.52E+18,4081.321667,1325.483333,1335.001,1340.077167,1340,1293.399333,1288.208,1284.299,1303.424,1242.443833,1512.385,1581.128333,1101.44,1415.462667,1399.010667,580.4778333,3236.887333,2412.5935,542.0185,105.7675,5649.460667,832.6646667,70.93,2.331666667,0.072833333,8.51,2.128333333,12.79333333,0.605,0.1055,2.485633333,20.83333333,,82.82,0.54,J19070,25,2200,F1T0859QKLQ000002X,J19070,8,3,108,324.05,0,0,77.33,2191900,1021786
19-02-2021 00:00,0.677666667,1397.299333,0.214833333,-0.014,37.024,37,30.03583333,30,2.1785,346.9396667,518.3423333,693.4885,79.04266667,89.19966667,123.3341667,2.52E+18,4081.288,1325.271167,1334.993167,1339.9565,1340,1293.824833,1288.6465,1284.808333,1303.855,1242.861333,1510.970333,1580.399333,1101.44,1416.058,1395.045,577.144,3241.279333,2408.993833,534.5885,103.5231667,5650.224,828.2335,71.05142857,2.268571429,0.063142857,8.395714286,2.01,12.94571429,0.474285714,0.145428571,2.488557143,20.14285714,,80.45,0.54,J19070,29,2500,F1T0859QKLQ000002X,J19070,8,3,108,324.05,0,0,77.33,2191900,1021786
19-02-2021 02:00,0.684333333,1397.2595,0.202333333,-0.011,37.00933333,37,30.00316667,30,2.176333333,344.72,515.4958333,689.4776667,77.93983333,87.89383333,121.4891667,2.52E+18,4081.4035,1324.375167,1335.047333,1340.036,1340,1293.442833,1287.751167,1284.718333,1303.5135,1243.131333,1509.091667,1580.336333,1101.44,1415.611667,1391.6175,612.5573333,3240.9325,2408.6875,530.1793333,101.5765,5649.7195,825.7931667,71.05142857,2.268571429,0.063142857,8.395714286,2.01,12.94571429,0.474285714,0.145428571,2.488557143,20.14285714,,80.45,0.54,J19070,30,2600,F1T0859QKLQ000002X,J19070,8,3,108,324.05,0,0,77.33,2191900,1021786
19-02-2021 03:00,0.6725,1397.0485,0.172166667,-0.0305,37.00583333,37,29.99283333,30,2.176333333,345.3111667,515.4016667,690.0605,79.2355,88.95683333,122.3648333,2.52E+18,4081.353667,1324.8115,1335.0145,1339.946,1340,1291.8735,1285.683333,1283.196333,1302.134333,1242.912333,1505.891333,1577.5845,1101.44,1414.947667,1390.227333,612.428,3241.972333,2406.262667,531.3958333,102.1688333,5648.209167,824.5186667,71.05142857,2.268571429,0.063142857,8.395714286,2.01,12.94571429,0.474285714,0.145428571,2.488557143,20.14285714,,82.82,0.54,J19070,27,2300,F1T0859QKLQ000002X,J19070,8,3,108,324.05,0,0,77.33,2191900,1021786
19-02-2021 04:00,0.674666667,1396.275833,0.1625,-0.019666667,36.98216667,37,29.985,30,2.173833333,348.3461667,517.473,691.303,81.30866667,90.8765,124.0926667,2.52E+18,4081.458167,1324.785667,1334.9775,1339.984333,1340,1290.742,1284.727,1282.392333,1301.535833,1242.749167,1510.0055,1576.7915,1101.44,1414.690833,1393.565833,624.0315,3243.602667,2405.818,532.0595,103.6058333,5649.06,826.5548333,71.05142857,2.268571429,0.063142857,8.395714286,2.01,12.94571429,0.474285714,0.145428571,2.488557143,20.14285714,,82.82,0.54,J19070,29,2700,F1T0859QKLQ000002X,J19070,8,3,108,324.05,0,0,77.33,2191900,1021786
19-02-2021 05:00,0.675666667,1396.243167,0.157833333,-0.042833333,36.9955,37,29.98916667,30,2.174333333,351.7813333,522.4731667,696.985,83.2805,93.15133333,126.8885,2.52E+18,4081.421667,1323.491333,1334.964333,1340.018833,1340,1290.732167,1285.1565,1282.279833,1301.797,1242.322167,1514.195333,1578.571833,1101.44,1413.980333,1398.703833,629.2956667,3242.635667,2407.597667,537.3135,106.1048333,5650.259667,829.9796667,71.05142857,2.268571429,0.063142857,8.395714286,2.01,12.94571429,0.474285714,0.145428571,2.488557143,20.14285714,,82.82,0.54,J19070,29,2800,F1T0859QKLQ000002X,J19070,8,3,108,324.05,0,0,77.33,2191900,1021786
19-02-2021 06:00,0.664666667,1395.446833,0.1915,-0.030833333,37.01616667,37,30.00266667,30,2.173,357.3151667,531.6898333,708.5263333,85.11833333,95.194,129.4738333,2.52E+18,4081.4805,1323.002667,1335.0285,1340.035667,1340,1291.255,1285.669333,1282.701,1301.7475,1242.051333,1520.728667,1579.805,1101.44,1413.69,1404.001667,619.8623333,3235.616667,2411.432333,546.3638333,108.4421667,5647.015833,838.4215,71.05142857,2.268571429,0.063142857,8.395714286,2.01,12.94571429,0.474285714,0.145428571,2.488557143,20.14285714,,82.82,0.54,J19070,33,3000,F1T0859QKLQ000002X,J19070,8,3,108,324.05,0,0,77.33,2191900,1021786
19-02-2021 07:00,0.639666667,1395.7335,0.206166667,-0.029833333,36.99866667,37,30.0005,30,2.172833333,352.8078333,526.0416667,702.5921667,85.55116667,95.79166667,130.1373333,2.52E+18,4081.437,1323.023,1334.938,1340.008333,1340,1292.049333,1286.561667,1283.030833,1302.318667,1242.231667,1515.268,1580.4825,1101.44,1413.871,1400.754667,615.911,3244.020167,2407.197667,543.5048333,109.8753333,5651.301333,832.8031667,71.05142857,2.268571429,0.063142857,8.395714286,2.01,12.94571429,0.474285714,0.145428571,2.488557143,20.14285714,,80.45,0.54,J19070,34,2800,F1T0859QKLQ000002X,J19070,8,3,108,324.05,0,0,77.33,2191900,1021786
19-02-2021 08:00,0.6465,1396.564333,0.217166667,-0.032166667,37.01483333,37,29.99566667,30,2.174,353.8963333,527.188,703.046,86.07633333,96.3095,130.547,2.52E+18,4081.402833,1322.700333,1334.9705,1339.9985,1340,1292.825333,1287.528667,1283.700833,1303.050833,1242.454833,1518.4485,1580.305,1101.44,1414.051667,1404.523833,612.1585,3243.574667,2406.800333,543.0405,110.1793333,5650.443667,833.6546667,71.05142857,2.268571429,0.063142857,8.395714286,2.01,12.94571429,0.474285714,0.145428571,2.488557143,20.14285714,,80.45,0.54,J19070,29,2700,F1T0859QKLQ000002X,J19070,8,3,108,324.05,0,0,77.33,2191900,1021786
19-02-2021 11:00,0.639166667,1396.850333,0.206333333,-0.005333333,36.98983333,37,29.99833333,30,2.175,353.0326667,526.8741667,701.7471667,86.58533333,96.75066667,130.5351667,2.52E+18,4081.373,1325.550333,1335.02,1339.8795,1340,1296.387,1291.396,1286.232833,1305.192667,1243.230667,1516.3915,1582.2375,1101.44,1415.5295,1400.939667,605.0266667,3246.730167,2402.545167,541.8488333,110.5175,5649.090167,833.612,71.05142857,2.268571429,0.063142857,8.395714286,2.01,12.94571429,0.474285714,0.145428571,2.488557143,20.14285714,,80.45,0.54,J19070,28,1900,F1T0859QKLQ000002X,J19070,8,3,108,324.05,0,0,77.33,2191900,1021786
19-02-2021 12:00,0.634166667,1396.990833,0.223666667,-0.0265,37.00566667,37,29.9925,30,2.175,350.1701667,522.3821667,696.6376667,86.247,96.52133333,130.0513333,2.52E+18,4081.396,1325.496333,1334.988333,1340.0405,1340,1296.943833,1291.534167,1286.6165,1305.531,1243.652667,1510.8445,1581.741333,1101.44,1415.975,1394.981167,602.7198333,3251.8005,2395.962833,537.9718333,110.4496667,5647.718667,829.1208333,71.05142857,2.268571429,0.063142857,8.395714286,2.01,12.94571429,0.474285714,0.145428571,2.488557143,20.14285714,,80.45,0.54,J19070,29,1800,F1T0859QKLQ000002X,J19070,8,3,108,324.05,0,0,77.33,2191900,1021786
19-02-2021 13:00,0.636,1397.137667,0.2085,-0.021,37.0095,37,30.00516667,30,2.175,348.4635,520.0098333,693.6996667,84.94116667,95.34783333,128.7778333,2.52E+18,4081.452,1325.814167,1334.979333,1339.944167,1340,1296.9715,1291.0335,1286.698,1305.424667,1244.087667,1510.174,1580.684,1101.44,1416.3065,1392.9595,601.9606667,3253.339,2398.136833,534.7263333,109.3983333,5651.688,827.6551667,71.05142857,2.268571429,0.063142857,8.395714286,2.01,12.94571429,0.474285714,0.145428571,2.488557143,20.14285714,,75.72,0.54,J19070,30,1800,F1T0859QKLQ000002X,J19070,8,3,108,324.05,0,0,77.33,2191900,1021786
19-02-2021 14:00,0.639333333,1396.712,0.206333333,-0.013666667,37.005,37,30.01533333,30,2.176166667,348.9496667,521.9891667,696.1061667,83.76166667,94.14366667,127.4965,2.52E+18,4081.429333,1326.661667,1335.054,1340.115833,1340,1296.436333,1290.2995,1286.484333,1305.148333,1244.3375,1512.5495,1581.467667,1101.44,1416.0255,1395.5415,602.2778333,3248.677,2400.621333,536.8465,108.1588333,5649.245667,829.907,71.05142857,2.268571429,0.063142857,8.395714286,2.01,12.94571429,0.474285714,0.145428571,2.488557143,20.14285714,,75.72,0.54,J19070,25,1500,F1T0859QKLQ000002X,J19070,8,3,108,324.05,0,0,77.33,2191900,1021786
19-02-2021 15:00,0.661666667,1396.246333,0.216833333,-0.017333333,36.99766667,37,29.99366667,30,2.174833333,348.8175,521.7756667,695.6268333,82.6955,92.87966667,126.0368333,2.52E+18,4081.356167,1326.821833,1334.961,1340.032833,1340,1296.305333,1290.413333,1286.338667,1305.168667,1244.301833,1515.391667,1579.6015,1101.44,1415.623167,1396.150333,606.1213333,3246.9225,2404.026667,535.415,106.7388333,5650.784167,830.8816667,71.05142857,2.268571429,0.063142857,8.395714286,2.01,12.94571429,0.474285714,0.145428571,2.488557143,20.14285714,,80.45,0.54,J19070,29,1900,F1T0859QKLQ000002X,J19070,8,3,108,324.05,0,0,77.33,2191900,1021786
19-02-2021 16:00,0.675833333,1395.763833,0.2075,-0.018333333,37.01233333,37,30.007,30,2.174,356.5408333,532.8518333,710.0323333,83.26133333,93.3835,127.0928333,2.52E+18,4081.306333,1326.401833,1335.013333,1340.0105,1340,1296.080667,1290.886,1286.2885,1305.519,1244.1735,1523.393667,1582.5595,1101.44,1415.003333,1407.2905,598.059,3236.320333,2412.273333,547.4693333,106.9358333,5648.584667,840.4245,71.05142857,2.268571429,0.063142857,8.395714286,2.01,12.94571429,0.474285714,0.145428571,2.488557143,20.14285714,,75.72,0.54,J19070,28,1800,F1T0859QKLQ000002X,J19070,8,3,108,324.05,0,0,77.33,2191900,1021786
19-02-2021 18:00,0.676666667,1397.3975,0.209,-0.015333333,36.97883333,37,30.00166667,30,2.178166667,348.0838333,520.4556667,697.7831667,80.65,90.813,123.7785,2.52E+18,4081.376,1325.345833,1334.992833,1340.035833,1340,1297.39,1292.536,1287.119333,1306.6675,1244.098333,1513.391,1582.511833,1101.44,1416.3465,1396.8995,570.1275,3243.183833,2406.041667,538.3193333,104.7785,5649.272,829.5306667,71.05142857,2.268571429,0.063142857,8.395714286,2.01,12.94571429,0.474285714,0.145428571,2.488557143,20.14285714,,78.09,0.54,J19070,32,2100,F1T0859QKLQ000002X,J19070,8,3,108,324.05,0,0,77.33,2191900,1021786
19-02-2021 19:00,0.678,1397.533333,0.204333333,-0.038833333,37.00316667,37,30.00533333,30,2.178,344.2035,514.5208333,690.8646667,79.49483333,89.329,121.4541667,2.52E+18,4081.2505,1327.144,1335.027667,1340.016,1340,1297.517667,1292.465,1287.665,1306.820167,1244.239333,1508.852333,1580.732833,1101.44,1416.9605,1390.4735,565.1215,3246.031667,2405.841167,531.6723333,102.6945,5651.878,823.8663333,71.05142857,2.268571429,0.063142857,8.395714286,2.01,12.94571429,0.474285714,0.145428571,2.488557143,20.14285714,,80.45,0.54,J19070,30,2300,F1T0859QKLQ000002X,J19070,8,3,108,324.05,0,0,77.33,2191900,1021786
19-02-2021 20:00,0.672666667,1397.803167,0.2115,-0.020333333,36.9915,37,29.99,30,2.176833333,342.8308333,513.6325,688.7118333,78.70133333,88.5905,120.56,2.52E+18,4081.157667,1327.738167,1335.0035,1340.020833,1340,1297.045167,1291.485667,1287.483833,1306.560333,1244.383667,1508.896667,1580.860667,1101.44,1416.694,1389.374333,567.5925,3246.3115,2404.0745,529.6838333,101.6573333,5650.383167,822.7691667,71.05142857,2.268571429,0.063142857,8.395714286,2.01,12.94571429,0.474285714,0.145428571,2.488557143,20.14285714,,80.45,0.54,J19070,28,2000,F1T0859QKLQ000002X,J19070,8,3,108,324.05,0,0,77.33,2191900,1021786
19-02-2021 21:00,0.670666667,1397.567667,0.2055,-0.016333333,37.0025,37,30.01166667,30,2.176166667,342.5306667,513.8481667,688.6546667,77.90733333,87.7165,119.587,2.52E+18,4081.201833,1327.546833,1335.062333,1340.015333,1340,1295.999167,1290.219833,1287.2345,1306.054833,1244.124667,1508.096833,1580.227333,1101.44,1416.048167,1389.171833,576.4928333,3244.138,2407.537,529.7171667,100.7693333,5651.716333,822.9283333,71.05142857,2.268571429,0.063142857,8.395714286,2.01,12.94571429,0.474285714,0.145428571,2.488557143,20.14285714,,80.45,0.54,J19070,25,2000,F1T0859QKLQ000002X,J19070,8,3,108,324.05,0,0,77.33,2191900,1021786
19-02-2021 22:00,0.668305085,1397.314915,0.212033898,-0.018474576,37.01101695,37,29.98135593,30,2.175932203,342.5042373,514.4162712,688.7064407,78.08474576,87.62254237,119.2027119,2.52E+18,4081.177797,1327.704068,1334.93339,1340.017797,1340,1295.354746,1289.790508,1286.425763,1305.526949,1243.886102,1506.149153,1579.480508,1101.44,1415.514746,1386.988305,596.4742373,3244.751864,2405.640508,529.7388136,100.2071186,5650.170678,823.4169492,71.05142857,2.268571429,0.063142857,8.395714286,2.01,12.94571429,0.474285714,0.145428571,2.488557143,20.14285714,,80.45,0.54,J19070,21,1700,F1T0859QKLQ000002X,J19070,8,3,108,324.05,0,0,77.33,2191900,1021786
19-02-2021 23:00,0.651166667,1397.082167,0.198833333,-0.013,36.99566667,37,29.9785,30,2.175333333,342.8618333,514.942,690.2671667,77.52766667,87.18433333,118.8315,2.52E+18,4081.180833,1326.969833,1334.9985,1340.0485,1340,1294.439,1288.7535,1285.830667,1304.846167,1243.654,1507.289833,1579.624333,1101.44,1414.9515,1388.178167,608.05,3242.875667,2407.087667,530.6873333,99.86033333,5649.908333,823.9001667,71.05142857,2.268571429,0.063142857,8.395714286,2.01,12.94571429,0.474285714,0.145428571,2.488557143,20.14285714,,79.71,0.54,J19070,23,1800,F1T0859QKLQ000002X,J19070,8,3,108,324.05,0,0,77.33,2191900,1021786
20-02-2021 00:00,0.625,1396.831167,0.2055,-0.020333333,37.00016667,37,29.99916667,30,2.176,342.4465,514.641,689.7528333,77.194,86.7815,118.269,2.52E+18,4081.125,1327.256,1335.111167,1339.999167,1340,1293.794,1288.361,1285.2295,1304.4185,1243.136833,1507.386667,1579.3045,1101.44,1414.252167,1388.141833,610.0818333,3242.1665,2405.448167,530.5223333,99.365,5647.735333,823.8145,70.948,2.464,0.0814,8.154,1.974,12.554,0.732,0.1006,2.48086,23.6,,79.71,0.54,J19070,30,2400,F1T0859QKLQ000002X,J19070,8,3,108,324.05,0,0,77.33,2191900,1021786
20-02-2021 02:00,0.637666667,1396.892,0.222833333,-0.017666667,37.00483333,37,30.0105,30,2.175,344.3123333,516.8935,692.2866667,76.92283333,86.51466667,117.7885,2.52E+18,4081.128,1324.428667,1334.988833,1340.012167,1340,1293.2195,1287.298,1284.471167,1303.657833,1242.3925,1511.697333,1579.620167,1101.44,1412.9265,1393.153333,619.6431667,3239.2635,2409.2825,532.1406667,98.72066667,5648.5305,826.0028333,70.948,2.464,0.0814,8.154,1.974,12.554,0.732,0.1006,2.48086,23.6,,79.71,0.54,J19070,22,1600,F1T0859QKLQ000002X,J19070,8,3,108,324.05,0,0,77.33,2191900,1021786
20-02-2021 03:00,0.632,1397.066,0.146833333,-0.021666667,36.9975,37,30.00133333,30,2.174333333,349.8688333,523.5255,699.9121667,79.03416667,88.58816667,120.0428333,2.52E+18,4081.148,1323.529,1334.966,1339.991167,1340,1293.198167,1287.345167,1284.153667,1303.54,1241.946333,1516.894667,1579.561,1101.44,1412.607833,1400.187833,620.6765,3234.938333,2414.092,538.0696667,100.0856667,5649.034333,832.1858333,70.948,2.464,0.0814,8.154,1.974,12.554,0.732,0.1006,2.48086,23.6,,82.06,0.54,J19070,22,1700,F1T0859QKLQ000002X,J19070,8,3,108,324.05,0,0,77.33,2191900,1021786
20-02-2021 04:00,0.591333333,1396.277167,0.165666667,-0.022833333,37.0125,37,29.99533333,30,2.173833333,353.7286667,527.5538333,705.4641667,82.25583333,92.22616667,125.2015,2.52E+18,4081.177167,1323.8845,1335.040833,1339.976833,1340,1293.794167,1288.357667,1284.548167,1304.115,1241.8155,1516.719833,1580.539667,1101.44,1412.959167,1401.812167,620.0526667,3236.478833,2412.305333,545.081,104.4308333,5648.686167,835.103,70.948,2.464,0.0814,8.154,1.974,12.554,0.732,0.1006,2.48086,23.6,,82.06,0.54,J19070,21,1800,F1T0859QKLQ000002X,J19070,8,3,108,324.05,0,0,77.33,2191900,1021786
20-02-2021 05:00,0.560333333,1396.3945,0.17,-0.011833333,37.01866667,37,29.993,30,2.174166667,350.2445,521.8866667,698.11,83.0415,92.96266667,125.6143333,2.52E+18,4081.166333,1324.013833,1334.9545,1340.023333,1340,1294.993167,1289.814333,1285.289167,1304.923833,1241.847833,1515.211833,1581.653667,1101.44,1413.561833,1398.8355,617.9925,3243.666,2408.364667,538.7945,105.7478333,5652.488,830.0616667,70.948,2.464,0.0814,8.154,1.974,12.554,0.732,0.1006,2.48086,23.6,,82.06,0.54,J19070,24,2000,F1T0859QKLQ000002X,J19070,8,3,108,324.05,0,0,77.33,2191900,1021786
