Repository: RitwikKhandelwal/Piramal-Kosamba

File: 2. Efficiency/45tpd/1. Flat Files/Amber_B4.csv (part 13 of 21)
op temp Process value,Recuprator Right Bottom temp Process value,Recuprator Right Middle temp Process value,Recuprator Right top temp Process value,Row Key,Total cold air flow  Process value,B4 A front bottom temp Process value,B4 A Front Top temp Process value,B4 A Front Top temp Set Value,B4 B front bottom temp Process value,B4 B Front Top temp Process value,B4 B Front Top temp Set Value,B4 Middle bottom temp Process value,B4 Rear Bottom temp Process value,B4 Rear Top temp Process value,Melter Bottom 1 temp Process value,Melter Bottom 2 temp Process value,Melter Bottom 3 temp Process value,Melter Bottom 4 temp Process value,Melter Bottom 5 temp Process value,Melter Crown 1 temp Process value,Melter Crown 2 temp Process value,Riser temp( not available) Process value,Thraot Sleeper Process value,west gas channel right side Process value,Total gas flow Process value,Total hot air left Process value,Total hot air right Process value,Total hot air left temp Process value,Total hot air right temp Process value,Total hot air Process value,Thermocouple stack ( Chimney) left Process value,chem_comp_SiO2,chem_comp_Al2O3,chem_comp_Fe2O3,chem_comp_CaO,chem_comp_MgO,chem_comp_Na2O,chem_comp_K2O,chem_comp_SO3,physical_test_density_gm_cc,physical_test_seed_count_result,Unnamed: 72,DPR Eff,ActDrw(Ton),JobNumber,DefectCountSum,SampleSizeSum,FGCode,Number,NumberOfSection,NumberOfGob,GobCutPerMinute,ISMachineActualSpeed,GobWeightLow,GobWeightHigh,GlassDraw,PackedQunatity,ProductionOrderNumber
05-08-2021 20:00,0.584166667,1390.097333,0.1745,-0.114666667,37.42383333,38,29.99833333,30,30.01816667,30,2.156166667,365.9568333,520.587,685.171,58.01366667,62.6685,72.14,2.52E+18,4080.4215,1370.0375,1425.01,1425,1361.726167,1435.003167,1435,1373.235833,1363.321667,1465.013833,1016.736833,1021.2385,1107.717667,1115.646833,945.0738333,1510.833667,1574.014167,1101.44,1057.1825,908.5141667,558.9103333,3145.4845,2504.165,545.865,68.34466667,5649.759167,843.8355,71.03333333,1.696666667,0.107333333,10.22666667,2.673333333,13.91666667,0.166666667,0.099,2.5106,24.66666667,,80.95,0.55,J22091,37,2400,A1T0443QKPQ000002X,J22091,6,3,168,504,0,0,228.94,9957240,1025003
05-08-2021 21:00,0.569166667,1389.662,0.1855,-0.115333333,37.449,38,29.96183333,30,30.01316667,30,2.155833333,367.7681667,522.6511667,687.654,57.60566667,62.31933333,71.8415,2.52E+18,4080.4065,1370.487667,1425.014667,1425,1362.1755,1434.966833,1435,1373.633833,1363.606833,1464.802833,1017.028333,1021.895,1108.119167,1114.902167,944.9436667,1513.1345,1574.657833,1101.44,1057.1605,910.0791667,565.5711667,3142.7505,2508.704333,547.1526667,67.96366667,5651.5575,846.7951667,71.03333333,1.696666667,0.107333333,10.22666667,2.673333333,13.91666667,0.166666667,0.099,2.5106,24.66666667,,80.95,0.55,J22091,30,2800,A1T0443QKPQ000002X,J22091,6,3,168,504,0,0,228.94,9957240,1025003
05-08-2021 22:00,0.5585,1389.874167,0.1705,-0.110833333,37.3295,38,30.01033333,30,30.01716667,30,2.155833333,370.1515,526.2743333,692.4756667,56.928,61.6815,71.30383333,2.52E+18,4080.484,1370.486,1424.976333,1425,1362.149667,1435.022833,1435,1373.921667,1363.638333,1464.9405,1017.672667,1022.307333,1108.353833,1114.0595,944.7843333,1516.152,1576.77,1101.44,1057.068,910.6483333,568.2426667,3138.549167,2510.967667,551.0485,67.46433333,5649.577667,850.3805,71.03333333,1.696666667,0.107333333,10.22666667,2.673333333,13.91666667,0.166666667,0.099,2.5106,24.66666667,,80.95,0.55,J22091,32,3000,A1T0443QKPQ000002X,J22091,6,3,168,504,0,0,228.94,9957240,1025003
05-08-2021 23:00,0.571333333,1390.103333,0.1585,-0.063833333,37.41133333,38,29.9735,30,30.01166667,30,2.156666667,368.4785,524.353,690.3031667,56.96433333,61.55516667,71.04816667,2.52E+18,4080.474667,1370.059833,1425.022333,1425,1362.1645,1435.010667,1435,1373.8135,1364.326,1465.095167,1019.1555,1023.130667,1108.4875,1113.896667,944.6623333,1512.702,1575.505333,1101.44,1057.0305,907.9946667,569.9823333,3140.648833,2508.018333,549.8885,67.10383333,5648.671833,846.8753333,71.03333333,1.696666667,0.107333333,10.22666667,2.673333333,13.91666667,0.166666667,0.099,2.5106,24.66666667,,80.95,0.55,J22091,28,2200,A1T0443QKPQ000002X,J22091,6,3,168,504,0,0,228.94,9957240,1025003
06-08-2021 00:00,0.553833333,1391.458833,0.165833333,-0.044666667,37.2155,38,29.9955,30,30.0215,30,2.155166667,368.9336667,525.0553333,692.5151667,56.75083333,61.42033333,70.9815,2.52E+18,4080.485167,1369.4565,1424.996333,1425,1362.5845,1435.019167,1435,1373.0535,1364.4895,1465.030667,1020.558333,1024.027667,1108.333667,1114.073167,944.4096667,1514.612167,1575.9465,1101.44,1056.970167,908.994,579.024,3138.593167,2512.599667,549.7113333,66.97583333,5651.051333,847.745,70.46,2.413333333,0.268833333,6.741666667,3.248333333,10.42833333,2.745,0.080333333,2.489116667,22.5,,80.95,0.55,J22091,33,2200,A1T0443QKPQ000002X,J22091,6,3,168,504,0,0,228.94,9957240,1025003
06-08-2021 02:00,0.557666667,1392.021667,0.1735,-0.146833333,37.425,38,30.00983333,30,30.044,30,2.157,370.5336667,527.9351667,695.4455,56.991,61.61,71.28683333,2.52E+18,4080.435167,1370.032833,1425.000333,1425,1361.798167,1434.990667,1435,1371.7,1363.282167,1464.789833,1020.898667,1025.375667,1107.760667,1115.036833,944.3091667,1516.978333,1577.272,1101.44,1056.57,908.8345,564.4248333,3136.1195,2512.703333,553.6363333,67.0925,5648.891167,848.9365,70.46,2.413333333,0.268833333,6.741666667,3.248333333,10.42833333,2.745,0.080333333,2.489116667,22.5,,80.95,0.55,J22091,27,2000,A1T0443QKPQ000002X,J22091,6,3,168,504,0,0,228.94,9957240,1025003
06-08-2021 03:00,0.552833333,1391.312833,0.202833333,-0.079666667,37.55783333,38,29.98,30,29.99783333,30,2.156666667,368.7465,525.4108333,692.3685,57.63833333,61.9945,71.31483333,2.52E+18,4080.431,1369.946333,1424.9825,1425,1361.1135,1434.986333,1435,1371.342833,1363.511667,1465.191833,1020.601333,1025.947333,1107.538,1116.2545,944.3785,1514.983833,1575.736,1101.44,1056.5605,905.7008333,561.995,3138.9225,2507.507333,550.4786667,67.18116667,5646.4225,846.0923333,70.46,2.413333333,0.268833333,6.741666667,3.248333333,10.42833333,2.745,0.080333333,2.489116667,22.5,,80.95,0.55,J22091,26,2200,A1T0443QKPQ000002X,J22091,6,3,168,504,0,0,228.94,9957240,1025003
06-08-2021 04:00,0.519833333,1390.779167,0.202,-0.164166667,37.31883333,38,29.97733333,30,30.0135,30,2.155333333,374.5146667,532.1038333,698.3993333,59.276,63.62116667,72.99283333,2.52E+18,4080.422,1369.605667,1425.028,1425,1361.4375,1434.993,1435,1371.177333,1363.801333,1464.882,1020.263833,1026.3485,1107.286,1117.365,944.4721667,1519.960667,1576.374167,1101.44,1056.713333,910.2798333,561.7223333,3132.501667,2512.930167,554.6693333,68.29266667,5645.381167,853.0396667,70.46,2.413333333,0.268833333,6.741666667,3.248333333,10.42833333,2.745,0.080333333,2.489116667,22.5,,80.95,0.55,J22091,23,2100,A1T0443QKPQ000002X,J22091,6,3,168,504,0,0,228.94,9957240,1025003
06-08-2021 05:00,0.535166667,1390.022333,0.199666667,-0.079,37.90333333,38,29.93,30,30.02766667,30,2.156166667,379.4425,533.0951667,698.7473333,60.70266667,65.08333333,74.70483333,2.52E+18,4080.357333,1369.6595,1424.9915,1425,1361.7865,1435.0235,1435,1372.093333,1364.466167,1465.151,1020.445333,1027.005167,1107.136,1118.082833,944.4848333,1516.331833,1577.0495,1101.44,1056.695667,909.7711667,552.6906667,3122.683667,2501.679333,557.417,69.89883333,5624.3215,846.3968333,70.46,2.413333333,0.268833333,6.741666667,3.248333333,10.42833333,2.745,0.080333333,2.489116667,22.5,,80.95,0.55,J22091,33,2300,A1T0443QKPQ000002X,J22091,6,3,168,504,0,0,228.94,9957240,1025003
06-08-2021 06:00,0.530833333,1388.584,0.197,-0.08,37.766,38,30.0145,30,30.008,30,2.157,372.851,526.2181667,687.8301667,62.401,66.997,76.77466667,2.52E+18,4080.392667,1369.074333,1424.996,1425,1362.1945,1434.997333,1435,1372.713,1364.4205,1464.981,1020.8025,1027.526833,1106.958,1117.990833,944.1711667,1509.773333,1574.635333,1101.44,1056.654833,905.293,561.5358333,3124.981833,2488.682167,549.3533333,71.83716667,5613.612333,837.345,70.46,2.413333333,0.268833333,6.741666667,3.248333333,10.42833333,2.745,0.080333333,2.489116667,22.5,,80.95,0.55,J22091,31,2400,A1T0443QKPQ000002X,J22091,6,3,168,504,0,0,228.94,9957240,1025003
06-08-2021 07:00,0.49,1388.063833,0.169833333,-0.157333333,37.80366667,38,29.9765,30,30.01066667,30,2.155833333,375.2478333,527.6515,689.9753333,62.88316667,67.74066667,77.77633333,2.52E+18,4080.386833,1368.412167,1424.976667,1425,1361.711,1435.026167,1435,1373.522333,1365.274167,1464.799333,1020.457833,1027.888333,1106.903167,1117.593333,944.0818333,1515.964833,1575.8175,1101.44,1056.7615,909.3443333,567.0586667,3117.001167,2480.999667,549.158,73.0775,5597.9875,839.6835,70.46,2.413333333,0.268833333,6.741666667,3.248333333,10.42833333,2.745,0.080333333,2.489116667,22.5,,80.95,0.55,J22091,26,2200,A1T0443QKPQ000002X,J22091,6,3,168,504,0,0,228.94,9957240,1025003
06-08-2021 08:00,0.466166667,1388.007333,0.1785,-0.206,37.78633333,38,29.92783333,30,29.992,30,2.156,382.5561667,535.7256667,701.1498333,63.44316667,68.449,78.83333333,2.52E+18,4080.320333,1368.061167,1424.991333,1425,1361.391,1435.0035,1435,1373.979333,1364.870667,1465.1425,1020.014833,1027.943667,1106.766667,1117.511167,944.0225,1522.788833,1577.243,1101.44,1056.833,912.4411667,563.0195,3094.656667,2473.035,558.0075,74.03266667,5567.729667,846.0718333,70.46,2.413333333,0.268833333,6.741666667,3.248333333,10.42833333,2.745,0.080333333,2.489116667,22.5,,80.95,0.55,J22091,25,2200,A1T0443QKPQ000002X,J22091,6,3,168,504,0,0,228.94,9957240,1025003
06-08-2021 10:00,0.467166667,1385.515167,0.1765,-0.100833333,37.94033333,38,29.997,30,30.01,30,2.1565,383.409,529.5575,697.3228333,63.2415,68.457,78.9555,2.52E+18,4080.317167,1368.005167,1424.976,1425,1362.302667,1435.038333,1435,1373.033333,1363.121833,1464.872,1019.734333,1027.624833,1105.744667,1117.605833,944.0173333,1514.744667,1576.615167,1101.44,1056.952833,909.5026667,555.1651667,3097.960333,2471.925333,554.8245,74.6795,5569.867667,838.7986667,70.46,2.413333333,0.268833333,6.741666667,3.248333333,10.42833333,2.745,0.080333333,2.489116667,22.5,,80.95,0.55,J22091,29,2400,A1T0443QKPQ000002X,J22091,6,3,168,504,0,0,228.94,9957240,1025003
06-08-2021 11:00,0.468,1385.751833,0.168833333,-0.123833333,37.935,38,29.98233333,30,30.00233333,30,2.155666667,380.1328333,528.1355,697.2355,62.56283333,67.897,78.54016667,2.52E+18,4080.336667,1368.269333,1425.012333,1425,1361.5925,1435.003333,1435,1373.052833,1362.990333,1465.013167,1020.106333,1027.528333,1105.163833,1118.047333,944.1778333,1516.188167,1575.9635,1101.44,1056.9305,911.6156667,557.3258333,3105.047167,2476.958167,553.2783333,74.20966667,5582.104833,839.0806667,70.46,2.413333333,0.268833333,6.741666667,3.248333333,10.42833333,2.745,0.080333333,2.489116667,22.5,,80.95,0.55,J22091,34,2300,A1T0443QKPQ000002X,J22091,6,3,168,504,0,0,228.94,9957240,1025003
06-08-2021 12:00,0.468,1385.6715,0.184166667,-0.148166667,37.85633333,38,29.99233333,30,29.99966667,30,2.155333333,377.678,526.6135,697.3118333,61.562,66.898,77.63133333,2.52E+18,4080.284833,1368.217,1424.989167,1425,1360.340833,1434.979667,1435,1373.246167,1362.886,1464.717333,1020.739333,1027.1425,1104.727,1118.2635,944.0931667,1517.646833,1576.096833,1101.44,1056.872167,913.6313333,558.8068333,3112.992333,2483.5785,551.882,73.40583333,5596.635833,839.517,70.46,2.413333333,0.268833333,6.741666667,3.248333333,10.42833333,2.745,0.080333333,2.489116667,22.5,,84.33,0.55,J22091,33,2600,A1T0443QKPQ000002X,J22091,6,3,168,504,0,0,228.94,9957240,1025003
06-08-2021 13:00,0.4725,1386.014667,0.190166667,-0.143333333,37.55633333,38,29.97683333,30,29.9895,30,2.156166667,379.6878333,530.32,702.2521667,60.71266667,66.0775,76.97266667,2.52E+18,4080.364167,1367.947833,1424.992333,1425,1359.969833,1435.019167,1435,1373.332833,1363.465,1465.428333,1021.612667,1027.0525,1104.482167,1118.636,944.017,1521.394667,1576.287667,1101.44,1056.862833,916.161,559.6131667,3113.8755,2491.254667,555.8618333,72.6425,5605.047333,843.8556667,70.46,2.413333333,0.268833333,6.741666667,3.248333333,10.42833333,2.745,0.080333333,2.489116667,22.5,,84.33,0.55,J22091,33,2300,A1T0443QKPQ000002X,J22091,6,3,168,504,0,0,228.94,9957240,1025003
06-08-2021 14:00,0.477833333,1386.677333,0.182166667,-0.083666667,37.75283333,38,29.97816667,30,30.00883333,30,2.155166667,380.7355,532.3271667,706.0508333,59.68166667,65.0775,76.0705,2.52E+18,4080.376833,1367.788167,1425.021833,1425,1360.217167,1434.9885,1435,1373.855333,1363.550167,1464.530167,1022.2685,1027.065667,1104.078333,1118.761333,943.966,1523.326333,1577.342667,1101.44,1056.9095,918.3931667,558.6496667,3116.855333,2500.479833,558.3716667,71.73866667,5617.363,848.3863333,70.46,2.413333333,0.268833333,6.741666667,3.248333333,10.42833333,2.745,0.080333333,2.489116667,22.5,,80.95,0.55,J22091,29,2300,A1T0443QKPQ000002X,J22091,6,3,168,504,0,0,228.94,9957240,1025003
06-08-2021 15:00,0.499166667,1387.376667,0.178333333,-0.2435,37.53833333,38,29.91816667,30,29.97966667,30,2.155666667,376.5205,527.4351667,701.7543333,59.07133333,64.34366667,75.3135,2.52E+18,4080.490833,1367.883833,1424.9985,1425,1360.090833,1435.014833,1435,1374.217833,1362.912333,1465.274167,1023.154333,1027.412833,1103.854667,1118.4475,943.7701667,1517.433667,1577.703333,1101.44,1056.8435,917.4315,555.9338333,3127.858167,2505.262167,555.6245,70.91333333,5633.3025,843.651,70.46,2.413333333,0.268833333,6.741666667,3.248333333,10.42833333,2.745,0.080333333,2.489116667,22.5,,80.95,0.55,J22091,30,2500,A1T0443QKPQ000002X,J22091,6,3,168,504,0,0,228.94,9957240,1025003
06-08-2021 16:00,0.5035,1387.6725,0.1725,-0.113333333,37.7865,38,29.97416667,30,30.02266667,30,2.155666667,373.6638333,522.7901667,696.1031667,58.75116667,63.936,74.73966667,2.52E+18,4080.472833,1367.2345,1425.005833,1425,1360.311167,1435.01,1435,1373.6585,1362.310333,1464.675,1023.826333,1027.693833,1103.373333,1118.201667,943.7533333,1513.341167,1577.0855,1101.44,1056.912,915.6368333,557.9236667,3137.358667,2507.8595,550.385,70.29566667,5645.215833,840.0818333,70.46,2.413333333,0.268833333,6.741666667,3.248333333,10.42833333,2.745,0.080333333,2.489116667,22.5,,77.58,0.55,J22091,32,2600,A1T0443QKPQ000002X,J22091,6,3,168,504,0,0,228.94,9957240,1025003
06-08-2021 18:00,0.5265,1389.064167,0.172,-0.156166667,37.51766667,38,29.99266667,30,30.01066667,30,2.155166667,368.179,515.7186667,687.1031667,58.1015,63.22666667,73.9255,2.52E+18,4080.442,1367.5535,1425.006167,1425,1360.220333,1435.024167,1435,1373.336333,1362.497167,1464.943,1024.313,1027.375167,1102.638,1119.2085,943.6245,1512.326833,1576.24,1101.44,1056.820667,913.2105,567.6691667,3146.2445,2501.43,542.158,69.49566667,5647.721,835.167,70.46,2.413333333,0.268833333,6.741666667,3.248333333,10.42833333,2.745,0.080333333,2.489116667,22.5,,80.95,0.55,J22091,32,2700,A1T0443QKPQ000002X,J22091,6,3,168,504,0,0,228.94,9957240,1025003
06-08-2021 19:00,0.5135,1388.629667,0.176333333,-0.172166667,37.38866667,38,30.02483333,30,29.9675,30,2.1555,371.7198333,520.5335,692.4678333,57.45766667,62.58933333,73.28566667,2.52E+18,4080.520167,1367.653833,1424.966,1425,1359.860333,1434.991667,1435,1373.575833,1363.6655,1464.990833,1024.368,1027.273167,1102.596833,1119.936333,943.5965,1514.963167,1576.838833,1101.44,1056.743333,914.844,566.914,3140.9595,2509.874667,546.3941667,68.97366667,5650.936667,838.4171667,70.46,2.413333333,0.268833333,6.741666667,3.248333333,10.42833333,2.745,0.080333333,2.489116667,22.5,,80.95,0.55,J22091,29,2500,A1T0443QKPQ000002X,J22091,6,3,168,504,0,0,228.94,9957240,1025003
06-08-2021 20:00,0.513833333,1389.296833,0.150333333,-0.045166667,37.08766667,38,29.96466667,30,29.99916667,30,2.1555,372.4445,519.226,692.4233333,57.177,62.2135,72.84316667,2.52E+18,4080.478833,1367.864833,1425.012167,1425,1359.9685,1434.980333,1435,1373.780333,1363.353167,1465.0155,1024.816167,1027.176333,1102.5455,1120.160833,943.7023333,1512.385667,1575.640667,1101.44,1056.6745,914.6578333,568.2233333,3140.2255,2507.712833,546.6335,68.42016667,5648.0985,835.8748333,70.46,2.413333333,0.268833333,6.741666667,3.248333333,10.42833333,2.745,0.080333333,2.489116667,22.5,,80.95,0.55,J22091,33,2900,A1T0443QKPQ000002X,J22091,6,3,168,504,0,0,228.94,9957240,1025003
06-08-2021 21:00,0.504166667,1388.853667,0.169833333,-0.129333333,37.26883333,38,30.00966667,30,29.9945,30,2.155666667,373.6901667,518.3641667,693.7003333,56.9085,62.00383333,72.72683333,2.52E+18,4080.545333,1367.7715,1424.983667,1425,1360.678667,1434.968,1435,1373.636667,1363.517,1464.8925,1024.855,1027.413667,1102.207167,1120.552333,943.7815,1513.876667,1575.751667,1101.44,1056.742667,915.9846667,573.6765,3140.416333,2512.1635,546.0378333,68.21066667,5652.620167,836.0545,70.46,2.413333333,0.268833333,6.741666667,3.248333333,10.42833333,2.745,0.080333333,2.489116667,22.5,,80.95,0.55,J22091,30,2300,A1T0443QKPQ000002X,J22091,6,3,168,504,0,0,228.94,9957240,1025003
06-08-2021 22:00,0.5075,1388.6265,0.170666667,-0.14,37.58433333,38,30.02283333,30,29.99483333,30,2.1555,375.425,519.5721667,696.0093333,57.024,62.04133333,72.73616667,2.52E+18,4080.581167,1366.748667,1425.023333,1425,1360.483833,1435.004167,1435,1373.861,1364.477,1464.796333,1024.6575,1028.044333,1101.976833,1121.268667,943.7898333,1515.764667,1576.666667,1101.44,1056.609333,916.8085,574.901,3139.451,2508.929,547.5861667,68.11683333,5648.254333,837.4145,70.46,2.413333333,0.268833333,6.741666667,3.248333333,10.42833333,2.745,0.080333333,2.489116667,22.5,,80.95,0.55,J22091,28,2300,A1T0443QKPQ000002X,J22091,6,3,168,504,0,0,228.94,9957240,1025003
06-08-2021 23:00,0.495333333,1388.2165,0.154,-0.148166667,37.42266667,38,29.992,30,29.99566667,30,2.154666667,379.4808333,523.9955,701.3398333,57.73466667,62.81666667,73.57033333,2.52E+18,4080.490167,1366.613167,1424.994833,1425,1360.802333,1434.9975,1435,1373.975333,1363.696167,1465.233333,1024.587167,1028.444333,1101.791167,1121.8255,943.7158333,1524.768333,1578.219833,1101.44,1056.562833,919.138,572.7256667,3135.147167,2514.153167,551.6178333,68.697,5649.273333,842.3575,70.46,2.413333333,0.268833333,6.741666667,3.248333333,10.42833333,2.745,0.080333333,2.489116667,22.5,,80.95,0.55,J22091,28,2400,A1T0443QKPQ000002X,J22091,6,3,168,504,0,0,228.94,9957240,1025003
07-08-2021 00:00,0.496166667,1388.1475,0.172,-0.055,37.16616667,38,30.0335,30,29.98366667,30,2.1555,380.3111667,524.2625,703.54,57.37616667,62.716,73.78316667,2.52E+18,4080.520833,1366.7635,1424.989667,1425,1360.814,1434.984167,1435,1373.48,1362.889,1464.675833,1024.285333,1028.5035,1101.7535,1122.072333,943.7695,1519.376167,1577.704667,1101.44,1056.713333,919.1611667,571.5538333,3134.977333,2516.661833,553.8786667,69.10883333,5651.666333,843.0585,,,,,,,,,,,,80.95,0.55,J22091,31,2600,A1T0443QKPQ000002X,J22091,6,3,168,504,0,0,228.94,9957240,1025003
07-08-2021 02:00,0.476666667,1388.033167,0.170333333,-0.101666667,37.44916667,38,30.00316667,30,29.981,30,2.154833333,377.7618333,526.785,701.9623333,57.928,62.97233333,73.76233333,2.52E+18,4080.616167,1367.592333,1424.97,1425,1361.7865,1434.9405,1435,1372.644167,1363.762,1464.852667,1023.783833,1028.295833,1102.198167,1122.531667,943.5751667,1520.4635,1577.551,1101.44,1057.184667,921.5051667,568.2433333,3132.514833,2517.339333,553.2048333,68.83466667,5649.951,847.2743333,,,,,,,,,,,,80.95,0.55,J22091,41,3400,A1T0443QKPQ000002X,J22091,6,3,168,504,0,0,228.94,9957240,1025003
07-08-2021 03:00,0.478,1388.031,0.199833333,-0.121833333,37.573,38,30.00433333,30,30,30,2.1555,378.8103333,530.1626667,704.7351667,59.16416667,64.21383333,75.05166667,2.52E+18,4080.496833,1367.492,1425.0145,1425,1361.282667,1435.014333,1435,1372.558833,1364.117667,1465.051167,1024.201667,1028.025833,1102.280833,1122.4875,943.4808333,1515.523167,1577.6855,1101.44,1057.330833,924.1208333,568.1776667,3129.024,2514.038,557.2746667,69.92833333,5643.119333,849.6966667,,,,,,,,,,,,80.95,0.55,J22091,32,3000,A1T0443QKPQ000002X,J22091,6,3,168,504,0,0,228.94,9957240,1025003
07-08-2021 04:00,0.477,1387.164,0.184,-0.1305,37.6235,38,30.00816667,30,29.98433333,30,2.154166667,375.777,527.8975,700.085,60.38333333,65.424,76.271,2.52E+18,4080.489167,1367.146333,1425.003833,1425,1360.6875,1435.030167,1435,1372.758,1364.135333,1465.0595,1025.0365,1028.101167,1102.334667,1122.386,943.308,1513.1605,1578.205,1101.44,1057.391833,923.9331667,563.2881667,3127.553,2507.722833,555.7125,71.16583333,5635.417,846.9131667,,,,,,,,,,,,80.95,0.55,J22091,32,2800,A1T0443QKPQ000002X,J22091,6,3,168,504,0,0,228.94,9957240,1025003
07-08-2021 05:00,0.467166667,1385.988333,0.198333333,-0.186833333,37.64416667,38,30.03483333,30,29.9815,30,2.155166667,371.0341667,521.8208333,692.9515,61.49066667,66.638,77.55583333,2.52E+18,4080.360167,1366.862,1424.9975,1425,1360.694333,1434.988167,1435,1372.886,1363.351333,1465.12,1026.592833,1028.339,1102.672667,1122.257667,943.162,1511.537667,1577.533667,1101.44,1057.412833,924.246,561.9515,3129.776833,2503.6365,550.0878333,72.45016667,5633.454667,842.4663333,,,,,,,,,,,,80.95,0.55,J22091,36,3000,A1T0443QKPQ000002X,J22091,6,3,168,504,0,0,228.94,9957240,1025003
07-08-2021 06:00,0.457333333,1386.073833,0.197333333,-0.103333333,37.8645,38,30.05816667,30,30.00783333,30,2.154833333,372.4553333,521.2488333,693.981,62.60566667,67.85033333,78.901,2.52E+18,4080.379,1366.009333,1425.007333,1425,1359.668333,1435.004167,1435,1373.041833,1363.4835,1465.1085,1027.853833,1028.873333,1103.078333,1122.776333,942.9858333,1509.77,1576.115833,1101.44,1057.516,923.8043333,561.7608333,3123.222,2488.4795,550.2218333,73.7085,5611.688,839.7425,,,,,,,,,,,,80.95,0.55,J22091,28,2300,A1T0443QKPQ000002X,J22091,6,3,168,504,0,0,228.94,9957240,1025003
07-08-2021 07:00,0.459666667,1386.165167,0.181666667,-0.112,37.86633333,38,30.05983333,30,29.99433333,30,2.154666667,371.3806667,517.9383333,691.4633333,62.71916667,68.08516667,79.20733333,2.52E+18,4080.234167,1365.380833,1425.038167,1425,1359.684167,1435.021167,1435,1373.404833,1364.143,1464.730167,1028.477333,1029.526833,1103.547333,1122.885167,942.7925,1509.947833,1576.877833,1101.44,1057.595833,921.5171667,563.4755,3125.981,2488.250667,547.033,74.335,5614.220167,836.4961667,,,,,,,,,,,,80.95,0.55,J22091,26,2300,A1T0443QKPQ000002X,J22091,6,3,168,504,0,0,228.94,9957240,1025003
07-08-2021 08:00,0.4675,1386.2135,0.153,-0.121,37.8055,38,30.0365,30,30.0005,30,2.1555,367.6088333,513.537,684.9483333,63.26616667,68.48083333,79.463,2.52E+18,4080.135333,1365.320667,1424.970667,1425,1359.743,1434.980167,1435,1373.649833,1363.850667,1465.106667,1029.167667,1030.011167,1103.864667,1123.1065,942.8223333,1505.547667,1575.174167,1101.44,1057.5245,919.2665,565.8946667,3128.595333,2479.901,542.1866667,74.56816667,5608.469833,831.235,,,,,,,,,,,,80.95,0.55,J22091,30,2600,A1T0443QKPQ000002X,J22091,6,3,168,504,0,0,228.94,9957240,1025003
07-08-2021 10:00,0.406833333,1384.562167,0.182166667,-0.155666667,37.72283333,38,30.01483333,30,29.98283333,30,2.154833333,380.1146667,532.3588333,701.3408333,64.43283333,70.00983333,81.46916667,2.52E+18,4080.223,1365.983667,1425.021667,1425,1359.7625,1434.982833,1435,1373.162833,1362.531,1464.893667,1028.882667,1031.567333,1104.105167,1123.740333,943.129,1516.382667,1576.4415,1101.44,1057.597833,926.4871667,564.4486667,3089.474667,2469.638333,557.7651667,76.22016667,5559.025,844.7191667,,,,,,,,,,,,80.95,0.55,J22091,36,2900,A1T0443QKPQ000002X,J22091,6,3,168,504,0,0,228.94,9957240,1025003
07-08-2021 11:00,0.406666667,1385.451167,0.184333333,-0.142,37.7975,38,30.0225,30,30.00683333,30,2.155166667,378.4861667,531.1503333,699.3373333,64.56783333,70.20883333,81.70516667,2.52E+18,4080.195333,1366.233333,1424.966833,1425,1360.365167,1434.998333,1435,1373.346667,1362.5015,1465.083833,1028.939333,1031.825167,1104.0925,1123.588,943.0648333,1517.545333,1576.4755,1101.44,1057.405667,927.0718333,561.1058333,3087.218,2467.1965,556.8335,76.68233333,5554.284167,843.6165,,,,,,,,,,,,80.95,0.55,J22091,29,2300,A1T0443QKPQ000002X,J22091,6,3,168,504,0,0,228.94,9957240,1025003
07-08-2021 12:00,0.411333333,1385.532,0.188666667,-0.067666667,37.75966667,38,30.04983333,30,29.99733333,30,2.155333333,378.4011667,530.4105,701.1001667,64.35883333,70.26283333,82.006,2.52E+18,4080.216667,1366.379333,1425.003333,1425,1359.720167,1434.963833,1435,1373.464,1362.8995,1464.8885,1029.5755,1031.586,1103.706,1122.7965,943.051,1513.309,1575.565,1101.44,1057.294333,927.8056667,559.675,3090.711667,2469.191333,557.6123333,77.015,5559.9105,839.1465,,,,,,,,,,,,80.95,0.55,J22091,27,2300,A1T0443QKPQ000002X,J22091,6,3,168,504,0,0,228.94,9957240,1025003
07-08-2021 13:00,0.433666667,1385.8085,0.168,-0.122666667,37.7085,38,30.0375,30,30.018,30,2.1545,377.4835,527.9923333,700.362,62.93583333,68.93483333,80.81616667,2.52E+18,4080.301333,1365.864167,1424.982833,1425,1360.023833,1435.024333,1435,1373.816333,1363.009,1464.9875,1030.482,1031.3595,1102.990667,1122.277167,942.9353333,1515.444333,1576.0015,1101.44,1057.186167,927.8475,558.2651667,3104.858167,2480.190167,555.6453333,76.18033333,5584.997333,838.3296667,,,,,,,,,,,,80.95,0.55,J22091,29,2600,A1T0443QKPQ000002X,J22091,6,3,168,504,0,0,228.94,9957240,1025003
07-08-2021 14:00,0.475333333,1385.973667,0.186,-0.218333333,37.539,38,30.0595,30,29.978,30,2.156,371.6955,520.0811667,693.163,61.00216667,66.84516667,78.60766667,2.52E+18,4080.340833,1366.0325,1425.000667,1425,1360.266667,1434.971667,1435,1374.125167,1363.072667,1464.984333,1031.603167,1031.472667,1101.943,1121.9515,942.8903333,1509.386333,1576.008667,1101.44,1057.368,926.39,555.6718333,3132.332333,2492.644333,548.8748333,74.21466667,5625.032,833.4173333,,,,,,,,,,,,80.95,0.55,J22091,29,2500,A1T0443QKPQ000002X,J22091,6,3,168,504,0,0,228.94,9957240,1025003
07-08-2021 15:00,0.485,1386.937833,0.1625,-0.074333333,37.599,38,30.05033333,30,30.01033333,30,2.154666667,369.065,516.3258333,689.8925,60.18583333,65.83316667,77.48833333,2.52E+18,4080.348667,1365.568833,1425.012833,1425,1359.727167,1435.005833,1435,1374.215,1362.820167,1465.155667,1032.242,1031.767667,1101.4495,1121.9015,942.8841667,1508.463333,1575.5875,1101.44,1057.339333,927.1175,558.5121667,3143.816333,2500.282667,544.697,72.7835,5644.036333,831.9946667,,,,,,,,,,,,80.95,0.55,J22091,30,2700,A1T0443QKPQ000002X,J22091,6,3,168,504,0,0,228.94,9957240,1025003
07-08-2021 16:00,0.4815,1387.5745,0.1615,-0.0875,37.52733333,38,30.027,30,30,30,2.155166667,371.5231667,518.5788333,693.6733333,60.06416667,65.70433333,77.39233333,2.52E+18,4080.493833,1366.003333,1424.979167,1425,1359.254333,1434.961167,1435,1373.910333,1362.737333,1464.869667,1032.424833,1032.122667,1101.505833,1122.007833,942.9396667,1512.274833,1576.3805,1101.44,1057.322,929.3088333,560.1368333,3142.408167,2504.2755,547.1455,72.398,5646.687333,833.6475,,,,,,,,,,,,80.95,0.55,J22091,24,1800,A1T0443QKPQ000002X,J22091,6,3,168,504,0,0,228.94,9957240,1025003
07-08-2021 18:00,0.498166667,1387.993167,0.166,-0.165,37.33783333,38,30.062,30,29.9925,30,2.156,365.3235,513.0925,686.6146667,59.59983333,65.247,76.949,2.52E+18,4080.511333,1366.844833,1425.001667,1425,1359.453333,1435.0045,1435,1373.935,1362.033167,1465.2175,1032.456333,1032.856667,1101.674667,1122.223333,942.9841667,1509.544833,1574.194167,1101.44,1056.893833,926.5663333,572.4036667,3148.877167,2500.463,541.901,71.9315,5649.338333,826.3441667,,,,,,,,,,,,80.95,0.55,J22091,36,3000,A1T0443QKPQ000002X,J22091,6,3,168,504,0,0,228.94,9957240,1025003
07-08-2021 19:00,0.479833333,1387.814,0.159833333,-0.098833333,37.48116667,38,30.0235,30,30.01183333,30,2.153,365.7476667,515.6888333,687.3035,59.30833333,64.91333333,76.5935,2.52E+18,4080.478667,1366.576667,1425.016167,1425,1359.403167,1434.992667,1435,1373.660167,1362.070833,1464.963167,1033.393333,1033.089333,1101.8065,1122.519333,942.9633333,1511.8015,1573.604333,1101.44,1056.661833,929.7423333,588.4861667,3146.345833,2502.614833,542.8901667,71.64016667,5648.979,828.2985,,,,,,,,,,,,80.95,0.55,J22091,34,2700,A1T0443QKPQ000002X,J22091,6,3,168,504,0,0,228.94,9957240,1025003
07-08-2021 20:00,0.485166667,1387.697667,0.179,-0.161833333,37.336,38,30.04033333,30,29.999,30,2.154666667,363.6345,516.3518333,686.5505,59.005,64.60266667,76.2835,2.52E+18,4080.463,1366.883667,1425.001167,1425,1359.812333,1434.9985,1435,1373.988333,1363.044833,1465.127833,1034.677333,1033.3825,1102.041167,1123.199667,942.79,1510.938333,1573.644333,1101.44,1056.43,929.4648333,590.2786667,3144.8045,2506.6545,544.4096667,71.35083333,5651.436333,828.6053333,,,,,,,,,,,,80.95,0.55,J22091,32,2700,A1T0443QKPQ000002X,J22091,6,3,168,504,0,0,228.94,9957240,1025003
07-08-2021 21:00,0.4785,1387.470833,0.172333333,-0.080833333,37.17883333,38,30.04016667,30,30.01383333,30,2.154,364.3323333,517.8106667,687.028,58.91166667,64.51466667,76.25083333,2.52E+18,4080.527333,1367.138667,1425.034667,1425,1360.272167,1435.010167,1435,1373.643667,1363.019,1464.71,1035.519,1033.891833,1102.579167,1123.8015,942.7066667,1513.093833,1573.548,1101.44,1056.280667,931.3623333,594.3185,3142.729833,2507.429333,544.8493333,71.1715,5650.174833,831.3486667,,,,,,,,,,,,80.95,0.55,J22091,32,2800,A1T0443QKPQ000002X,J22091,6,3,168,504,0,0,228.94,9957240,1025003
07-08-2021 22:00,0.486166667,1387.489833,0.164,-0.1535,36.9735,38,30.01633333,30,30.01133333,30,2.1555,362.8143333,516.588,684.0943333,58.77566667,64.47416667,76.34916667,2.52E+18,4080.572667,1366.957,1424.985,1425,1360.0755,1435.0095,1435,1373.477333,1363.056333,1465.39,1036.343167,1034.4685,1103.321833,1124.0115,942.6443333,1512.4865,1574.412,1101.44,1056.085833,931.331,595.6483333,3143.893,2507.982667,544.1566667,71.28366667,5651.858167,831.0678333,,,,,,,,,,,,80.95,0.55,J22091,30,2200,A1T0443QKPQ000002X,J22091,6,3,168,504,0,0,228.94,9957240,1025003
07-08-2021 23:00,0.487333333,1387.619333,0.153333333,-0.111833333,37.1435,38,30.00733333,30,29.9875,30,2.155666667,361.5248333,515.0395,681.4495,58.25183333,63.93116667,75.742,2.52E+18,4080.538833,1366.609833,1424.9865,1425,1359.849667,1434.984333,1435,1373.429333,1362.595333,1464.635667,1037.1785,1034.6435,1103.842,1123.568333,942.5143333,1510.483667,1574.284667,1101.44,1055.791667,931.1323333,595.406,3144.820833,2508.0655,541.79,70.81316667,5652.925667,830.6233333,,,,,,,,,,,,80.95,0.55,J22091,32,2400,A1T0443QKPQ000002X,J22091,6,3,168,504,0,0,228.94,9957240,1025003
08-08-2021 00:00,0.483166667,1387.677167,0.165666667,-0.201,37.297,38,30.029,30,30.01016667,30,2.156333333,360.5725,513.8943333,679.7361667,57.7145,63.4155,75.32266667,2.52E+18,4080.478167,1366.423667,1424.995333,1425,1359.821167,1435.008167,1435,1373.421667,1362.740167,1464.958333,1037.676333,1034.923,1104.446167,1123.215167,942.5555,1507.369833,1573.518167,1101.44,1055.5925,930.1555,593.9833333,3145.765667,2506.0405,540.8563333,70.34533333,5651.7315,830.5466667,71.63166667,1.78,0.070666667,9.328333333,2.388333333,13.68166667,0.238333333,0.1545,2.501016667,22,,80.95,0.55,J22091,28,2500,A1T0443QKPQ000002X,J22091,6,3,168,504,0,0,228.94,9957240,1025003
08-08-2021 03:00,0.488166667,1386.692833,0.184833333,-0.100833333,37.66716667,38,29.99066667,30,30.0075,30,2.157166667,362.4021667,514.5775,680.8545,58.96416667,64.48316667,76.21666667,2.52E+18,4080.565167,1364.887833,1424.995167,1425,1359.830667,1434.981667,1435,1372.7915,1362.8035,1465.164667,1037.168167,1035.783167,1104.572833,1122.639667,942.074,1509.385833,1573.796167,1101.44,1055.417667,929.8391667,596.188,3144.6865,2506.183167,541.2986667,70.845,5650.818,832.5056667,71.63166667,1.78,0.070666667,9.328333333,2.388333333,13.68166667,0.238333333,0.1545,2.501016667,22,,80.95,0.55,J22091,28,2700,A1T0443QKPQ000002X,J22091,6,3,168,504,0,0,228.94,9957240,1025003
08-08-2021 04:00,0.472666667,1386.271333,0.210333333,-0.055333333,37.60533333,38,30.00333333,30,30.018,30,2.156,365.354,517.1145,684.6786667,60.04883333,65.57883333,77.297,2.52E+18,4080.470333,1364.604833,1425.0215,1425,1359.718667,1435.013333,1435,1372.145833,1362.659833,1464.8945,1036.792167,1035.976,1104.554667,1122.783667,942.0388333,1509.6485,1574.502667,1101.44,1055.356333,930.4355,597.8521667,3142.593667,2506.994667,544.295,71.79433333,5649.621833,834.8205,71.63166667,1.78,0.070666667,9.328333333,2.388333333,13.68166667,0.238333333,0.1545,2.501016667,22,,80.95,0.55,J22091,27,1700,A1T0443QKPQ000002X,J22091,6,3,168,504,0,0,228.94,9957240,1025003
08-08-2021 05:00,0.454,1385.8225,0.1995,-0.133666667,37.7965,38,29.99066667,30,29.99633333,30,2.156666667,368.467,520.2063333,689.876,61.1225,66.57783333,78.14916667,2.52E+18,4080.3845,1364.855667,1424.987333,1425,1359.2555,1435.021833,1435,1371.6525,1363.084833,1465.067833,1036.845333,1035.8885,1104.836667,1123.004167,941.9506667,1510.980167,1574.924667,1101.44,1055.323833,930.5908333,593.5065,3137.068,2506.491833,547.476,72.788,5643.554333,839.6648333,71.63166667,1.78,0.070666667,9.328333333,2.388333333,13.68166667,0.238333333,0.1545,2.501016667,22,,80.95,0.55,J22091,31,2200,A1T0443QKPQ000002X,J22091,6,3,168,504,0,0,228.94,9957240,1025003
08-08-2021 07:00,0.455166667,1385.335667,0.168166667,-0.129166667,37.86583333,38,30.00666667,30,30.02033333,30,2.157166667,367.203,521.2986667,690.4468333,60.869,66.37883333,77.7605,2.52E+18,4080.298333,1363.7095,1425.022833,1425,1359.013,1434.9965,1435,1371.4935,1363.157333,1465.0855,1037.205,1035.715,1105.220833,1122.882167,941.5383333,1510.475667,1576.291333,1101.44,1054.9945,931.5315,587.0073333,3134.615333,2505.9555,549.4821667,72.88483333,5640.523,844.6465,71.63166667,1.78,0.070666667,9.328333333,2.388333333,13.68166667,0.238333333,0.1545,2.501016667,22,,80.95,0.55,J22091,27,1700,A1T0443QKPQ000002X,J22091,6,3,168,504,0,0,228.94,9957240,1025003
08-08-2021 08:00,0.466333333,1385.4355,0.179166667,-0.182333333,37.952,38,29.9955,30,30.02233333,30,2.157166667,363.5031667,518.1103333,684.4175,61.4345,66.80183333,78.17933333,2.52E+18,4080.3675,1363.561333,1424.958667,1425,1359.198667,1435.026333,1435,1372.1575,1362.939167,1464.705833,1037.022833,1035.972667,1105.089,1123.087833,941.4686667,1508.978667,1576.023333,1101.44,1054.849,930.4198333,588.5851667,3136.791,2501.188833,545.7815,72.92666667,5637.984,839.8563333,71.63166667,1.78,0.070666667,9.328333333,2.388333333,13.68166667,0.238333333,0.1545,2.501016667,22,,80.95,0.55,J22091,5,500,A1T0443QKPQ000002X,J22091,6,3,168,504,0,0,228.94,9957240,1025003
08-08-2021 12:00,0.421666667,1387.408333,0.188,-0.0745,37.9665,38,29.98766667,30,29.99633333,30,2.157666667,366.4236667,521.2361667,687.1475,63.87916667,70.011,82.54966667,2.52E+18,4080.2835,1364.350667,1424.962333,1425,1360.891333,1434.987,1435,1373.203167,1362.652333,1464.9835,1037.264833,1035.456833,1105.128333,1124.706333,941.7353333,1508.526833,1571.435667,1101.44,1055.2195,931.259,590.6805,3117.799167,2473.915833,547.0168333,77.25416667,5591.792833,836.4753333,71.63166667,1.78,0.070666667,9.328333333,2.388333333,13.68166667,0.238333333,0.1545,2.501016667,22,,80.95,0.55,J22091,29,2300,A1T0443QKPQ000002X,J22091,6,3,168,504,0,0,228.94,9957240,1025003
08-08-2021 13:00,0.439833333,1387.1175,0.169666667,-0.134333333,37.88033333,38,30.03616667,30,30.01133333,30,2.157333333,365.9731667,520.6133333,687.6415,63.14116667,69.45466667,82.19233333,2.52E+18,4080.289667,1364.086,1425.036167,1425,1360.7805,1434.9855,1435,1373.795833,1362.841833,1465.008333,1038.9025,1035.716,1105.0675,1124.157333,941.6325,1509.839333,1572.144667,1101.44,1055.316167,932.9166667,591.134,3126.142667,2485.286167,546.2118333,76.8555,5611.452667,837.4041667,71.63166667,1.78,0.070666667,9.328333333,2.388333333,13.68166667,0.238333333,0.1545,2.501016667,22,,80.95,0.55,J22091,26,2100,A1T0443QKPQ000002X,J22091,6,3,168,504,0,0,228.94,9957240,1025003
08-08-2021 14:00,0.464333333,1387.544,0.169333333,-0.126333333,37.62033333,38,30.00466667,30,30.03066667,30,2.157833333,366.1761667,520.4606667,689.6421667,61.7985,68.19883333,81.13866667,2.52E+18,4080.319333,1364.883333,1424.941667,1425,1361.206167,1434.999667,1435,1374.3055,1364.055333,1465.038667,1040.008167,1036.225833,1105.143,1122.544833,941.7338333,1511.5675,1572.811667,1101.44,1055.501167,934.6136667,594.386,3138.100667,2495.398833,546.8046667,75.98,5633.3985,838.2713333,71.63166667,1.78,0.070666667,9.328333333,2.388333333,13.68166667,0.238333333,0.1545,2.501016667,22,,80.95,0.55,J22091,30,2800,A1T0443QKPQ000002X,J22091,6,3,168,504,0,0,228.94,9957240,1025003
08-08-2021 16:00,0.4815,1389.390167,0.157333333,-0.161333333,37.74583333,38,29.992,30,30.00733333,30,2.158,367.8156667,519.6988333,691.8391667,59.90583333,66.06016667,78.84316667,2.52E+18,4080.407333,1364.392,1424.997333,1425,1361.291833,1434.993333,1435,1374.259667,1363.066833,1465.111667,1040.244167,1037.219333,1106.268667,1119.873,941.8081667,1512.672333,1573.2505,1101.44,1055.654667,936.9338333,591.7085,3144.619833,2501.643167,546.9043333,73.54866667,5646.316333,838.8451667,71.63166667,1.78,0.070666667,9.328333333,2.388333333,13.68166667,0.238333333,0.1545,2.501016667,22,,80.95,0.55,J22091,32,2500,A1T0443QKPQ000002X,J22091,6,3,168,504,0,0,228.94,9957240,1025003
08-08-2021 18:00,0.481,1390.690333,0.162,-0.111833333,37.68033333,38,29.99633333,30,30.02016667,30,2.158333333,370.2833333,521.2291667,694.5168333,59.24283333,65.33166667,78.06716667,2.52E+18,4080.409667,1363.4445,1424.970667,1425,1358.8935,1434.977167,1435,1373.904167,1362.9805,1464.522167,1040.839,1037.6075,1107.576333,1118.118333,942.0598333,1512.415,1573.023833,1101.44,1055.6865,936.5283333,579.9835,3143.0145,2508.4355,548.8891667,72.59433333,5651.575333,838.0896667,71.63166667,1.78,0.070666667,9.328333333,2.388333333,13.68166667,0.238333333,0.1545,2.501016667,22,,77.58,0.55,J22091,25,2100,A1T0443QKPQ000002X,J22091,6,3,168,504,0,0,228.94,9957240,1025003
08-08-2021 19:00,0.477166667,1390.878167,0.168,-0.181666667,37.56933333,38,29.98116667,30,30.02283333,30,2.157,371.3185,520.8625,694.4755,59.03083333,65.09416667,77.89366667,2.52E+18,4080.433667,1363.931667,1425,1425,1359.112667,1435.0145,1435,1374.262833,1363.089333,1465.219833,1040.900833,1038.100667,1107.9645,1117.485167,942.2141667,1511.403833,1572.741667,1101.44,1055.528833,937.7121667,583.4401667,3143.657167,2509.572167,547.7296667,72.33133333,5652.872833,837.4226667,71.63166667,1.78,0.070666667,9.328333333,2.388333333,13.68166667,0.238333333,0.1545,2.501016667,22,,80.95,0.55,J22091,41,2600,A1T0443QKPQ000002X,J22091,6,3,168,504,0,0,228.94,9957240,1025003
08-08-2021 20:00,0.469,1390.528333,0.179666667,-0.154,37.559,38,29.96633333,30,30.00633333,30,2.157166667,377.0683333,527.6016667,702.4968333,59.078,65.25666667,78.23533333,2.52E+18,4080.426667,1363.594333,1424.996,1425,1359.760833,1434.988833,1435,1374.58,1363.467333,1464.860833,1040.473167,1038.829,1108.166833,1117.551167,942.3638333,1512.109667,1574.091833,1101.44,1055.6515,938.39,580.8238333,3137.642167,2511.420833,554.1765,72.5,5648.840667,844.0565,71.63166667,1.78,0.070666667,9.328333333,2.388333333,13.68166667,0.238333333,0.1545,2.501016667,22,,80.95,0.55,J22091,35,2700,A1T0443QKPQ000002X,J22091,6,3,168,504,0,0,228.94,9957240,1025003
08-08-2021 21:00,0.484,1389.772333,0.173166667,-0.127666667,37.361,38,29.98916667,30,29.99883333,30,2.158833333,376.398,524.621,701.5138333,58.8115,65.02833333,77.97266667,2.52E+18,4080.4545,1363.211167,1424.991333,1425,1360.221,1435.014167,1435,1374.673833,1363.9555,1464.874833,1039.7925,1039.427333,1108.4685,1117.432333,942.3301667,1510.5985,1574.734333,1101.44,1055.732833,937.5648333,571.7261667,3138.798,2508.1575,553.3443333,72.4035,5646.917167,840.1533333,71.63166667,1.78,0.070666667,9.328333333,2.388333333,13.68166667,0.238333333,0.1545,2.501016667,22,,80.95,0.55,J22091,31,2000,A1T0443QKPQ000002X,J22091,6,3,168,504,0,0,228.94,9957240,1025003
08-08-2021 22:00,0.494,1389.0145,0.170833333,-0.140833333,37.46816667,38,29.96566667,30,30.0175,30,2.158666667,374.295,521.184,697.708,58.26766667,64.46083333,77.37466667,2.52E+18,4080.493333,1362.939333,1425.004167,1425,1359.525833,1435.0155,1435,1374.723667,1364.249667,1465.1575,1039.1935,1039.5675,1108.576167,1117.118,942.3445,1510.597167,1574.2435,1101.44,1055.9125,937.569,569.4285,3141.218167,2511.3385,549.5651667,71.90216667,5652.460833,836.2358333,71.63166667,1.78,0.070666667,9.328333333,2.388333333,13.68166667,0.238333333,0.1545,2.501016667,22,,80.95,0.55,J22091,34,2300,A1T0443QKPQ000002X,J22091,6,3,168,504,0,0,228.94,9957240,1025003
08-08-2021 23:00,0.496,1388.9325,0.168833333,-0.093666667,37.56983333,38,29.97183333,30,30.00666667,30,2.158333333,371.9656667,518.501,695.6666667,57.97166667,64.09283333,76.9875,2.52E+18,4080.541333,1362.539167,1424.982167,1425,1358.711167,1434.962667,1435,1375.193833,1364.509,1465.239667,1038.565167,1039.377833,1108.602333,1116.972833,942.4068333,1508.850167,1573.279,1101.44,1056.232833,937.0898333,571.5488333,3143.207,2507.050833,547.3566667,71.44733333,5650.022333,833.8821667,71.63166667,1.78,0.070666667,9.328333333,2.388333333,13.68166667,0.238333333,0.1545,2.501016667,22,,80.95,0.56,J22091,26,2400,A1T0443QKPQ000002X,J22091,6,3,168,504,0,0,228.94,9957240,1025003
09-08-2021 00:00,0.4855,1388.708833,0.178833333,-0.107333333,37.92116667,38,29.975,30,29.99833333,30,2.156833333,375.6558333,522.0125,701.1315,57.63583333,63.94133333,77.02833333,2.52E+18,4080.559667,1362.5685,1425.046,1425,1359.024667,1435.002667,1435,1375.313167,1364.066167,1464.857833,1037.6265,1039.515167,1108.965,1117.263,942.3721667,1508.512333,1574.383833,1101.44,1056.414833,933.5833333,572.4626667,3138.718,2509.669667,551.009,71.37766667,5648.394,837.1266667,70.93333333,2.273333333,0.097166667,8.468333333,2.151666667,12.70333333,0.601666667,0.110833333,2.487533333,28.5,,77.58,0.56,J22091,29,2600,A1T0443QKPQ000002X,J22091,6,3,168,504,0,0,228.94,9957240,1025003
