Repository: RitwikKhandelwal/Piramal-Kosamba

File: 2. Efficiency/45tpd/1. Flat Files/Amber_B6.csv (part 13 of 14)
6 HP Set Value,B6 LP Process value,B6 LP Set Value,Header Gas Pressure Process value,Recuprator Left Bottom temp Process value,Recuprator Left Middle temp Process value,Recuprator Left top temp Process value,Recuprator Right Bottom temp Process value,Recuprator Right Middle temp Process value,Recuprator Right top temp Process value,Row Key,Total cold air flow  Process value,B6 Front Bottom Process value,B6 Rear Bottom Process value,B6 Rear Top temp Process value,B6 Rear Top temp Set Value,Melter Bottom 1 temp Process value,Melter Bottom 2 temp Process value,Melter Bottom 3 temp Process value,Melter Bottom 4 temp Process value,Melter Bottom 5 temp Process value,Melter Crown 1 temp Process value,Melter Crown 2 temp Process value,Riser temp( not available) Process value,Thraot Sleeper Process value,west gas channel right side Process value,Total gas flow Process value,Total hot air left Process value,Total hot air right Process value,Total hot air left temp Process value,Total hot air right temp Process value,Total hot air Process value,Thermocouple stack ( Chimney) left Process value,chem_comp_SiO2,chem_comp_Al2O3,chem_comp_Fe2O3,chem_comp_CaO,chem_comp_MgO,chem_comp_Na2O,chem_comp_K2O,chem_comp_SO3,physical_test_density_gm_cc,physical_test_seed_count_result,Unnamed: 72,DPR Eff,ActDrw(Ton),JobNumber,DefectCountSum,SampleSizeSum,FGCode,Number,NumberOfSection,NumberOfGob,GobCutPerMinute,ISMachineActualSpeed,GobWeightLow,GobWeightHigh,GlassDraw,PackedQunatity,ProductionOrderNumber
23-08-2021 02:00,1.209333333,1396.363833,0.161166667,-0.031,37.48583333,37.5,29.98916667,30,2.156166667,380.1231667,512.7358333,712.3266667,54.03416667,61.79316667,79.6555,2.52E+18,4080.7685,1353.8305,1352.393667,1360.000167,1360,1039.902833,988.1761667,1084.637333,1128.7485,952.8011667,1468.619167,1565.3855,1101.44,1072.866667,909.5445,568.2136667,3146.473333,2503.949667,548.8266667,73.51483333,5650.431833,833.3676667,70.78333333,2.313333333,0.268833333,8.261666667,2.188333333,12.49166667,0.561666667,0.102,2.486566667,21.83333333,,79.78,0.73,J22293,48,2600,A1V0865QKPQ000001X,J22293,6,2,58,116.57,0,0,228.57,1658562,1025226
23-08-2021 03:00,1.2175,1396.148,0.165666667,-0.068166667,37.50933333,37.5,29.9925,30,2.155333333,382.109,514.6765,714.1556667,55.35583333,62.7855,80.44766667,2.52E+18,4080.7165,1354.432,1352.395333,1367.6095,1367.833333,1040.352,987.7538333,1084.644167,1129.059,952.921,1464.2985,1563.528167,1101.44,1073.128333,909.1103333,569.909,3146.367333,2502.694667,550.3571667,73.86816667,5649.274,835.7541667,70.78333333,2.313333333,0.268833333,8.261666667,2.188333333,12.49166667,0.561666667,0.102,2.486566667,21.83333333,,82.8,0.73,J22293,38,2500,A1V0865QKPQ000001X,J22293,6,2,58,116.57,0,0,228.57,1658562,1025226
23-08-2021 05:00,1.180166667,1394.690167,0.173666667,-0.152,37.52466667,37.5,30.00466667,30,2.155666667,384.2455,514.2578333,715.3076667,57.79533333,65.24,82.43283333,2.52E+18,4080.868667,1354.490333,1353.333833,1369.979333,1370,1041.142167,990.201,1085.115833,1129.7705,953.05,1470.375667,1565.207833,1101.44,1073.993667,905.474,565.1966667,3149.0805,2502.098667,552.4545,76.32316667,5651.094,837.5711667,70.78333333,2.313333333,0.268833333,8.261666667,2.188333333,12.49166667,0.561666667,0.102,2.486566667,21.83333333,,82.8,0.73,J22293,48,3000,A1V0865QKPQ000001X,J22293,6,2,58,116.57,0,0,228.57,1658562,1025226
23-08-2021 06:00,1.1735,1393.631667,0.16,0.0335,37.513,37.5,29.9965,30,2.156333333,381.8963333,509.0118333,708.5188333,58.85483333,66.007,83.05633333,2.52E+18,4080.8565,1353.7265,1351.76,1369.970667,1370,1041.854,991.4568333,1085.2795,1129.8755,953.1716667,1475.452,1566.105,1101.44,1073.834167,903.2713333,563.2235,3153.409167,2496.801833,546.1088333,76.52383333,5650.171667,832.8283333,70.78333333,2.313333333,0.268833333,8.261666667,2.188333333,12.49166667,0.561666667,0.102,2.486566667,21.83333333,,82.8,0.73,J22293,40,2800,A1V0865QKPQ000001X,J22293,6,2,58,116.57,0,0,228.57,1658562,1025226
23-08-2021 08:00,1.173666667,1392.735,0.156333333,-0.033666667,37.511,37.5,29.99683333,30,2.157,369.5945,493.76,688.846,57.5465,65.49983333,83.07516667,2.52E+18,4080.952667,1352.071333,1350.708333,1370.029667,1370,1043.060833,991.9818333,1085.185833,1129.216,953.411,1464.380167,1564.3635,1101.44,1071.898833,895.9836667,554.6598333,3169.631,2482.741333,530.1795,77.05883333,5652.239833,814.9981667,70.78333333,2.313333333,0.268833333,8.261666667,2.188333333,12.49166667,0.561666667,0.102,2.486566667,21.83333333,,52.69,0.73,J22293,34,2400,A1V0865QKPQ000001X,J22293,6,2,58,116.57,0,0,228.57,1658562,1025226
23-08-2021 10:00,1.187666667,1392.43,0.184166667,-0.020166667,37.50783333,37.5,30.01633333,30,2.157666667,374.348,501.2096667,694.1365,59.15666667,66.17333333,83.13666667,2.52E+18,4080.981667,1351.817,1349.946167,1370.014667,1370,1044.206333,988.7005,1085.5265,1129.183833,953.7286667,1473.730333,1563.5255,1101.44,1071.430167,893.3938333,565.4648333,3165.830833,2482.535167,534.7286667,76.27083333,5648.298,820.0508333,70.78333333,2.313333333,0.268833333,8.261666667,2.188333333,12.49166667,0.561666667,0.102,2.486566667,21.83333333,,75.27,0.73,J22293,41,2400,A1V0865QKPQ000001X,J22293,6,2,58,116.57,0,0,228.57,1658562,1025226
23-08-2021 11:00,1.155833333,1391.349667,0.172,-0.0535,37.4955,37.5,30.01766667,30,2.158,369.551,496.452,686.876,61.787,69.15133333,86.319,2.52E+18,4080.992167,1351.600333,1349.998667,1369.958833,1370,1044.516167,988.7865,1085.6515,1129.340833,953.8651667,1468.2765,1560.6495,1101.44,1071.938,890.8421667,566.35,3173.473333,2477.086333,531.134,79.23566667,5650.617,814.379,70.78333333,2.313333333,0.268833333,8.261666667,2.188333333,12.49166667,0.561666667,0.102,2.486566667,21.83333333,,79.78,0.73,J22293,38,2300,A1V0865QKPQ000001X,J22293,6,2,58,116.57,0,0,228.57,1658562,1025226
23-08-2021 13:00,1.222166667,1391.017167,0.166666667,-0.000166667,37.52483333,37.5,30.04233333,30,2.155166667,391.0765,527.3866667,727.3951667,60.19416667,68.202,86.37216667,2.52E+18,4080.909667,1352.8385,1350.966333,1370.024167,1370,1044.288833,990.4338333,1085.536833,1129.383667,953.8926667,1479.566,1563.450333,1101.44,1072.114667,900.3555,580.7915,3145.987333,2501.8115,559.6635,79.67133333,5647.765,846.8248333,70.78333333,2.313333333,0.268833333,8.261666667,2.188333333,12.49166667,0.561666667,0.102,2.486566667,21.83333333,,75.27,0.73,J22293,35,2500,A1V0865QKPQ000001X,J22293,6,2,58,116.57,0,0,228.57,1658562,1025226
23-08-2021 14:00,1.2055,1393.4535,0.161666667,-0.066333333,37.50866667,37.5,30.0165,30,2.1565,391.9818333,527.1245,728.2488333,59.33916667,67.4125,85.93533333,2.52E+18,4080.941,1353.068833,1350.928667,1370.004167,1370,1043.869667,990.4381667,1085.290833,1129.4165,953.899,1479.298667,1564.776333,1101.44,1072.274167,903.9151667,575.7746667,3145.238,2508.4675,563.4585,79.30933333,5653.763667,844.8398333,70.78333333,2.313333333,0.268833333,8.261666667,2.188333333,12.49166667,0.561666667,0.102,2.486566667,21.83333333,,79.78,0.73,J22293,40,2400,A1V0865QKPQ000001X,J22293,6,2,58,116.57,0,0,228.57,1658562,1025226
23-08-2021 16:00,1.173333333,1395.606833,0.170666667,-0.034833333,37.508,37.5,30.0135,30,2.1565,388.0393333,519.2051667,716.2523333,57.18983333,65.05966667,83.12716667,2.52E+18,4081.038167,1352.864167,1351.399833,1370.020667,1370,1043.582167,991.6936667,1085.629167,1128.601833,953.8885,1476.723667,1565.9315,1101.44,1072.55,905.2038333,568.0308333,3150.235833,2499.627167,553.8906667,76.89783333,5649.68,836.3905,70.78333333,2.313333333,0.268833333,8.261666667,2.188333333,12.49166667,0.561666667,0.102,2.486566667,21.83333333,,76.77,0.73,J22293,35,2300,A1V0865QKPQ000001X,J22293,6,2,58,116.57,0,0,228.57,1658562,1025226
23-08-2021 18:00,1.168166667,1395.633167,0.151166667,-0.030333333,37.49583333,37.5,29.99833333,30,2.158,386.1735,514.5426667,708.9991667,56.38916667,63.97116667,81.56316667,2.52E+18,4081.070333,1352.994,1351.292667,1369.9825,1370,1044.275667,992.0276667,1085.0815,1128.363667,953.7216667,1482.806167,1566.567333,1101.44,1072.397167,901.9505,565.1243333,3152.813667,2497.249167,548.7911667,75.37116667,5650.0355,829.4896667,70.78333333,2.313333333,0.268833333,8.261666667,2.188333333,12.49166667,0.561666667,0.102,2.486566667,21.83333333,,79.78,0.73,J22293,36,1300,A1V0865QKPQ000001X,J22293,6,2,58,116.57,0,0,228.57,1658562,1025226
23-08-2021 19:00,1.179,1395.8085,0.155,-0.021666667,37.50716667,37.5,29.9795,30,2.157333333,387.3668333,517.751,710.8763333,56.10133333,63.69316667,81.26483333,2.52E+18,4081.096333,1353.089667,1351.664667,1369.940833,1370,1044.426667,990.776,1085.138667,1128.487333,953.8023333,1475.5665,1565.747333,1101.44,1072.504,902.176,566.7078333,3150.3015,2497.554667,549.751,74.93483333,5647.82,831.2381667,70.78333333,2.313333333,0.268833333,8.261666667,2.188333333,12.49166667,0.561666667,0.102,2.486566667,21.83333333,,63.23,0.73,J22293,34,1600,A1V0865QKPQ000001X,J22293,6,2,58,116.57,0,0,228.57,1658562,1025226
23-08-2021 20:00,1.185666667,1396.4295,0.156166667,-0.058,37.4805,37.5,30.003,30,2.157,385.3323333,517.5615,709.946,55.83066667,63.47283333,81.066,2.52E+18,4081.141667,1353.663667,1352.081667,1369.986667,1370,1044.486667,989.2713333,1084.866667,1128.414333,953.7928333,1475.273167,1566.435667,1101.44,1072.3465,902.6545,567.0673333,3150.251833,2499.140167,549.628,74.76,5649.433167,830.2955,70.78333333,2.313333333,0.268833333,8.261666667,2.188333333,12.49166667,0.561666667,0.102,2.486566667,21.83333333,,75.27,0.73,J22293,32,1600,A1V0865QKPQ000001X,J22293,6,2,58,116.57,0,0,228.57,1658562,1025226
23-08-2021 22:00,1.180333333,1396.9515,0.141166667,-0.0275,37.4825,37.5,29.98933333,30,2.158166667,392.0983333,524.4301667,718.729,55.40883333,63.10116667,80.77983333,2.52E+18,4081.132,1352.3465,1351.1535,1370.024833,1370,1044.656333,988.4305,1084.591,1129.237833,954.0081667,1475.115833,1566.559,1101.44,1072.589167,902.7823333,568.4141667,3143.126333,2509.8975,558.5478333,74.474,5652.966,835.5495,70.78333333,2.313333333,0.268833333,8.261666667,2.188333333,12.49166667,0.561666667,0.102,2.486566667,21.83333333,,75.27,0.73,J22293,34,1700,A1V0865QKPQ000001X,J22293,6,2,58,116.57,0,0,228.57,1658562,1025226
24-08-2021 00:00,1.196666667,1396.569667,0.1535,0.021166667,37.49316667,37.5,29.98483333,30,2.156166667,394.08,523.2351667,716.393,53.6825,61.24883333,78.73066667,2.52E+18,4081.1475,1351.7565,1351.322167,1370.030667,1370,1044.837,988.9961667,1084.508667,1129.2965,954.124,1473.663833,1564.985333,1101.44,1072.675667,903.4295,571.8538333,3140.510167,2507.713667,555.7841667,72.34666667,5648.181,834.334,71.18666667,1.673333333,0.114333333,9.943333333,2.773333333,13.92333333,0.14,0.100333333,2.508333333,25.33333333,,75.27,0.73,J22293,34,1700,A1V0865QKPQ000001X,J22293,6,2,58,116.57,0,0,228.57,1658562,1025226
24-08-2021 02:00,1.169,1396.924333,0.135,-0.045666667,37.4845,37.5,29.986,30,2.157833333,392.9271667,521.1463333,712.4035,53.76033333,61.34816667,78.76383333,2.52E+18,4081.201,1352.6775,1351.929333,1370.0055,1370,1044.808,990.3701667,1084.5365,1129.651833,954.3585,1473.445,1567.3855,1101.44,1073.153667,902.1818333,566.7843333,3144.423333,2507.766167,552.7356667,72.5265,5652.382833,831.7316667,71.18666667,1.673333333,0.114333333,9.943333333,2.773333333,13.92333333,0.14,0.100333333,2.508333333,25.33333333,,75.27,0.73,J22293,34,2100,A1V0865QKPQ000001X,J22293,6,2,58,116.57,0,0,228.57,1658562,1025226
24-08-2021 03:00,1.159333333,1394.894167,0.148333333,-0.051,37.49183333,37.5,30.0015,30,2.157166667,391.9475,521.2805,713.3123333,53.42833333,60.85933333,77.9325,2.52E+18,4081.174333,1354.318667,1353.339667,1370.043167,1370,1045.088167,990.7411667,1084.542833,1129.7395,954.6631667,1471.988,1566.320833,1101.44,1073.477,901.6015,565.3213333,3141.8845,2508.114667,553.1048333,71.8875,5649.8475,832.4123333,71.18666667,1.673333333,0.114333333,9.943333333,2.773333333,13.92333333,0.14,0.100333333,2.508333333,25.33333333,,75.27,0.73,J22293,38,2600,A1V0865QKPQ000001X,J22293,6,2,58,116.57,0,0,228.57,1658562,1025226
24-08-2021 05:00,1.124,1393.356167,0.179666667,0.048333333,37.50666667,37.5,30.01083333,30,2.158,398.2,527.4501667,717.0263333,58.9375,65.8745,82.34083333,2.52E+18,4081.010833,1349.8825,1349.144,1364.872167,1365,1045.223167,991.0605,1085.356,1129.8795,954.4233333,1474.766333,1568.445833,1101.44,1073.920667,899.361,559.9346667,3143.024167,2505.072333,558.0686667,75.465,5648.221,834.9186667,71.18666667,1.673333333,0.114333333,9.943333333,2.773333333,13.92333333,0.14,0.100333333,2.508333333,25.33333333,,79.78,0.73,J22293,37,2300,A1V0865QKPQ000001X,J22293,6,2,58,116.57,0,0,228.57,1658562,1025226
24-08-2021 06:00,1.105,1393.751333,0.158666667,-0.030666667,37.488,37.5,29.98533333,30,2.158,395.5295,520.0598333,708.5463333,60.4605,67.34966667,83.461,2.52E+18,4080.9475,1349.0065,1349.098167,1368.897333,1369.083333,1045.048333,991.1055,1085.46,1130.1095,954.6111667,1476.158833,1568.708833,1101.44,1073.899167,897.001,555.6241667,3150.865333,2495.498833,551.328,76.99666667,5646.342833,827.295,71.18666667,1.673333333,0.114333333,9.943333333,2.773333333,13.92333333,0.14,0.100333333,2.508333333,25.33333333,,79.78,0.73,J22293,46,2800,A1V0865QKPQ000001X,J22293,6,2,58,116.57,0,0,228.57,1658562,1025226
24-08-2021 08:00,1.108166667,1393.727333,0.1505,0.080666667,37.52533333,37.5,30.0045,30,2.157833333,396.1228333,516.599,704.3606667,63.19783333,70.59466667,87.4085,2.52E+18,4080.818,1351.974833,1350.960833,1369.970833,1370,1045.028667,990.3871667,1085.952167,1130.596667,955.0401667,1475.6715,1566.952,1101.44,1073.634,895.1746667,549.4873333,3159.309,2487.177167,546.5155,80.38183333,5646.4945,825.1405,71.18666667,1.673333333,0.114333333,9.943333333,2.773333333,13.92333333,0.14,0.100333333,2.508333333,25.33333333,,75.27,0.73,J22293,36,2500,A1V0865QKPQ000001X,J22293,6,2,58,116.57,0,0,228.57,1658562,1025226
24-08-2021 10:00,1.106666667,1393.023,0.156333333,-0.027,37.51283333,37.5,30.02833333,30,2.157833333,393.8421667,514.3121667,701.7891667,63.693,71.66933333,89.46183333,2.52E+18,4080.769167,1352.840833,1351.812333,1369.9865,1370,1045.093833,989.4023333,1086.184333,1130.5375,955.206,1478.694667,1567.7915,1101.44,1073.851167,894.1266667,544.6176667,3167.1585,2483.386333,546.8901667,82.92516667,5650.345667,821.7758333,71.18666667,1.673333333,0.114333333,9.943333333,2.773333333,13.92333333,0.14,0.100333333,2.508333333,25.33333333,,75.27,0.73,J22293,42,1800,A1V0865QKPQ000001X,J22293,6,2,58,116.57,0,0,228.57,1658562,1025226
24-08-2021 11:00,1.095333333,1393.0975,0.163666667,0.0355,37.5265,37.5,30.02383333,30,2.157,392.0503333,510.2576667,698.2585,63.7335,71.4645,88.85533333,2.52E+18,4080.787167,1353.948667,1351.897833,1370.011167,1370,1044.705833,988.4256667,1086.062667,1130.894833,955.5256667,1479.569667,1566.997333,1101.44,1074.269667,892.8075,544.9143333,3169.081333,2479.1725,542.3601667,82.45033333,5648.2425,820.3186667,71.18666667,1.673333333,0.114333333,9.943333333,2.773333333,13.92333333,0.14,0.100333333,2.508333333,25.33333333,,78.28,0.73,J22293,36,1600,A1V0865QKPQ000001X,J22293,6,2,58,116.57,0,0,228.57,1658562,1025226
24-08-2021 13:00,1.1415,1394.2175,0.167666667,0.0195,37.51316667,37.5,30.01733333,30,2.157,391.7455,511.9788333,701.6168333,61.6785,69.71383333,87.44066667,2.52E+18,4080.724667,1354.1905,1352.144,1369.919667,1370,1043.8875,986.4458333,1086.002667,1130.89,955.9886667,1479.858833,1564.569667,1101.44,1074.934333,892.9963333,547.7883333,3165.355833,2486.5195,544.3323333,81.27166667,5651.557667,822.5918333,71.18666667,1.673333333,0.114333333,9.943333333,2.773333333,13.92333333,0.14,0.100333333,2.508333333,25.33333333,,79.78,0.73,J22293,40,1700,A1V0865QKPQ000001X,J22293,6,2,58,116.57,0,0,228.57,1658562,1025226
24-08-2021 14:00,1.168166667,1395.5925,0.154833333,0.040166667,37.50416667,37.5,30.009,30,2.157666667,396.0011667,517.6511667,708.6238333,60.30266667,68.12733333,85.73766667,2.52E+18,4080.790667,1354.735667,1352.3235,1370.027333,1370,1043.698667,987.1288333,1085.473667,1131.0355,956.1101667,1475.800833,1565.622833,1101.44,1075.2085,896.9501667,548.1813333,3155.514,2494.2805,549.48,79.58033333,5649.989333,827.6876667,71.18666667,1.673333333,0.114333333,9.943333333,2.773333333,13.92333333,0.14,0.100333333,2.508333333,25.33333333,,78.28,0.73,J22293,32,1300,A1V0865QKPQ000001X,J22293,6,2,58,116.57,0,0,228.57,1658562,1025226
24-08-2021 16:00,1.149666667,1396.8695,0.168,-0.011666667,37.49333333,37.5,29.99566667,30,2.157833333,387.9646667,508.7301667,699.6253333,58.7395,66.33966667,83.77,2.52E+18,4080.866333,1355.1185,1353.150667,1369.952667,1370,1043.4675,988.9916667,1084.808667,1131.513167,956.682,1477.6245,1564.5925,1101.44,1076.011167,892.2861667,545.0303333,3162.827,2486.604,542.2643333,77.488,5649.451167,819.3473333,71.18666667,1.673333333,0.114333333,9.943333333,2.773333333,13.92333333,0.14,0.100333333,2.508333333,25.33333333,,78.28,0.74,J22293,38,1600,A1V0865QKPQ000001X,J22293,6,2,58,116.57,0,0,228.57,1658562,1025226
24-08-2021 18:00,1.164833333,1397.750833,0.163833333,0.023833333,37.48116667,37.5,29.97533333,30,2.157833333,388.2938333,509.562,699.4301667,58.4205,66.057,83.54883333,2.52E+18,4080.886833,1355.459167,1353.508667,1370.061,1370,1043.407167,990.6475,1084.727333,1131.275333,956.7541667,1479.063333,1563.979333,1101.44,1076.430833,891.511,552.8491667,3162.040333,2486.507333,540.9028333,77.04466667,5648.4815,818.1905,71.18666667,1.673333333,0.114333333,9.943333333,2.773333333,13.92333333,0.14,0.100333333,2.508333333,25.33333333,,79.78,0.74,J22293,44,1900,A1V0865QKPQ000001X,J22293,6,2,58,116.57,0,0,228.57,1658562,1025226
24-08-2021 19:00,1.178333333,1398.507667,0.161666667,0.011333333,37.492,37.5,29.9995,30,2.156833333,397.0171667,519.7428333,711.9936667,58.10666667,65.88116667,83.705,2.52E+18,4080.967167,1354.760833,1352.8545,1370.009667,1370,1043.392833,991.5995,1084.279667,1131.104333,956.7718333,1472.9325,1564.919667,1101.44,1076.645667,895.3193333,555.5413333,3152.282833,2498.559,550.3658333,77.01883333,5650.836167,828.8431667,71.18666667,1.673333333,0.114333333,9.943333333,2.773333333,13.92333333,0.14,0.100333333,2.508333333,25.33333333,,79.78,0.74,J22293,38,1600,A1V0865QKPQ000001X,J22293,6,2,58,116.57,0,0,228.57,1658562,1025226
24-08-2021 20:00,1.168,1399.056667,0.152166667,-0.012333333,37.47616667,37.5,29.99233333,30,2.156833333,399.5688333,525.2425,719.029,57.56866667,65.41016667,83.32366667,2.52E+18,4080.958667,1354.721167,1352.836833,1369.988833,1370,1043.012167,991.7498333,1084.117167,1130.768167,956.7483333,1473.999667,1566.478333,1101.44,1076.573167,896.7523333,548.9746667,3146.798,2498.0735,557.301,76.77633333,5644.731167,834.5693333,71.18666667,1.673333333,0.114333333,9.943333333,2.773333333,13.92333333,0.14,0.100333333,2.508333333,25.33333333,,82.8,0.74,J22293,32,1400,A1V0865QKPQ000001X,J22293,6,2,58,116.57,0,0,228.57,1658562,1025226
24-08-2021 22:00,1.134166667,1399.044833,0.157,0.005833333,37.51716667,37.5,29.98383333,30,2.1565,398.2145,523.5965,718.4128333,56.41166667,64.099,81.88033333,2.52E+18,4080.969833,1354.302167,1352.878333,1370.025833,1370,1042.955,991.0176667,1083.717167,1129.948667,956.7868333,1473.2705,1567.589167,1101.44,1076.505833,897.542,544.6703333,3144.630333,2505.492,556.591,75.45483333,5650.264833,834.9225,71.18666667,1.673333333,0.114333333,9.943333333,2.773333333,13.92333333,0.14,0.100333333,2.508333333,25.33333333,,79.78,0.74,J22293,30,1500,A1V0865QKPQ000001X,J22293,6,2,58,116.57,0,0,228.57,1658562,1025226
25-08-2021 00:00,1.127666667,1398.190833,0.145333333,0.0035,37.51416667,37.5,29.98883333,30,2.156833333,394.8913333,514.4155,709.4415,56.21283333,63.72166667,81.10416667,2.52E+18,4080.888,1354.151833,1352.452,1370.046667,1370,1043.036833,991.2651667,1083.4655,1130.181333,956.7791667,1472.290167,1568.218,1101.44,1076.3085,895.7081667,543.7213333,3150.429333,2500.880667,548.5741667,74.68433333,5651.451167,827.1993333,70.81666667,2.296666667,0.265666667,8.268333333,2.16,12.495,0.546666667,0.102833333,2.486666667,20.83333333,,76.77,0.74,J22293,32,1800,A1V0865QKPQ000001X,J22293,6,2,58,116.57,0,0,228.57,1658562,1025226
25-08-2021 02:00,1.2255,1397.6655,0.157833333,-0.0385,37.511,37.5,30.02316667,30,2.156,395.2753333,516.874,712.2895,55.90883333,63.39333333,80.946,2.52E+18,4080.897833,1355.165333,1352.892167,1369.954833,1370,1042.405167,990.069,1084.021333,1130.377667,956.7251667,1472.359833,1567.529167,1101.44,1076.091167,920.137,545.6306667,3148.643833,2497.375333,551.1361667,74.36116667,5645.996,829.2725,70.81666667,2.296666667,0.265666667,8.268333333,2.16,12.495,0.546666667,0.102833333,2.486666667,20.83333333,,76.77,0.74,J22293,30,1900,A1V0865QKPQ000001X,J22293,6,2,58,116.57,0,0,228.57,1658562,1025226
25-08-2021 03:00,1.213833333,1396.579833,0.180333333,-0.018666667,37.51316667,37.5,30.01166667,30,2.156833333,393.2566667,513.9495,708.0041667,58.269,65.28433333,82.19483333,2.52E+18,4080.875667,1355.079,1353.175,1370.063167,1370,1042.3905,989.6876667,1084.482667,1130.391167,956.6066667,1473.770667,1566.9705,1101.44,1076.184333,921.1263333,542.5,3153.424667,2495.968667,548.3526667,75.162,5649.367,825.02,70.81666667,2.296666667,0.265666667,8.268333333,2.16,12.495,0.546666667,0.102833333,2.486666667,20.83333333,,79.78,0.74,J22293,32,2400,A1V0865QKPQ000001X,J22293,6,2,58,116.57,0,0,228.57,1658562,1025226
25-08-2021 06:00,1.198,1395.348,0.160166667,0.071833333,37.4665,37.5,29.98816667,30,2.157833333,394.8428333,512.1421667,704.7116667,63.61833333,70.69266667,87.451,2.52E+18,4080.627,1354.201833,1353.013167,1370.123,1370,1041.706667,986.57,1085.269667,1130.109167,956.5646667,1477.589833,1567.4805,1101.44,1076.112333,914.406,535.2663333,3161.036,2489.428667,546.1738333,80.22966667,5650.404667,822.296,70.81666667,2.296666667,0.265666667,8.268333333,2.16,12.495,0.546666667,0.102833333,2.486666667,20.83333333,,82.8,0.74,J22481,90,3800,A1V1458QKPW000001X,J22481,6,2,60,120,0,0,17.64,93850,1025405
25-08-2021 07:00,1.1855,1393.438667,0.155833333,0.0195,37.47933333,37.5,29.98816667,30,2.157666667,393.599,509.8781667,702.2778333,64.894,72.32033333,89.40383333,2.52E+18,4080.564167,1353.917167,1352.117,1369.913333,1370,1041.3995,986.0401667,1085.356833,1129.927,956.4308333,1479.855,1567.447667,1101.44,1076.080667,919.9288333,534.8986667,3165.292833,2486.144833,543.1538333,82.143,5651.451833,821.2223333,70.81666667,2.296666667,0.265666667,8.268333333,2.16,12.495,0.546666667,0.102833333,2.486666667,20.83333333,,79.78,0.74,J22481,58,2600,A1V1458QKPW000001X,J22481,6,2,60,120,0,0,17.64,93850,1025405
25-08-2021 08:00,1.198833333,1393.01,0.1535,0.007166667,37.50133333,37.5,30.00983333,30,2.157333333,392.3768333,509.0956667,701.569,65.17683333,72.7485,90.03733333,2.52E+18,4080.509,1353.250833,1351.430333,1370.085167,1370,1041.406667,986.5303333,1085.371667,1130.065333,956.5351667,1479.976833,1565.455833,1101.44,1076.145167,924.1311667,535.1141667,3167.906167,2480.227833,542.5991667,83.012,5648.109667,820.3171667,70.81666667,2.296666667,0.265666667,8.268333333,2.16,12.495,0.546666667,0.102833333,2.486666667,20.83333333,,79.78,0.74,J22481,43,2200,A1V1458QKPW000001X,J22481,6,2,60,120,0,0,17.64,93850,1025405
25-08-2021 10:00,1.1725,1391.347833,0.147333333,0.0295,37.523,37.5,29.99466667,30,2.157333333,390.3648333,507.4203333,697.5198333,65.238,73.3845,91.1545,2.52E+18,4080.515167,1353.099667,1351.351167,1370.069,1370,1041.858167,988.508,1085.214667,1130.353667,956.6808333,1476.561667,1565.708167,1101.44,1076.201167,924.8968333,536.8315,3174.585,2477.735667,539.428,84.62266667,5652.213,817.2195,70.81666667,2.296666667,0.265666667,8.268333333,2.16,12.495,0.546666667,0.102833333,2.486666667,20.83333333,,82.8,0.74,J22481,46,2000,A1V1458QKPW000001X,J22481,6,2,60,120,0,0,17.64,93850,1025405
25-08-2021 12:00,1.209166667,1393.317333,0.162333333,-0.003,37.33433333,37.5,29.98016667,30,2.157166667,390.7605,507.3055,698.46,63.06516667,70.7205,87.90983333,2.52E+18,4080.5395,1353.763333,1352.1435,1369.993333,1370,1042.3685,989.8398333,1084.954333,1129.966833,956.6025,1480.865667,1565.150833,1101.44,1075.871333,925.052,540.0606667,3170.843333,2480.932833,539.1416667,81.42183333,5651.817,817.8688333,70.81666667,2.296666667,0.265666667,8.268333333,2.16,12.495,0.546666667,0.102833333,2.486666667,20.83333333,,0,0.73,J22481,46,1500,A1V1458QKPW000001X,J22481,6,2,60,120,0,0,17.64,93850,1025405
25-08-2021 13:00,1.210833333,1393.866167,0.154,-0.000333333,37.34883333,37.5,29.98816667,30,2.1565,388.2833333,505.665,696.3788333,61.889,69.65533333,86.9015,2.52E+18,4080.5125,1354.350333,1352.432667,1369.913833,1370,1042.1685,989.0306667,1084.618333,1129.692167,956.496,1477.847,1564.659,1101.44,1075.631,925.0773333,539.8888333,3170.840667,2479.846667,537.6213333,80.62816667,5650.674667,815.8866667,70.81666667,2.296666667,0.265666667,8.268333333,2.16,12.495,0.546666667,0.102833333,2.486666667,20.83333333,,47.51,0.73,J22481,48,1900,A1V1458QKPW000001X,J22481,6,2,60,120,0,0,17.64,93850,1025405
25-08-2021 14:00,1.218333333,1395.572833,0.164666667,0.011666667,37.46633333,37.5,29.997,30,2.157,385.1085,503.1041667,693.676,59.7605,67.4225,84.6195,2.52E+18,4080.597,1354.788833,1352.918833,1370.043,1370,1041.969167,987.7881667,1084.131333,1129.2215,956.6365,1477.237833,1564.681667,1101.44,1075.433667,923.9001667,539.4135,3171.163333,2478.386667,534.9933333,78.70533333,5649.3785,813.8041667,70.81666667,2.296666667,0.265666667,8.268333333,2.16,12.495,0.546666667,0.102833333,2.486666667,20.83333333,,65.79,0.73,J22481,44,1500,A1V1458QKPW000001X,J22481,6,2,60,120,0,0,17.64,93850,1025405
25-08-2021 16:00,1.219666667,1397.856333,0.137833333,-0.014833333,37.50366667,37.5,29.99533333,30,2.157,381.3693333,500.9181667,690.0906667,58.6155,66.0735,83.03933333,2.52E+18,4080.72,1354.741833,1352.688833,1369.9975,1370,1041.351833,985.8783333,1084.037333,1128.7565,956.8345,1476.702,1565.061667,1101.44,1074.8725,921.4006667,540.4465,3170.716,2480.486667,531.9653333,76.75233333,5651.296167,810.0321667,70.81666667,2.296666667,0.265666667,8.268333333,2.16,12.495,0.546666667,0.102833333,2.486666667,20.83333333,,65.79,0.73,J22481,40,1400,A1V1458QKPW000001X,J22481,6,2,60,120,0,0,17.64,93850,1025405
25-08-2021 18:00,1.206833333,1398.7765,0.156333333,0.013,37.51216667,37.5,30.03233333,30,2.157666667,381.2483333,501.2976667,689.7415,57.75933333,65.06333333,82.00883333,2.52E+18,4080.735667,1355.393667,1352.776,1370.001167,1370,1040.614833,982.4961667,1083.959,1128.830667,956.7503333,1479.735833,1563.9805,1101.44,1074.647,921.6023333,547.783,3168.711833,2476.2255,531.1226667,75.5865,5644.938167,810.7781667,70.81666667,2.296666667,0.265666667,8.268333333,2.16,12.495,0.546666667,0.102833333,2.486666667,20.83333333,,69.44,0.73,J22481,44,1900,A1V1458QKPW000001X,J22481,6,2,60,120,0,0,17.64,93850,1025405
25-08-2021 19:00,1.1935,1398.823333,0.1585,0.005166667,37.50633333,37.5,29.99766667,30,2.1575,384.919,504.8035,693.0918333,57.7395,65.1775,82.27183333,2.52E+18,4080.742333,1355.121,1352.394667,1369.991833,1370,1040.001333,981.5515,1083.970833,1128.620667,956.7783333,1485.197667,1565.516833,1101.44,1074.441667,921.929,550.5906667,3166.369167,2483.692,534.0611667,75.70816667,5650.041833,813.9168333,70.81666667,2.296666667,0.265666667,8.268333333,2.16,12.495,0.546666667,0.102833333,2.486666667,20.83333333,,70.18,0.73,J22481,32,1100,A1V1458QKPW000001X,J22481,6,2,60,120,0,0,17.64,93850,1025405
25-08-2021 20:00,1.1915,1398.853833,0.1365,0.026333333,37.51633333,37.5,30.01933333,30,2.156666667,383.9343333,504.3141667,692.7326667,57.0405,64.56466667,81.8285,2.52E+18,4080.748167,1354.9495,1352.571833,1370.014667,1370,1039.403,979.9515,1083.974667,1128.296,956.7226667,1482.1085,1564.648167,1101.44,1074.169,922.1441667,553.4191667,3166.321,2484.747667,534.2076667,75.35966667,5651.106167,813.6788333,70.81666667,2.296666667,0.265666667,8.268333333,2.16,12.495,0.546666667,0.102833333,2.486666667,20.83333333,,70.18,0.73,J22481,36,1400,A1V1458QKPW000001X,J22481,6,2,60,120,0,0,17.64,93850,1025405
25-08-2021 22:00,1.172833333,1398.1685,0.142333333,-0.004666667,37.51883333,37.5,30.0335,30,2.157166667,384.6146667,505.3786667,693.9748333,56.4545,63.83566667,80.97083333,2.52E+18,4080.754833,1353.435667,1352.29,1370.034667,1370,1038.321333,976.636,1083.669833,1128.4205,956.7468333,1483.468167,1564.621333,1101.44,1073.93,922.1353333,555.0881667,3162.421,2486.573667,534.982,74.38916667,5648.9695,815.255,70.81666667,2.296666667,0.265666667,8.268333333,2.16,12.495,0.546666667,0.102833333,2.486666667,20.83333333,,62.13,0.73,J22481,40,1600,A1V1458QKPW000001X,J22481,6,2,60,120,0,0,17.64,93850,1025405
26-08-2021 00:00,1.1685,1397.5515,0.15,0.013666667,37.54216667,37.5,30.041,30,2.156833333,383.8945,504.9868333,694.1406667,56.157,63.61933333,80.863,2.52E+18,4080.815,1353.8,1351.619667,1370.004333,1370,1037.493,974.3141667,1083.586333,1128.450167,956.2581667,1481.003167,1565.069667,1101.44,1073.114833,920.31,554.964,3163.803,2487.3785,535.4763333,74.23983333,5651.216333,814.9578333,71.57833333,1.786666667,0.068666667,9.44,2.296666667,13.7,0.235,0.152,2.50115,23.83333333,,70.18,0.73,J22481,36,1600,A1V1458QKPW000001X,J22481,6,2,60,120,0,0,17.64,93850,1025405
26-08-2021 02:00,1.251333333,1397.655,0.1395,-0.001166667,37.502,37.5,30.02533333,30,2.156,385.003,508.9466667,700.6276667,56.6015,64.0545,81.47866667,2.52E+18,4080.8205,1354.273,1351.589667,1369.951333,1370,1037.231,973.4258333,1084.508167,1128.613333,955.895,1482.8525,1564.155333,1101.44,1072.8445,924.488,567.7216667,3160.515167,2488.161167,538.5886667,74.587,5648.725333,821.9068333,71.57833333,1.786666667,0.068666667,9.44,2.296666667,13.7,0.235,0.152,2.50115,23.83333333,,70.18,0.73,J22481,38,2400,A1V1458QKPW000001X,J22481,6,2,60,120,0,0,17.64,93850,1025405
26-08-2021 06:00,1.1535,1392.393,0.149666667,0.020833333,37.48633333,37.5,30.00583333,30,2.155333333,395.3228333,516.6935,704.4018333,64.18833333,71.54166667,88.68066667,2.52E+18,4080.640833,1334.343667,1335.559,1395.033833,1395,1037.723833,973.409,1086.802167,1129.352667,954.8301667,1485.893667,1568.96,1101.44,1070.506667,924.9991667,558.3536667,3164.7095,2485.520167,545.0225,81.39783333,5650.166333,824.2481667,71.57833333,1.786666667,0.068666667,9.44,2.296666667,13.7,0.235,0.152,2.50115,23.83333333,,73.1,0.73,J22509,100,3600,A1X0154QKLQ000002X,J22509,8,1,56,56,0,0,57.7,189360,1025435
26-08-2021 07:00,1.147166667,1391.278,0.125,0.072166667,37.52666667,37.5,30.0115,30,2.155333333,393.687,513.5806667,701.2735,65.73333333,73.12083333,90.21083333,2.52E+18,4080.573667,1332.5315,1333.681,1394.994667,1395,1038.052833,973.0033333,1087.137833,1129.186,954.6631667,1488.718667,1569.480667,1101.44,1069.522333,924.3255,554.2346667,3169.079667,2480.835833,542.5505,82.85866667,5649.953167,821.0556667,71.57833333,1.786666667,0.068666667,9.44,2.296666667,13.7,0.235,0.152,2.50115,23.83333333,,73.1,0.73,J22509,96,2900,A1X0154QKLQ000002X,J22509,8,1,56,56,0,0,57.7,189360,1025435
26-08-2021 08:00,1.149166667,1390.312167,0.134333333,0.0295,37.473,37.5,30.01266667,30,2.1545,389.3576667,506.2638333,693.4606667,66.26433333,73.7435,90.81333333,2.52E+18,4080.531167,1331.6235,1332.968167,1396.202333,1396.416667,1038.231167,972.0333333,1087.203,1128.635,954.222,1480.8995,1569.3975,1101.44,1068.608833,921.129,546.8418333,3177.638833,2472.789167,536.4205,83.82483333,5650.282667,814.5048333,71.57833333,1.786666667,0.068666667,9.44,2.296666667,13.7,0.235,0.152,2.50115,23.83333333,,73.1,0.73,J22509,84,2800,A1X0154QKLQ000002X,J22509,8,1,56,56,0,0,57.7,189360,1025435
26-08-2021 10:00,1.129333333,1389.523667,0.122666667,0.071166667,37.51283333,37.5,30.02433333,30,2.156,383.1148333,498.2396667,682.863,66.0255,73.707,90.625,2.52E+18,4080.523333,1338.454167,1337.857667,1400.002667,1400,1038.6795,969.434,1087.690333,1128.793833,953.884,1480.278167,1568.490167,1101.44,1067.356333,917.3356667,540.1595,3186.092,2466.214667,527.1413333,84.18266667,5652.184,806.9963333,71.57833333,1.786666667,0.068666667,9.44,2.296666667,13.7,0.235,0.152,2.50115,23.83333333,,40.2,0.73,J22509,84,2200,A1X0154QKLQ000002X,J22509,8,1,56,56,0,0,57.7,189360,1025435
26-08-2021 11:00,1.149666667,1389.997,0.121166667,0.001166667,37.49333333,37.5,29.9845,30,2.1565,379.5743333,495.4436667,679.4483333,64.566,72.16283333,88.88033333,2.52E+18,4080.5605,1339.350667,1338.112667,1400.013833,1400,1038.701833,968.2028333,1087.766667,1129.134,953.5878333,1479.863333,1567.4435,1101.44,1066.7795,915.2468333,535.572,3187.909667,2463.1165,524.1705,82.7925,5650.908833,804.138,71.57833333,1.786666667,0.068666667,9.44,2.296666667,13.7,0.235,0.152,2.50115,23.83333333,,0,0.64,J22509,84,2200,A1X0154QKLQ000002X,J22509,8,1,56,56,0,0,57.7,189360,1025435
26-08-2021 13:00,1.163166667,1392.614833,0.1045,0.058166667,37.49433333,37.5,29.98066667,30,2.157,376.9466667,493.5651667,677.2055,62.547,70.122,86.777,2.52E+18,4080.611833,1340.78,1338.424667,1400.032667,1400,1038.878333,966.2395,1087.967667,1129.363667,953.0903333,1481.802833,1566.697167,1101.44,1065.878833,912.936,538.4783333,3186.579,2465.649,521.4383333,80.767,5652.344333,802.4496667,71.57833333,1.786666667,0.068666667,9.44,2.296666667,13.7,0.235,0.152,2.50115,23.83333333,,0,0.64,J22509,72,2200,A1X0154QKLQ000002X,J22509,8,1,56,56,0,0,57.7,189360,1025435
26-08-2021 14:00,1.1665,1392.846833,0.104666667,0.086,37.48783333,37.5,29.99416667,30,2.157333333,374.5431667,491.254,675.1373333,60.7545,68.20833333,84.73,2.52E+18,4080.679833,1340.697833,1338.2685,1399.937833,1400,1039.203833,965.2721667,1087.801667,1129.298667,952.95,1481.168,1566.174333,1101.44,1065.475667,910.9348333,538.2046667,3185.7805,2466.857,519.9038333,78.83333333,5652.7945,800.0556667,71.57833333,1.786666667,0.068666667,9.44,2.296666667,13.7,0.235,0.152,2.50115,23.83333333,,24.56,0.64,J22509,68,2100,A1X0154QKLQ000002X,J22509,8,1,56,56,0,0,57.7,189360,1025435
26-08-2021 16:00,1.161666667,1393.856667,0.147166667,0.0415,37.48633333,37.5,29.986,30,2.156666667,371.621,488.4501667,672.6226667,58.56083333,65.889,82.17166667,2.52E+18,4080.791833,1340.092,1337.986,1400.030833,1400,1040.405,963.7941667,1087.478833,1130.280667,952.4336667,1483.34,1566.644333,1101.44,1064.668333,907.4756667,539.4435,3184.6415,2467.4605,516.8395,76.18883333,5651.9715,798.3936667,71.57833333,1.786666667,0.068666667,9.44,2.296666667,13.7,0.235,0.152,2.50115,23.83333333,,24.56,0.64,J22509,60,1900,A1X0154QKLQ000002X,J22509,8,1,56,56,0,0,57.7,189360,1025435
26-08-2021 18:00,1.163666667,1393.892833,0.136166667,0.0495,37.491,37.5,29.99066667,30,2.156,375.343,494.2436667,678.344,57.64566667,64.92016667,81.23,2.52E+18,4080.8015,1340.360167,1338.009,1399.979,1400,1041.026,963.6121667,1087.350167,1130.907833,951.783,1488.0405,1567.222833,1101.44,1063.764833,907.583,547.7258333,3178.358333,2470.7655,521.0458333,75.05383333,5649.006833,803.1591667,71.57833333,1.786666667,0.068666667,9.44,2.296666667,13.7,0.235,0.152,2.50115,23.83333333,,20.47,0.64,J22509,66,3100,A1X0154QKLQ000002X,J22509,8,1,56,56,0,0,57.7,189360,1025435
26-08-2021 19:00,1.1545,1393.9055,0.134833333,0.069666667,37.496,37.5,29.959,30,2.1555,373.8611667,493.4173333,677.3286667,57.28333333,64.56433333,80.85516667,2.52E+18,4080.692833,1340.508667,1337.853333,1400.000167,1400,1041.0935,963.5171667,1087.2885,1131.063167,951.43,1488.595,1567.400167,1101.44,1063.283,906.6668333,547.7091667,3177.5615,2471.602333,520.5113333,74.68216667,5649.103333,802.6443333,71.57833333,1.786666667,0.068666667,9.44,2.296666667,13.7,0.235,0.152,2.50115,23.83333333,,28.66,0.64,J22509,58,2500,A1X0154QKLQ000002X,J22509,8,1,56,56,0,0,57.7,189360,1025435
26-08-2021 21:00,1.132,1393.2945,0.145666667,0.045666667,37.4935,37.5,29.98233333,30,2.156833333,372.7785,493.4808333,677.4846667,56.54533333,63.91316667,80.43833333,2.52E+18,4080.7005,1339.222833,1337.095667,1400.018667,1400,1041.163333,962.9675,1087.150667,1131.318333,950.6311667,1489.605833,1568.636833,1101.44,1062.378833,905.4925,541.7966667,3176.936167,2472.988333,520.5326667,74.1215,5649.950833,802.9146667,71.57833333,1.786666667,0.068666667,9.44,2.296666667,13.7,0.235,0.152,2.50115,23.83333333,,49.12,0.64,J22509,54,3000,A1X0154QKLQ000002X,J22509,8,1,56,56,0,0,57.7,189360,1025435
26-08-2021 22:00,1.124333333,1393.287333,0.138,0.0715,37.508,37.5,29.995,30,2.157333333,369.0346667,490.3605,673.3926667,55.66916667,63.18983333,79.747,2.52E+18,4080.689333,1338.880667,1337.098167,1400.006667,1400,1040.9915,962.8536667,1087.1065,1131.1125,950.2581667,1487.569667,1567.759333,1101.44,1061.944667,904.8801667,537.1133333,3178.432333,2472.23,517.2983333,73.615,5650.631833,800.3186667,71.57833333,1.786666667,0.068666667,9.44,2.296666667,13.7,0.235,0.152,2.50115,23.83333333,,53.22,0.64,J22509,56,2900,A1X0154QKLQ000002X,J22509,8,1,56,56,0,0,57.7,189360,1025435
27-08-2021 00:00,1.142666667,1392.266667,0.1465,0.059833333,37.5035,37.5,30.02466667,30,2.156666667,366.7106667,488.3538333,671.8565,52.5335,59.8105,75.85383333,2.52E+18,4080.743,1338.071667,1336.974167,1399.971667,1400,1041.183,963.1298333,1087.595167,1130.922333,949.46,1489.410667,1567.129333,1101.44,1061.104333,903.8818333,543.4591667,3174.739,2475.16,514.3848333,70.10116667,5649.983167,799.8563333,70.835,2.288333333,0.264666667,8.261666667,2.155,12.49333333,0.546666667,0.104666667,2.487366667,21.83333333,,53.22,0.64,J22509,55,2800,A1X0154QKLQ000002X,J22509,8,1,56,56,0,0,57.7,189360,1025435
27-08-2021 02:00,1.179833333,1391.667833,0.146666667,0.067833333,37.38533333,37.5,30.00866667,30,2.156666667,366.0633333,489.3348333,672.0885,53.48316667,60.551,76.59033333,2.52E+18,4080.731667,1338.141333,1336.300833,1400.022667,1400,1040.726167,962.0723333,1088.512833,1131.491667,948.722,1490.687667,1566.4545,1101.44,1060.371,902.634,542.7418333,3175.907167,2474.065167,514.594,70.22083333,5650.024333,799.8605,70.835,2.288333333,0.264666667,8.261666667,2.155,12.49333333,0.546666667,0.104666667,2.487366667,21.83333333,,53.22,0.64,J22509,62,2700,A1X0154QKLQ000002X,J22509,8,1,56,56,0,0,57.7,189360,1025435
27-08-2021 03:00,1.184833333,1390.590667,0.126833333,-0.014666667,37.48216667,37.5,30.02533333,30,2.1565,366.4866667,490.6788333,672.405,54.53933333,61.66183333,77.83266667,2.52E+18,4080.742,1337.8055,1336.169167,1399.957,1400,1040.7215,961.5246667,1089.402667,1132.014667,948.4228333,1491.700833,1567.061667,1101.44,1060.063167,902.6011667,542.5546667,3176.083833,2473.612167,515.3053333,71.40016667,5649.741333,800.6238333,70.835,2.288333333,0.264666667,8.261666667,2.155,12.49333333,0.546666667,0.104666667,2.487366667,21.83333333,,57.31,0.64,J22509,60,3100,A1X0154QKLQ000002X,J22509,8,1,56,56,0,0,57.7,189360,1025435
27-08-2021 05:00,1.140166667,1390.496833,0.1215,0.05,37.50433333,37.5,29.99983333,30,2.155333333,369.8906667,495.1616667,674.0278333,60.0445,67.1005,83.21733333,2.52E+18,4080.708333,1337.8195,1336.1885,1399.995,1400,1040.331167,961.1225,1091.298333,1133.043167,947.8738333,1492.464833,1567.630833,1101.44,1059.692333,899.1983333,543.1655,3180.402667,2468.848333,517.7606667,76.04983333,5649.337333,802.443,70.835,2.288333333,0.264666667,8.261666667,2.155,12.49333333,0.546666667,0.104666667,2.487366667,21.83333333,,61.4,0.64,J22509,58,2400,A1X0154QKLQ000002X,J22509,8,1,56,56,0,0,57.7,189360,1025435
27-08-2021 06:00,1.136666667,1388.2315,0.1265,0.000666667,37.4915,37.5,29.9985,30,2.154833333,373.9285,498.77,677.2303333,62.30583333,69.6165,86.10483333,2.52E+18,4080.649833,1337.874,1336.2705,1396.48,1396.333333,1040.1115,961.256,1091.948,1133.104,947.6515,1495.665833,1568.279833,1101.44,1059.147667,901.508,542.0658333,3181.520167,2468.251167,520.909,78.7005,5649.5705,804.9325,70.835,2.288333333,0.264666667,8.261666667,2.155,12.49333333,0.546666667,0.104666667,2.487366667,21.83333333,,61.4,0.64,J22509,50,2600,A1X0154QKLQ000002X,J22509,8,1,56,56,0,0,57.7,189360,1025435
27-08-2021 08:00,1.11,1387.9565,0.128833333,-0.0035,37.51083333,37.5,29.98716667,30,2.155333333,373.1273333,497.447,673.3878333,63.81916667,71.298,87.94083333,2.52E+18,4080.549333,1337.041667,1335.260833,1394.9975,1395,1039.624167,960.6108333,1093.791667,1132.797833,947.2258333,1494.311333,1568.355667,1101.44,1058.540167,901.478,541.0281667,3187.128333,2465.069333,519.189,81.00716667,5652.170833,802.435,70.835,2.288333333,0.264666667,8.261666667,2.155,12.49333333,0.546666667,0.104666667,2.487366667,21.83333333,,57.31,0.64,J22509,40,2400,A1X0154QKLQ000002X,J22509,8,1,56,56,0,0,57.7,189360,1025435
27-08-2021 10:00,1.1015,1387.520167,0.113666667,0.126333333,37.49766667,37.5,30.001,30,2.154833333,372.4075,497.0545,671.8715,64.90083333,72.52316667,89.31616667,2.52E+18,4080.589833,1335.707667,1334.2595,1394.993333,1395,1039.855667,957.8575,1094.792333,1132.367,946.8788333,1494.136,1567.653833,1101.44,1057.932667,902.0863333,542.4996667,3192.142,2460.6175,518.2441667,82.59116667,5652.777667,801.6588333,70.835,2.288333333,0.264666667,8.261666667,2.155,12.49333333,0.546666667,0.104666667,2.487366667,21.83333333,,53.22,0.64,J22509,42,1600,A1X0154QKLQ000002X,J22509,8,1,56,56,0,0,57.7,189360,1025435
27-08-2021 11:00,1.102,1388.891833,0.118166667,0.068333333,37.49933333,37.5,30.01016667,30,2.155333333,370.6191667,495.2536667,669.2713333,64.708,72.47466667,89.41666667,2.52E+18,4080.555667,1335.811667,1334.147333,1394.976667,1395,1039.7975,955.8718333,1094.654167,1131.804667,946.7758333,1493.631,1567.936333,1101.44,1057.558667,901.5593333,543.5516667,3193.500667,2456.911333,516.2371667,82.6915,5650.4245,800.2336667,70.835,2.288333333,0.264666667,8.261666667,2.155,12.49333333,0.546666667,0.104666667,2.487366667,21.83333333,,57.31,0.64,J22509,44,1900,A1X0154QKLQ000002X,J22509,8,1,56,56,0,0,57.7,189360,1025435
