Repository: RitwikKhandelwal/Piramal-Kosamba

File: 2. Efficiency/45tpd/1. Flat Files/Flint_B5.csv (part 13 of 43)
e,B5 HP Set Value,B5 LP Process value,B5 LP Set Value,Header Gas Pressure Process value,Recuprator Left Bottom temp Process value,Recuprator Left Middle temp Process value,Recuprator Left top temp Process value,Recuprator Right Bottom temp Process value,Recuprator Right Middle temp Process value,Recuprator Right top temp Process value,Row Key,Total cold air flow  Process value,B5 Front Bottom temp Process value,B5 front Top temp Process value,B5 Rear Top temp Process value,B5 Rear Top temp Set Value,Melter Bottom 1 temp Process value,Melter Bottom 2 temp Process value,Melter Bottom 3 temp Process value,Melter Bottom 4 temp Process value,Melter Bottom 5 temp Process value,Melter Crown 1 temp Process value,Melter Crown 2 temp Process value,Riser temp( not available) Process value,Thraot Sleeper Process value,west gas channel right side Process value,Total gas flow Process value,Total hot air left Process value,Total hot air right Process value,Total hot air left temp Process value,Total hot air right temp Process value,Total hot air Process value,Thermocouple stack ( Chimney) left Process value,chem_comp_SiO2,chem_comp_Al2O3,chem_comp_Fe2O3,chem_comp_CaO,chem_comp_MgO,chem_comp_Na2O,chem_comp_K2O,chem_comp_SO3,physical_test_density_gm_cc,physical_test_seed_count_result,,DPR Eff,ActDrw(Ton),JobNumber,DefectCountSum,SampleSizeSum,FGCode,Number,NumberOfSection,NumberOfGob,GobCutPerMinute,ISMachineActualSpeed,GobWeightLow,GobWeightHigh,GlassDraw,PackedQunatity,ProductionOrderNumber
20-02-2021 06:00,0.5645,1396.161833,0.177666667,-0.019666667,37.00716667,37,30.022,30,2.173833333,350.203,521.5276667,696.865,84.52233333,94.26366667,126.304,2.52E+18,4081.198167,1323.472,1334.971167,1339.972833,1340,1295.968667,1290.693333,1286.018333,1305.390167,1242.026333,1513.834667,1582.271667,1101.44,1413.991,1396.078333,615.2623333,3245.379833,2403.215,538.0175,106.73,5648.6855,828.9251667,70.948,2.464,0.0814,8.154,1.974,12.554,0.732,0.1006,2.48086,23.6,,82.06,0.54,J19070,21,1700,F1T0859QKLQ000002X,J19070,8,3,108,324.05,0,0,77.33,2191900,1021786
20-02-2021 07:00,0.559,1396.678,0.192,-0.017333333,36.9845,37,29.994,30,2.174,349.995,521.0558333,695.5093333,84.94666667,94.802,126.6113333,2.52E+18,4081.211333,1323.8935,1334.969333,1339.970167,1340,1296.3265,1291.168667,1286.556667,1305.816833,1242.398333,1512.144667,1582.357167,1101.44,1414.459333,1392.995667,614.3426667,3248.213833,2401.024667,537.2623333,107.4875,5649.161833,828.6193333,70.948,2.464,0.0814,8.154,1.974,12.554,0.732,0.1006,2.48086,23.6,,82.06,0.54,J19070,23,1900,F1T0859QKLQ000002X,J19070,8,3,108,324.05,0,0,77.33,2191900,1021786
20-02-2021 08:00,0.5445,1396.180167,0.183,-0.059833333,37.0145,37,30.01766667,30,2.173166667,349.6586667,519.7641667,694.2855,85.40166667,95.24366667,126.7695,2.52E+18,4081.277167,1324.199667,1334.999,1340.029167,1340,1296.454167,1291.176333,1286.619,1305.944167,1242.857833,1510.4925,1581.923833,1101.44,1414.878833,1391.862333,610.038,3249.2885,2400.798167,536.2183333,107.7488333,5649.948667,827.2501667,70.948,2.464,0.0814,8.154,1.974,12.554,0.732,0.1006,2.48086,23.6,,79.71,0.54,J19070,23,1900,F1T0859QKLQ000002X,J19070,8,3,108,324.05,0,0,77.33,2191900,1021786
20-02-2021 10:00,0.544666667,1396.2715,0.186666667,-0.02,36.99666667,37,30.00383333,30,2.174666667,348.0631667,517.1086667,690.3456667,85.54133333,95.43133333,126.9193333,2.52E+18,4081.263333,1324.577167,1335.010167,1339.993667,1340,1295.961167,1290.507333,1286.343167,1306.083667,1243.118167,1509.070333,1580.770333,1101.44,1414.760667,1389.762667,610.7251667,3252.532167,2395.6195,533.0545,107.957,5648.388,824.8173333,70.948,2.464,0.0814,8.154,1.974,12.554,0.732,0.1006,2.48086,23.6,,79.71,0.54,J19070,29,2000,F1T0859QKLQ000002X,J19070,8,3,108,324.05,0,0,77.33,2191900,1021786
20-02-2021 11:00,0.5695,1396.810667,0.192166667,-0.02,37.01,37,30.005,30,2.173333333,349.4316667,518.351,691.9045,85.82516667,95.796,127.4043333,2.52E+18,4081.3065,1324.982,1335.068333,1340.03,1340,1295.54,1290.249333,1286.443,1306.027167,1243.184833,1510.708833,1580.769667,1101.44,1414.613833,1392.453,613.6475,3252.213667,2397.001833,534.0395,108.3085,5649.043833,825.4406667,70.948,2.464,0.0814,8.154,1.974,12.554,0.732,0.1006,2.48086,23.6,,82.06,0.55,J19070,25,1600,F1T0859QKLQ000002X,J19070,8,3,108,324.05,0,0,77.33,2191900,1021786
20-02-2021 12:00,0.572833333,1396.682,0.192,-0.035,37.01233333,37,30.0075,30,2.1745,350.2808333,519.4855,693.2631667,85.43183333,95.44183333,127.0325,2.52E+18,4081.273833,1325.398167,1334.9795,1340.006667,1340,1295.034667,1290.160833,1286.136,1305.854667,1243.124333,1511.0805,1581.075333,1101.44,1414.3255,1392.645833,613.2531667,3251.821,2399.9395,535.4828333,108.1645,5651.730167,826.2705,70.948,2.464,0.0814,8.154,1.974,12.554,0.732,0.1006,2.48086,23.6,,82.06,0.55,J19070,24,1800,F1T0859QKLQ000002X,J19070,8,3,108,324.05,0,0,77.33,2191900,1021786
20-02-2021 13:00,0.593166667,1397.457167,0.217166667,-0.0155,37.019,37,30.009,30,2.173833333,353.9813333,525.5356667,700.3278333,84.35066667,94.27833333,126.1551667,2.52E+18,4081.321667,1326.188,1335.078833,1339.9865,1340,1294.9775,1290.196,1285.901833,1305.557833,1243.079333,1514.755667,1580.309667,1101.44,1414.444667,1394.660667,615.5201667,3242.919833,2407.878667,539.6375,106.8695,5650.923833,833.4003333,70.948,2.464,0.0814,8.154,1.974,12.554,0.732,0.1006,2.48086,23.6,,82.06,0.55,J19070,37,2500,F1T0859QKLQ000002X,J19070,8,3,108,324.05,0,0,77.33,2191900,1021786
20-02-2021 14:00,0.598333333,1396.505167,0.204666667,-0.022833333,36.98716667,37,29.98133333,30,2.1735,359.8346667,535.5,712.0206667,84.778,94.81016667,127.5078333,2.52E+18,4081.243,1326.6785,1334.962833,1340.025667,1340,1295.072333,1290.308167,1285.9185,1305.2615,1242.947833,1524.606667,1582.059167,1101.44,1414.641167,1404.451667,606.9303333,3234.401667,2417.093667,551.1981667,107.5303333,5651.4525,842.3608333,70.948,2.464,0.0814,8.154,1.974,12.554,0.732,0.1006,2.48086,23.6,,79.71,0.55,J19070,24,1800,F1T0859QKLQ000002X,J19070,8,3,108,324.05,0,0,77.33,2191900,1021786
20-02-2021 15:00,0.601833333,1396.131167,0.212333333,-0.014333333,37.00466667,37,29.998,30,2.174333333,355.5876667,529.3551667,706.2966667,83.377,93.38833333,125.6246667,2.52E+18,4081.205833,1326.8445,1335.052833,1339.990833,1340,1295.85,1291.048333,1286.128667,1305.893333,1243.062667,1519.658333,1582.6475,1101.44,1415.267667,1404.19,604.18,3237.724333,2412.448833,547.2801667,106.485,5650.0845,836.8426667,70.948,2.464,0.0814,8.154,1.974,12.554,0.732,0.1006,2.48086,23.6,,79.71,0.55,J19070,32,2200,F1T0859QKLQ000002X,J19070,8,3,108,324.05,0,0,77.33,2191900,1021786
20-02-2021 16:00,0.615,1396.9875,0.217,-0.032833333,37.00183333,37,30.00516667,30,2.174666667,352.9908333,525.5618333,701.5421667,81.79883333,91.7365,123.4718333,2.52E+18,4081.243167,1326.623167,1335.0055,1340.028667,1340,1296.635,1292.1015,1286.648667,1306.7865,1243.472667,1517.794333,1582.479,1101.44,1416.030167,1401.879833,602.369,3239.0625,2413.945833,542.9891667,104.5586667,5652.970667,833.5621667,70.948,2.464,0.0814,8.154,1.974,12.554,0.732,0.1006,2.48086,23.6,,77.37,0.55,J19070,26,2000,F1T0859QKLQ000002X,J19070,8,3,108,324.05,0,0,77.33,2191900,1021786
20-02-2021 18:00,0.606833333,1396.299333,0.189666667,-0.025,36.99733333,37,30.00033333,30,2.177,347.6056667,518.6653333,692.5936667,79.9125,89.65616667,120.7325,2.52E+18,4081.193167,1326.824,1335.021833,1340.004667,1340,1297.6095,1293.087667,1287.652833,1307.618,1244.205833,1512.439667,1582.349833,1101.44,1416.854333,1394.126167,576.0196667,3241.595333,2410.589,535.656,101.9073333,5652.255667,827.3651667,70.948,2.464,0.0814,8.154,1.974,12.554,0.732,0.1006,2.48086,23.6,,79.71,0.55,J19070,23,1800,F1T0859QKLQ000002X,J19070,8,3,108,324.05,0,0,77.33,2191900,1021786
20-02-2021 19:00,0.603333333,1397.3425,0.205166667,-0.0115,37.008,37,30.0045,30,2.177166667,344.2983333,514.2261667,687.0328333,78.75216667,88.25983333,119.2633333,2.52E+18,4081.207333,1325.1905,1334.927333,1340.0045,1340,1297.6305,1292.8525,1287.985667,1307.7215,1244.524667,1506.677167,1580.347167,1101.44,1416.819,1387.876,577.7876667,3244.802667,2406.249333,530.4486667,100.5488333,5651.142667,822.9035,70.948,2.464,0.0814,8.154,1.974,12.554,0.732,0.1006,2.48086,23.6,,79.71,0.55,J19070,21,1800,F1T0859QKLQ000002X,J19070,8,3,108,324.05,0,0,77.33,2191900,1021786
20-02-2021 20:00,0.607,1397.1555,0.195333333,-0.026166667,36.98933333,37,30.00616667,30,2.176666667,344.5955,514.4678333,687.8183333,78.10366667,87.61216667,118.5415,2.52E+18,4081.274333,1324.433,1335.070333,1340.036833,1340,1297.452,1292.090167,1287.690833,1307.449667,1244.575833,1509.198667,1581.489833,1101.44,1416.4635,1389.756333,583.1358333,3243.398167,2408.271167,530.431,99.61933333,5651.633833,822.359,70.948,2.464,0.0814,8.154,1.974,12.554,0.732,0.1006,2.48086,23.6,,82.06,0.55,J19070,22,1700,F1T0859QKLQ000002X,J19070,8,3,108,324.05,0,0,77.33,2191900,1021786
20-02-2021 21:00,0.612,1396.856833,0.207,-0.013,37.01516667,37,30.03333333,30,2.176333333,343.6075,512.6363333,686.2965,77.2445,87.11533333,118.3203333,2.52E+18,4081.301167,1324.284167,1334.983333,1340.004,1340,1296.683167,1291.141167,1287.0585,1307.006667,1244.185,1509.068167,1581.009667,1101.44,1415.828333,1390.9935,589.4725,3244.4405,2405.6505,529.1433333,99.2805,5649.942,820.6035,70.948,2.464,0.0814,8.154,1.974,12.554,0.732,0.1006,2.48086,23.6,,82.06,0.55,J19070,25,1800,F1T0859QKLQ000002X,J19070,8,3,108,324.05,0,0,77.33,2191900,1021786
20-02-2021 22:00,0.627333333,1396.709667,0.191,-0.027333333,36.98916667,37,29.99883333,30,2.175666667,344.7213333,514.2848333,688.2331667,77.17733333,86.93383333,118.0926667,2.52E+18,4081.286167,1324.022167,1334.9905,1340.003167,1340,1296.09,1290.739333,1286.561833,1306.557667,1243.992333,1512.264667,1581.6655,1101.44,1415.4415,1394.266667,593.466,3242.3285,2409.039833,530.4418333,98.89333333,5651.420667,822.0818333,70.948,2.464,0.0814,8.154,1.974,12.554,0.732,0.1006,2.48086,23.6,,82.06,0.55,J19070,20,1600,F1T0859QKLQ000002X,J19070,8,3,108,324.05,0,0,77.33,2191900,1021786
20-02-2021 23:00,0.6355,1396.668167,0.213333333,-0.018833333,36.99333333,37,29.99383333,30,2.1765,343.837,513.1665,687.039,77.40783333,87.332,118.6953333,2.52E+18,4081.3075,1323.1175,1335.0045,1340.039167,1340,1295.891,1290.802333,1286.718667,1306.385667,1243.825333,1510.953167,1581.746167,1101.44,1415.284667,1393.3275,590.5868333,3243.026833,2403.952667,529.6125,99.319,5647.030667,821.9025,70.948,2.464,0.0814,8.154,1.974,12.554,0.732,0.1006,2.48086,23.6,,82.06,0.55,J19070,21,1600,F1T0859QKLQ000002X,J19070,8,3,108,324.05,0,0,77.33,2191900,1021786
21-02-2021 00:00,0.628333333,1397.0995,0.208166667,-0.021,36.99583333,37,29.9795,30,2.176333333,344.2215,512.7123333,686.3318333,77.66666667,87.5055,118.825,2.52E+18,4081.302333,1322.958667,1335.057333,1339.981333,1340,1295.677333,1290.6825,1286.617167,1306.188,1243.6895,1510.652333,1582.117,1101.44,1415.139667,1393.0755,590.5706667,3243.972833,2405.090333,529.079,99.5055,5648.855667,821.5303333,71.065,2.705,0.02675,7.14,1.435,12.25,0.7225,0.17625,2.472925,21.75,,79.71,0.55,J19070,21,1800,F1T0859QKLQ000002X,J19070,8,3,108,324.05,0,0,77.33,2191900,1021786
21-02-2021 02:00,0.622166667,1396.9305,0.214166667,-0.016166667,37.00366667,37,30.00783333,30,2.176666667,343.1948333,512.3481667,685.6088333,78.14683333,87.73083333,118.6943333,2.52E+18,4081.235167,1325.131833,1335.048,1340.0105,1340,1295.582833,1290.464167,1286.216333,1305.9425,1243.409833,1506.41,1581.277833,1101.44,1415.340333,1389.803833,594.6188333,3244.499667,2405.7265,529.3316667,99.541,5650.225,820.7558333,71.065,2.705,0.02675,7.14,1.435,12.25,0.7225,0.17625,2.472925,21.75,,79.71,0.55,J19070,25,1400,F1T0859QKLQ000002X,J19070,8,3,108,324.05,0,0,77.33,2191900,1021786
21-02-2021 03:00,0.6165,1396.815,0.158166667,-0.014333333,36.99783333,37,29.96866667,30,2.175166667,342.8696667,510.555,682.4655,79.4645,88.74083333,119.151,2.52E+18,4081.260333,1325.267,1334.949167,1340.034667,1340,1295.43,1290.041833,1286.166833,1305.740667,1243.287167,1504.196167,1579.142167,1101.44,1414.978,1387.392333,603.9276667,3246.684,2404.9275,526.5941667,99.82816667,5651.606833,819.4876667,71.065,2.705,0.02675,7.14,1.435,12.25,0.7225,0.17625,2.472925,21.75,,79.71,0.55,J19070,20,1700,F1T0859QKLQ000002X,J19070,8,3,108,324.05,0,0,77.33,2191900,1021786
21-02-2021 04:00,0.606833333,1396.4475,0.155,-0.049,37.0155,37,30.0055,30,2.173666667,348.2863333,513.754,686.0926667,82.0375,91.30383333,121.7246667,2.52E+18,4081.255833,1324.7425,1335.013,1340.003667,1340,1295.298167,1289.614333,1286.0905,1305.663167,1242.879667,1508.960333,1579.426167,1101.44,1414.118,1391.4925,613.2031667,3247.337167,2400.906833,529.3485,101.9053333,5648.2175,821.062,71.065,2.705,0.02675,7.14,1.435,12.25,0.7225,0.17625,2.472925,21.75,,82.06,0.55,J19070,23,2000,F1T0859QKLQ000002X,J19070,8,3,108,324.05,0,0,77.33,2191900,1021786
21-02-2021 05:00,0.591833333,1397.3435,0.139666667,-0.017333333,37.0065,37,29.99933333,30,2.1735,349.5965,515.9551667,688.2571667,84.3455,93.80533333,124.6145,2.52E+18,4081.2605,1324.154167,1334.967333,1339.997167,1340,1295.2625,1289.898667,1286.044667,1305.425,1242.471667,1508.931167,1580.151667,1101.44,1413.599167,1392.4625,615.1696667,3248.906,2401.433,531.713,104.7658333,5650.316667,821.9845,71.065,2.705,0.02675,7.14,1.435,12.25,0.7225,0.17625,2.472925,21.75,,82.06,0.55,J19070,22,1900,F1T0859QKLQ000002X,J19070,8,3,108,324.05,0,0,77.33,2191900,1021786
21-02-2021 06:00,0.583166667,1396.873667,0.153333333,-0.066166667,37.01033333,37,30.01766667,30,2.173166667,350.914,516.8721667,688.4028333,86.43183333,96.01933333,126.9486667,2.52E+18,4081.2065,1324.0465,1334.945333,1339.9985,1340,1295.071833,1289.74,1285.493167,1305.311333,1242.336167,1509.107167,1580.283167,1101.44,1413.486,1392.285,615.2568333,3252.483,2397.2555,532.2496667,107.1141667,5649.7305,822.4386667,71.065,2.705,0.02675,7.14,1.435,12.25,0.7225,0.17625,2.472925,21.75,,82.06,0.55,J19070,22,1800,F1T0859QKLQ000002X,J19070,8,3,108,324.05,0,0,77.33,2191900,1021786
21-02-2021 07:00,0.577,1395.6155,0.210166667,-0.017333333,36.9935,37,30.00583333,30,2.172833333,351.794,518.3706667,689.0558333,88.1025,97.60883333,128.501,2.52E+18,4081.2795,1324.310833,1335.121667,1339.952167,1340,1294.903167,1289.68,1285.674333,1305.575833,1242.3055,1509.341167,1580.288833,1101.44,1413.357167,1392.872,614.7706667,3255.331167,2395.7615,533.2653333,108.7408333,5651.254,823.3748333,71.065,2.705,0.02675,7.14,1.435,12.25,0.7225,0.17625,2.472925,21.75,,82.06,0.55,J19070,24,1900,F1T0859QKLQ000002X,J19070,8,3,108,324.05,0,0,77.33,2191900,1021786
21-02-2021 08:00,0.565166667,1396.0425,0.193833333,-0.041,37.01683333,37,30.01283333,30,2.172166667,351.8955,518.734,689.8215,89.11166667,99.065,130.4776667,2.52E+18,4081.272,1324.013167,1334.930167,1340.007,1340,1294.505833,1289.839667,1285.889,1305.753167,1242.283167,1510.506667,1580.854,1101.44,1413.3235,1394.197667,615.553,3257.677333,2393.375,533.8578333,110.6761667,5650.948167,823.6403333,71.065,2.705,0.02675,7.14,1.435,12.25,0.7225,0.17625,2.472925,21.75,,79.71,0.55,J19070,22,1600,F1T0859QKLQ000002X,J19070,8,3,108,324.05,0,0,77.33,2191900,1021786
21-02-2021 10:00,0.530666667,1397.312,0.2135,-0.020166667,36.98066667,37,30.00733333,30,2.173,351.0831667,520.0121667,690.1378333,88.1115,97.9525,129.1183333,2.52E+18,4081.274,1323.835167,1335.021333,1339.972833,1340,1294.947167,1290.330833,1286.375167,1306.1945,1242.461167,1508.081333,1581.2995,1101.44,1413.461167,1391.606167,610.897,3255.345167,2395.232,534.5276667,109.9278333,5650.564,826.0981667,71.065,2.705,0.02675,7.14,1.435,12.25,0.7225,0.17625,2.472925,21.75,,79.71,0.55,J19070,26,2200,F1T0859QKLQ000002X,J19070,8,3,108,324.05,0,0,77.33,2191900,1021786
21-02-2021 11:00,0.533333333,1396.0315,0.205833333,-0.025333333,37.0075,37,30.014,30,2.174,350.2338333,518.2645,688.2148333,88.3985,98.21566667,129.2515,2.52E+18,4081.236667,1324.689667,1334.271333,1340.005833,1340,1294.825333,1289.837,1286.238333,1305.552333,1242.6355,1507.091667,1580.799833,1101.44,1413.671,1390.093833,614.5066667,3257.896833,2392.315833,532.4698333,109.9796667,5650.186333,824.0678333,71.065,2.705,0.02675,7.14,1.435,12.25,0.7225,0.17625,2.472925,21.75,,82.06,0.55,J19070,26,1600,F1T0859QKLQ000002X,J19070,8,3,108,324.05,0,0,77.33,2191900,1021786
21-02-2021 12:00,0.521833333,1396.289333,0.207833333,-0.034166667,36.9985,37,30.00083333,30,2.174166667,350.5991667,519.2126667,689.1608333,87.41116667,97.23033333,128.2358333,2.52E+18,4081.218333,1325.275833,1332.045667,1340.017667,1340,1294.6755,1289.380667,1286.0515,1305.328167,1242.482167,1507.394833,1579.266667,1101.44,1413.570333,1390.026667,617.106,3256.262167,2395.0945,532.905,109.349,5651.172833,825.0295,71.065,2.705,0.02675,7.14,1.435,12.25,0.7225,0.17625,2.472925,21.75,,82.06,0.55,J19070,25,1800,F1T0859QKLQ000002X,J19070,8,3,108,324.05,0,0,77.33,2191900,1021786
21-02-2021 13:00,0.535833333,1396.946833,0.2245,-0.075,36.99583333,37,29.99566667,30,2.175333333,350.783,520.7551667,691.0231667,85.908,95.667,126.5888333,2.52E+18,4081.253,1326.198667,1331.944667,1340.034333,1340,1294.818667,1289.319667,1285.787667,1305.571167,1242.38,1507.593333,1579.315333,1101.44,1413.421,1390.345,618.007,3252.208333,2396.9255,534.0218333,107.6556667,5649.120667,826.2078333,71.065,2.705,0.02675,7.14,1.435,12.25,0.7225,0.17625,2.472925,21.75,,82.06,0.55,J19070,26,1900,F1T0859QKLQ000002X,J19070,8,3,108,324.05,0,0,77.33,2191900,1021786
21-02-2021 14:00,0.553166667,1397.013833,0.212833333,-0.103666667,37.0065,37,30.00966667,30,2.174666667,350.7861667,521.1503333,692.3016667,84.822,94.54366667,125.4498333,2.52E+18,4081.2535,1326.946167,1332.025167,1339.997667,1340,1294.391,1289.038167,1285.676333,1305.423,1242.151833,1508.105833,1579.559167,1101.44,1413.286167,1390.522167,617.4878333,3250.455667,2396.921,534.695,106.4271667,5647.290667,826.3365,71.065,2.705,0.02675,7.14,1.435,12.25,0.7225,0.17625,2.472925,21.75,,82.06,0.55,J19070,25,1700,F1T0859QKLQ000002X,J19070,8,3,108,324.05,0,0,77.33,2191900,1021786
21-02-2021 15:00,0.5595,1396.617833,0.201666667,0.004833333,36.99866667,37,29.99733333,30,2.174666667,349.9923333,520.4098333,691.6865,83.58816667,93.32516667,124.3855,2.52E+18,4081.237,1326.218667,1331.988667,1339.995667,1340,1293.760167,1288.226833,1285.1065,1304.903,1242.175833,1500.08,1579.423833,1101.44,1414.053167,1390.746833,618.0603333,3249.648,2402.4175,534.2876667,105.3718333,5652.232667,825.6818333,71.065,2.705,0.02675,7.14,1.435,12.25,0.7225,0.17625,2.472925,21.75,,82.06,0.55,J19070,31,2100,F1T0859QKLQ000002X,J19070,8,3,108,324.05,0,0,77.33,2191900,1021786
21-02-2021 16:00,0.575333333,1396.973,0.2085,-0.056666667,36.98566667,37,29.9935,30,2.173,357.7293333,531.474,704.2395,83.48133333,93.11883333,124.7728333,2.52E+18,4081.182333,1324.867333,1332.071167,1340.002833,1340,1293.352,1288.017,1284.715333,1304.64,1242.233833,1493.809667,1579.125,1101.44,1414.118167,1399.3475,611.6966667,3237.550667,2414.8245,543.0076667,104.7586667,5652.3205,836.5606667,71.065,2.705,0.02675,7.14,1.435,12.25,0.7225,0.17625,2.472925,21.75,,79.71,0.55,J19070,30,2100,F1T0859QKLQ000002X,J19070,8,3,108,324.05,0,0,77.33,2191900,1021786
21-02-2021 18:00,0.579666667,1396.540667,0.2145,-0.073833333,36.99166667,37,30,30,2.176833333,350.1708333,520.2331667,693.6151667,82.17633333,91.85733333,123.4426667,2.52E+18,4081.215833,1327.2205,1332.017667,1340.005,1340,1294.334833,1289.282667,1284.781667,1305.332333,1242.322167,1507.420333,1580.275333,1101.44,1415.0005,1396.024667,579.1905,3244.894333,2404.221833,536.9481667,104.0431667,5648.720167,826.2306667,71.065,2.705,0.02675,7.14,1.435,12.25,0.7225,0.17625,2.472925,21.75,,82.06,0.55,J19070,30,2400,F1T0859QKLQ000002X,J19070,8,3,108,324.05,0,0,77.33,2191900,1021786
21-02-2021 19:00,0.5775,1396.478167,0.2005,-0.031833333,37.0215,37,29.998,30,2.176,349.9443333,520.254,691.7061667,81.78316667,91.157,122.1301667,2.52E+18,4081.149667,1327.0935,1332.036833,1340.014333,1340,1295.057333,1289.874167,1285.312333,1305.64,1242.774,1504.971667,1579.723333,1101.44,1415.214167,1395.921333,600.0396667,3244.2335,2407.126833,534.6025,102.6706667,5651.393167,826.2136667,71.065,2.705,0.02675,7.14,1.435,12.25,0.7225,0.17625,2.472925,21.75,,82.06,0.55,J19070,27,2500,F1T0859QKLQ000002X,J19070,8,3,108,324.05,0,0,77.33,2191900,1021786
21-02-2021 20:00,0.586333333,1396.599667,0.206666667,-0.014333333,37.004,37,30.0025,30,2.175833333,347.8663333,517.4126667,689.5108333,81.1945,91.02516667,122.3623333,2.52E+18,4081.189833,1326.098333,1332.006,1340.016333,1340,1295.036833,1290.0585,1285.470667,1305.583667,1242.997333,1506.682833,1580.1815,1101.44,1415.4175,1397.716667,606.6868333,3245.913833,2403.931,533.4986667,102.7393333,5649.839167,823.1608333,71.065,2.705,0.02675,7.14,1.435,12.25,0.7225,0.17625,2.472925,21.75,,82.06,0.55,J19070,29,2400,F1T0859QKLQ000002X,J19070,8,3,108,324.05,0,0,77.33,2191900,1021786
21-02-2021 21:00,0.5865,1396.721667,0.211833333,-0.005833333,37.021,37,29.997,30,2.1745,349.7913333,519.556,691.4415,80.92283333,90.92583333,122.6261667,2.52E+18,4081.250833,1325.561833,1332.004,1339.986167,1340,1294.411,1291.769333,1285.7875,1306.716,1243.172,1508.582833,1580.600667,1101.44,1415.383833,1404.714167,607.5273333,3244.245167,2405.968833,533.7965,102.6378333,5650.244167,825.9895,71.065,2.705,0.02675,7.14,1.435,12.25,0.7225,0.17625,2.472925,21.75,,82.06,0.55,J19070,30,2600,F1T0859QKLQ000002X,J19070,8,3,108,324.05,0,0,77.33,2191900,1021786
21-02-2021 22:00,0.579166667,1397.064167,0.217333333,-0.032833333,37.009,37,30.00733333,30,2.176833333,350.4363333,520.7018333,694.6681667,80.93566667,91.34433333,123.6441667,2.52E+18,4081.189167,1325.2345,1332.041833,1340.003,1340,1294.644167,1291.990333,1286.0345,1307.433,1243.276333,1512.764333,1581.894667,1101.44,1415.4125,1403.135167,585.2381667,3244.152333,2406.795,537.4271667,103.332,5650.9405,826.317,71.065,2.705,0.02675,7.14,1.435,12.25,0.7225,0.17625,2.472925,21.75,,82.06,0.55,J19070,26,2300,F1T0859QKLQ000002X,J19070,8,3,108,324.05,0,0,77.33,2191900,1021786
21-02-2021 23:00,0.587,1397.332667,0.2095,-0.025833333,37.00383333,37,30.00116667,30,2.176666667,345.8946667,514.563,687.2536667,79.17433333,89.493,121.1643333,2.52E+18,4081.261,1324.465833,1331.9395,1340.036333,1340,1295.1315,1291.400667,1286.291667,1307.158167,1243.353833,1508.354333,1581.796,1101.44,1415.632333,1395.821667,580.4996667,3247.4245,2402.573167,531.2748333,101.9741667,5649.924833,821.741,71.065,2.705,0.02675,7.14,1.435,12.25,0.7225,0.17625,2.472925,21.75,,82.06,0.54,J19070,28,2400,F1T0859QKLQ000002X,J19070,8,3,108,324.05,0,0,77.33,2191900,1021786
22-02-2021 00:00,0.5885,1397.3455,0.2145,-0.011833333,37.01033333,37,30.018,30,2.177,345.1161667,511.3168333,683.6658333,78.9865,89.0155,120.0483333,2.52E+18,4081.220333,1323.719,1331.976167,1339.995333,1340,1295.308,1290.823667,1286.5465,1306.665667,1243.5255,1505.617667,1580.850333,1101.44,1415.612333,1392.403,583.7065,3247.632333,2401.9105,528.0376667,100.7313333,5649.499333,818.7731667,70.97,2.32,0.071333333,8.53,2.118333333,12.76833333,0.615,0.105833333,2.4853,22.66666667,,79.71,0.54,J19070,27,2400,F1T0859QKLQ000002X,J19070,8,3,108,324.05,0,0,77.33,2191900,1021786
22-02-2021 02:00,0.607833333,1396.733333,0.210666667,-0.015333333,36.98716667,37,29.95216667,30,2.177166667,345.8873333,513.2685,686.1586667,79.46,89.3965,120.5213333,2.52E+18,4081.297,1323.596167,1332.000333,1339.984833,1340,1295.386,1290.609833,1286.354667,1306.380833,1243.325333,1506.9895,1581.803333,1101.44,1414.8605,1394.4475,585.4621667,3246.166667,2402.711833,530.2415,100.926,5648.799,820.27,70.97,2.32,0.071333333,8.53,2.118333333,12.76833333,0.615,0.105833333,2.4853,22.66666667,,79.71,0.54,J19070,24,1500,F1T0859QKLQ000002X,J19070,8,3,108,324.05,0,0,77.33,2191900,1021786
22-02-2021 03:00,0.6135,1396.644,0.145,-0.016666667,36.98783333,37,29.95783333,30,2.175166667,345.544,511.7985,683.9763333,81.51183333,91.37766667,122.3536667,2.52E+18,4081.287167,1323.839833,1332.046833,1339.9935,1340,1295.429667,1290.7105,1286.3425,1306.492333,1243.344,1503.294167,1579.910667,1101.44,1414.881333,1390.826833,596.8236667,3250.5295,2398.804833,528.6071667,102.4591667,5649.511,818.483,70.97,2.32,0.071333333,8.53,2.118333333,12.76833333,0.615,0.105833333,2.4853,22.66666667,,82.06,0.54,J19070,20,1700,F1T0859QKLQ000002X,J19070,8,3,108,324.05,0,0,77.33,2191900,1021786
22-02-2021 04:00,0.601833333,1396.461667,0.1555,-0.015833333,36.997,37,29.98766667,30,2.173833333,351.216,515.2728333,688.294,84.20783333,93.93883333,124.9313333,2.52E+18,4081.2605,1324.925667,1331.9125,1340.032333,1340,1295.398167,1290.5025,1286.023333,1306.6065,1243.284333,1505.777833,1580.2025,1101.44,1414.432667,1396.5315,605.068,3250.329833,2398.239333,531.854,104.5433333,5648.536833,820.9515,70.97,2.32,0.071333333,8.53,2.118333333,12.76833333,0.615,0.105833333,2.4853,22.66666667,,82.06,0.54,J19070,24,2000,F1T0859QKLQ000002X,J19070,8,3,108,324.05,0,0,77.33,2191900,1021786
22-02-2021 05:00,0.595333333,1395.843667,0.168333333,-0.02,37.00833333,37,29.99483333,30,2.173666667,355.5806667,521.0225,693.1733333,88.473,98.3485,129.9405,2.52E+18,4081.288667,1325.762167,1332.049833,1339.936833,1340,1295.637333,1290.828333,1285.881833,1306.209167,1242.893,1509.279333,1581.285,1101.44,1414.050333,1401.7175,600.5468333,3252.989,2394.772833,536.3475,108.8035,5647.464167,825.2136667,70.97,2.32,0.071333333,8.53,2.118333333,12.76833333,0.615,0.105833333,2.4853,22.66666667,,82.06,0.54,J19070,23,1700,F1T0859QKLQ000002X,J19070,8,3,108,324.05,0,0,77.33,2191900,1021786
22-02-2021 06:00,0.584166667,1395.707667,0.160166667,-0.021333333,36.99033333,37,30.00283333,30,2.173666667,358.1475,527.1265,698.8563333,90.99766667,101.2381667,133.344,2.52E+18,4081.352333,1325.097333,1331.9535,1339.928333,1340,1296.059333,1291.111,1286.225167,1306.198167,1242.892667,1512.0745,1582.483667,1101.44,1414.464833,1404.894333,588.178,3253.082,2397.2565,541.9615,112.5286667,5650.524333,830.033,70.97,2.32,0.071333333,8.53,2.118333333,12.76833333,0.615,0.105833333,2.4853,22.66666667,,82.06,0.54,J19070,23,1700,F1T0859QKLQ000002X,J19070,8,3,108,324.05,0,0,77.33,2191900,1021786
22-02-2021 07:00,0.557833333,1397.157667,0.207,-0.017166667,37.01666667,37,29.99816667,30,2.174833333,353.9401667,520.4225,692.5028333,91.74583333,101.9918333,133.8465,2.52E+18,4081.3035,1324.7765,1331.909833,1340.103167,1340,1296.557167,1291.560667,1286.468167,1306.533667,1243.2625,1508.801,1581.2755,1101.44,1415.078167,1396.757333,581.9865,3261.7545,2389.408,537.3653333,113.9518333,5651.121,824.1728333,70.97,2.32,0.071333333,8.53,2.118333333,12.76833333,0.615,0.105833333,2.4853,22.66666667,,82.06,0.54,J19070,25,1700,F1T0859QKLQ000002X,J19070,8,3,108,324.05,0,0,77.33,2191900,1021786
22-02-2021 08:00,0.567833333,1397.2135,0.2115,-0.020833333,36.98916667,37,29.99016667,30,2.174333333,352.5416667,519.3136667,689.4878333,91.82066667,102.0978333,133.626,2.52E+18,4081.322833,1324.292833,1332.086333,1340.026667,1340,1297.387,1291.959667,1286.889667,1307.1,1243.6695,1505.077667,1579.716333,1101.44,1415.1975,1391.736833,590.0878333,3263.234167,2385.627667,534.9315,114.1215,5648.872667,823.102,70.97,2.32,0.071333333,8.53,2.118333333,12.76833333,0.615,0.105833333,2.4853,22.66666667,,79.71,0.54,J19070,20,1700,F1T0859QKLQ000002X,J19070,8,3,108,324.05,0,0,77.33,2191900,1021786
22-02-2021 10:00,0.593,1395.725167,0.202833333,-0.128166667,37.00333333,37,29.98716667,30,2.1735,360.1771667,530.6986667,701.9608333,93.89866667,103.8385,134.8458333,2.52E+18,4081.235167,1327.644333,1331.951,1339.858833,1340,1297.666333,1292.328667,1287.079833,1307.667833,1243.347333,1511.139333,1580.793,1101.44,1414.718167,1401.114167,585.476,3254.560833,2394.408667,545.1046667,115.1971667,5649.140667,833.2621667,70.97,2.32,0.071333333,8.53,2.118333333,12.76833333,0.615,0.105833333,2.4853,22.66666667,,82.06,0.54,J19070,30,2300,F1T0859QKLQ000002X,J19070,8,3,108,324.05,0,0,77.33,2191900,1021786
22-02-2021 11:00,0.557166667,1397.224833,0.199666667,-0.106666667,36.9955,37,30.00166667,30,2.174666667,357.0686667,526.2763333,696.946,93.55583333,103.4621667,134.3318333,2.52E+18,4081.1295,1328.315333,1332.0315,1340.08,1340,1297.564167,1292.691,1287.5255,1307.819667,1243.551,1508.5385,1581.0465,1101.44,1415.335167,1394.906,583.1195,3257.7165,2392.998833,541.746,115.2236667,5650.809833,829.0993333,70.97,2.32,0.071333333,8.53,2.118333333,12.76833333,0.615,0.105833333,2.4853,22.66666667,,82.06,0.54,J19070,24,1600,F1T0859QKLQ000002X,J19070,8,3,108,324.05,0,0,77.33,2191900,1021786
22-02-2021 12:00,0.578,1397.693,0.193666667,-0.029,37.03016667,37,29.993,30,2.1755,355.5486667,523.8281667,693.942,92.97283333,103.0725,134.0158333,2.52E+18,4081.1115,1329.503833,1331.957167,1340.006167,1340,1297.223833,1292.5535,1287.627333,1307.522167,1243.824167,1505.582333,1579.9595,1101.44,1415.8305,1393.1045,579.4538333,3258.307333,2391.361667,538.7236667,114.8685,5649.4975,826.7358333,70.97,2.32,0.071333333,8.53,2.118333333,12.76833333,0.615,0.105833333,2.4853,22.66666667,,82.06,0.54,J19070,30,1800,F1T0859QKLQ000002X,J19070,8,3,108,324.05,0,0,77.33,2191900,1021786
22-02-2021 13:00,0.6,1396.0885,0.196,-0.046333333,36.98916667,37,30.00216667,30,2.175333333,353.8453333,522.3638333,693.3695,90.75583333,101.0491667,132.4003333,2.52E+18,4081.039333,1329.534167,1332.083333,1340.006667,1340,1296.762667,1292.283667,1287.548,1307.059667,1243.910167,1504.8085,1579.596333,1101.44,1415.774833,1393.057,581.3283333,3256.454833,2394.027333,537.6033333,113.4846667,5650.7215,825.6596667,70.97,2.32,0.071333333,8.53,2.118333333,12.76833333,0.615,0.105833333,2.4853,22.66666667,,82.06,0.54,J19070,25,1500,F1T0859QKLQ000002X,J19070,8,3,108,324.05,0,0,77.33,2191900,1021786
22-02-2021 14:00,0.625833333,1396.771667,0.2115,-0.065,37.00233333,37,30.011,30,2.173833333,353.8111667,523.2296667,693.8,88.94016667,99.07583333,130.4778333,2.52E+18,4081.0235,1329.947833,1331.96,1339.9995,1340,1296.412167,1291.4655,1287.308167,1306.817833,1243.843,1507.450167,1579.319667,1101.44,1415.566833,1397.7985,585.5581667,3254.2295,2397.090833,537.7045,111.4546667,5651.357833,827.0316667,70.97,2.32,0.071333333,8.53,2.118333333,12.76833333,0.615,0.105833333,2.4853,22.66666667,,82.06,0.54,J19070,25,1500,F1T0859QKLQ000002X,J19070,8,3,108,324.05,0,0,77.33,2191900,1021786
22-02-2021 15:00,0.628333333,1396.319167,0.201833333,-0.015333333,36.992,37,29.99183333,30,2.174666667,352.5581667,521.595,692.9408333,87.359,97.618,129.085,2.52E+18,4081.134,1329.850667,1328.964167,1340.047833,1340,1296.3505,1291.5105,1287.083,1306.6945,1243.738833,1506.033167,1579.044667,1101.44,1415.335,1396.379833,589.202,3253.763667,2396.8775,537.0655,110.1315,5650.457167,825.3211667,70.97,2.32,0.071333333,8.53,2.118333333,12.76833333,0.615,0.105833333,2.4853,22.66666667,,82.06,0.54,J19070,24,1800,F1T0859QKLQ000002X,J19070,8,3,108,324.05,0,0,77.33,2191900,1021786
22-02-2021 16:00,0.6425,1396.219333,0.211666667,0.042666667,37.00233333,37,29.99266667,30,2.1745,351.273,520.9671667,692.6728333,84.49783333,94.531,125.9796667,2.52E+18,4081.142167,1328.423167,1328.007333,1339.969,1340,1296.288,1291.234667,1286.769667,1306.916333,1243.818667,1509.171833,1579.7035,1101.44,1415.281667,1398.4375,590.438,3249.617,2398.6715,536.121,107.2488333,5648.332,825.7581667,70.97,2.32,0.071333333,8.53,2.118333333,12.76833333,0.615,0.105833333,2.4853,22.66666667,,79.71,0.54,J19070,36,1800,F1T0859QKLQ000002X,J19070,8,3,108,324.05,0,0,77.33,2191900,1021786
22-02-2021 18:00,0.625666667,1396.579333,0.196833333,-0.020166667,37.01,37,30.0025,30,2.1755,348.3623333,516.3316667,688.823,83.55033333,93.51616667,125.0091667,2.52E+18,4081.213667,1323.987,1328,1340.076167,1340,1296.878,1291.5705,1287.049333,1307.440333,1244.206667,1508.484,1581.077667,1101.44,1415.203833,1395.879167,574.6636667,3251.183667,2398.815833,533.038,105.5323333,5649.7915,821.6695,70.97,2.32,0.071333333,8.53,2.118333333,12.76833333,0.615,0.105833333,2.4853,22.66666667,,82.06,0.54,J19070,30,2800,F1T0859QKLQ000002X,J19070,8,3,108,324.05,0,0,77.33,2191900,1021786
22-02-2021 19:00,0.630333333,1396.896667,0.201166667,-0.009833333,37.00816667,37,30.01783333,30,2.175666667,343.9598333,511.4481667,681.668,82.6005,92.48783333,123.8735,2.52E+18,4081.181833,1324.0215,1327.992167,1339.959,1340,1296.744,1292.411667,1287.346167,1307.771667,1244.151,1507.081833,1579.526333,1101.44,1415.054,1393.3385,580.693,3255.564,2395.148833,527.877,104.6193333,5650.5845,817.5846667,70.97,2.32,0.071333333,8.53,2.118333333,12.76833333,0.615,0.105833333,2.4853,22.66666667,,82.06,0.54,J19070,28,2700,F1T0859QKLQ000002X,J19070,8,3,108,324.05,0,0,77.33,2191900,1021786
22-02-2021 20:00,0.633666667,1396.925,0.1995,-0.019833333,37.00483333,37,29.99933333,30,2.1755,345.1373333,512.642,682.4575,82.55216667,92.50183333,123.9433333,2.52E+18,4081.086,1325.076333,1327.9615,1340.019833,1340,1295.635167,1293.392167,1287.664,1308.98,1244.010833,1509.690167,1579.6395,1101.44,1414.593667,1398.565,590.1246667,3253.955167,2397.017667,527.4551667,104.3195,5650.765,818.487,70.97,2.32,0.071333333,8.53,2.118333333,12.76833333,0.615,0.105833333,2.4853,22.66666667,,82.06,0.54,J19070,30,2600,F1T0859QKLQ000002X,J19070,8,3,108,324.05,0,0,77.33,2191900,1021786
22-02-2021 21:00,0.635333333,1396.924,0.197166667,-0.022666667,37.00016667,37,29.99766667,30,2.1755,344.4256667,511.8393333,682.2196667,82.022,92.09966667,123.8161667,2.52E+18,4081.103167,1325.244,1328.01,1340.021,1340,1294.5025,1294.553833,1287.416833,1309.914833,1243.9555,1509.4945,1579.6435,1101.44,1414.471,1398.734167,592.9886667,3253.114,2396.8015,527.1858333,104.15,5649.956,817.8075,70.97,2.32,0.071333333,8.53,2.118333333,12.76833333,0.615,0.105833333,2.4853,22.66666667,,82.06,0.54,J19070,31,2700,F1T0859QKLQ000002X,J19070,8,3,108,324.05,0,0,77.33,2191900,1021786
22-02-2021 22:00,0.639666667,1396.314833,0.1975,-0.006,36.98716667,37,29.98316667,30,2.1745,347.6841667,516.899,686.7326667,82.38516667,92.382,124.2091667,2.52E+18,4081.094833,1325.964333,1328.182833,1340.004,1340,1292.981667,1296.1005,1286.599833,1310.719167,1243.753833,1512.997333,1580.594333,1101.44,1414.2365,1405.092,595.3308333,3249.582167,2400.276333,530.87,104.1401667,5649.806333,822.1,70.97,2.32,0.071333333,8.53,2.118333333,12.76833333,0.615,0.105833333,2.4853,22.66666667,,82.06,0.54,J19070,31,2800,F1T0859QKLQ000002X,J19070,8,3,108,324.05,0,0,77.33,2191900,1021786
22-02-2021 23:00,0.653333333,1398.009,0.2015,-0.041,36.99483333,37,29.9975,30,2.176,348.4401667,518.5828333,689.725,82.12233333,92.60616667,125.0658333,2.52E+18,4081.110333,1327.287,1327.986167,1339.992833,1340,1292.199667,1296.533333,1285.515833,1311.299167,1243.329,1515.1285,1580.989667,1101.44,1414.483,1407.303833,590.0296667,3248.692,2401.831667,533.675,104.9056667,5650.437,823.6463333,70.97,2.32,0.071333333,8.53,2.118333333,12.76833333,0.615,0.105833333,2.4853,22.66666667,,82.06,0.54,J19070,27,2600,F1T0859QKLQ000002X,J19070,8,3,108,324.05,0,0,77.33,2191900,1021786
23-02-2021 00:00,0.656666667,1396.762667,0.2035,-0.014,36.9875,37,30.00933333,30,2.176166667,343.4621667,511.425,682.1993333,80.79383333,91.097,123.166,2.52E+18,4081.086333,1326.301333,1327.922833,1340.003667,1340,1291.543667,1297.011833,1285.021333,1312.164833,1243.696667,1511.729667,1581.184667,1101.44,1415.024,1399.634167,585.1771667,3252.9355,2396.498167,527.7631667,103.5886667,5649.407,817.6201667,71.04,2.268571429,0.062214286,8.488571429,1.961428571,12.94285714,0.49,0.141571429,2.489757143,22.71428571,,84.4,0.54,J19070,28,2500,F1T0859QKLQ000002X,J19070,8,3,108,324.05,0,0,77.33,2191900,1021786
23-02-2021 03:00,0.642666667,1396.061833,0.165166667,-0.027666667,37.08816667,37,29.99716667,30,2.175333333,343.8396667,511.495,679.8153333,82.24133333,92.23266667,123.9093333,2.52E+18,4081.453833,1323.614167,1327.9685,1339.969667,1340,1288.215833,1297.317333,1283.078667,1312.4135,1243.774167,1510.870333,1581.238167,1101.44,1414.250167,1401.142333,598.1256667,3254.572833,2393.233667,525.653,103.7276667,5647.843333,815.741,71.04,2.268571429,0.062214286,8.488571429,1.961428571,12.94285714,0.49,0.141571429,2.489757143,22.71428571,,82.06,0.54,J19193,48,3100,F1T0864QKLQ000001X,J19193,7,3,91,273,0,0,191.78,3178251,1021933
23-02-2021 04:00,0.624666667,1396.816167,0.166333333,-0.026,37.05416667,37,30.00766667,30,2.174166667,347.1063333,514.4933333,684.0515,84.21833333,94.1785,125.5465,2.52E+18,4081.398833,1322.170667,1332.559833,1339.952667,1340,1287.9545,1297.952,1282.630833,1312.948167,1243.747667,1511.0615,1580.892167,1101.44,1413.929833,1403.1775,598.8201667,3254.243833,2396.129667,529.1858333,105.5036667,5650.467333,818.2245,71.04,2.268571429,0.062214286,8.488571429,1.961428571,12.94285714,0.49,0.141571429,2.489757143,22.71428571,,82.06,0.54,J19193,41,3400,F1T0864QKLQ000001X,J19193,7,3,91,273,0,0,191.78,3178251,1021933
23-02-2021 05:00,0.613050847,1396.414407,0.156779661,0.014915254,37.04389831,37,30.01542373,30,2.174067797,350.6174576,518.6301695,687.8067797,86.27474576,96.08322034,127.0510169,2.52E+18,4081.36661,1322.156271,1333.022542,1339.919661,1340,1288.721186,1298.260339,1283.574237,1313.809492,1243.860169,1510.867458,1582.344746,1101.44,1413.918305,1400.430169,595.9615254,3253.06661,2396.378644,533.0374576,107.1862712,5649.608983,821.430678,71.04,2.268571429,0.062214286,8.488571429,1.961428571,12.94285714,0.49,0.141571429,2.489757143,22.71428571,,82.06,0.54,J19193,26,2200,F1T0864QKLQ000001X,J19193,7,3,91,273,0,0,191.78,3178251,1021933
23-02-2021 07:00,0.483666667,1396.201,0.2315,-0.041166667,36.97916667,37,30.01866667,30,2.173333333,348.9875,515.8593333,682.1988333,89.70583333,99.288,129.6023333,2.52E+18,4081.283667,1326.771,1332.991333,1339.966167,1340,1291.347333,1292.646667,1286.631333,1311.290667,1243.9155,1503.114,1580.367,1101.44,1414.6495,1388.857,587.7278333,3262.304333,2386.626,529.0621667,110.056,5648.8875,817.6988333,71.04,2.268571429,0.062214286,8.488571429,1.961428571,12.94285714,0.49,0.141571429,2.489757143,22.71428571,,82.06,0.54,J19193,37,2800,F1T0864QKLQ000001X,J19193,7,3,91,273,0,0,191.78,3178251,1021933
23-02-2021 08:00,0.471333333,1395.197667,0.198333333,-0.008,37.0285,37,29.99216667,30,2.172833333,353.0175,521.4698333,688.3473333,90.83216667,100.6561667,131.3038333,2.52E+18,4081.218167,1326.416833,1326.274333,1335.995833,1335.666667,1291.4375,1291.231667,1286.514,1310.174667,1243.862,1507.541333,1581.757667,1101.44,1414.317833,1396.263167,587.2811667,3259.163333,2388.087167,533.935,111.6793333,5647.2265,822.4121667,71.04,2.268571429,0.062214286,8.488571429,1.961428571,12.94285714,0.49,0.141571429,2.489757143,22.71428571,,77.37,0.54,J19193,27,2200,F1T0864QKLQ000001X,J19193,7,3,91,273,0,0,191.78,3178251,1021933
23-02-2021 10:00,1.230666667,1396.011333,0.218,0.002833333,36.96483333,37,29.98866667,30,2.1735,354.4806667,524.9708333,691.7015,92.0165,101.9833333,132.5441667,2.52E+18,4081.053667,1323.974833,1324.9105,1334.951667,1335,1291.5105,1290.801,1286.0385,1309.359667,1243.919167,1509.501,1581.9675,1101.44,1414.455667,1395.580167,579.3551667,3258.3005,2390.720667,537.8386667,113.5503333,5649.221,826.4585,71.04,2.268571429,0.062214286,8.488571429,1.961428571,12.94285714,0.49,0.141571429,2.489757143,22.71428571,,48.21,0.53,J19193,52,2900,F1T0864QKLQ000001X,J19193,7,3,91,273,0,0,191.78,3178251,1021933
23-02-2021 11:00,1.175,1396.967833,0.2085,-0.000833333,37.0195,37,30.0125,30,2.174,351.5205,521.1991667,687.4363333,91.2695,101.2271667,131.786,2.52E+18,4080.918833,1322.702333,1325.129333,1335.021667,1335,1291.9465,1291.022667,1286.5295,1309.5915,1244.196,1506.132167,1580.4945,1101.44,1414.5345,1390.696333,582.0953333,3261.524,2390.765333,534.2225,112.9703333,5652.287,823.5353333,71.04,2.268571429,0.062214286,8.488571429,1.961428571,12.94285714,0.49,0.141571429,2.489757143,22.71428571,,70.48,0.52,J19193,38,2100,F1T0864QKLQ000001X,J19193,7,3,91,273,0,0,191.78,3178251,1021933
23-02-2021 12:00,1.1165,1396.900333,0.2105,-0.098333333,37.01966667,37,30.00083333,30,2.173,350.8406667,521.518,687.0408333,90.24433333,100.4395,131.1478333,2.52E+18,4080.845333,1322.5165,1324.918333,1334.955833,1335,1291.8225,1291.192667,1286.581167,1309.386667,1244.133667,1507.162833,1580.363333,1101.44,1414.179,1393.478167,590.5291667,3260.1715,2391.650667,533.6126667,112.3986667,5651.409667,824.0485,71.04,2.268571429,0.062214286,8.488571429,1.961428571,12.94285714,0.49,0.141571429,2.489757143,22.71428571,,80.36,0.53,J19193,24,1500,F1T0864QKLQ000001X,J19193,7,3,91,273,0,0,191.78,3178251,1021933
23-02-2021 13:00,1.106666667,1397.087,0.219833333,-0.0415,36.9635,37,29.99033333,30,2.173166667,353.9251667,527.4741667,692.985,88.04666667,98.23633333,129.308,2.52E+18,4080.893333,1323.344,1325.048667,1335.098333,1335,1291.481667,1292.368667,1286.553167,1310.026333,1244.1755,1506.730333,1580.341,1101.44,1413.956667,1399.727667,589.6613333,3252.893333,2397.151167,537.5281667,110.5678333,5649.944167,830.791,71.04,2.268571429,0.062214286,8.488571429,1.961428571,12.94285714,0.49,0.141571429,2.489757143,22.71428571,,82.14,0.53,J19193,29,1900,F1T0864QKLQ000001X,J19193,7,3,91,273,0,0,191.78,3178251,1021933
23-02-2021 14:00,1.109666667,1397.084167,0.213,-0.078666667,37.01216667,37,30.0035,30,2.174,354.6118333,529.3921667,696.4588333,86.85116667,96.95316667,128.1698333,2.52E+18,4080.980333,1324.428333,1325.0215,1334.994833,1335,1291.9745,1291.497,1286.636333,1309.869333,1243.948,1513.563,1581.3735,1101.44,1414.122833,1401.0615,576.9558333,3248.525833,2400.672667,541.5571667,109.2658333,5649.346667,832.667,71.04,2.268571429,0.062214286,8.488571429,1.961428571,12.94285714,0.49,0.141571429,2.489757143,22.71428571,,82.14,0.53,J19193,41,2200,F1T0864QKLQ000001X,J19193,7,3,91,273,0,0,191.78,3178251,1021933
