Repository: RitwikKhandelwal/Piramal-Kosamba

File: 2. Efficiency/45tpd/1. Flat Files/Amber_B4.csv (part 14 of 21)
op temp Process value,Recuprator Right Bottom temp Process value,Recuprator Right Middle temp Process value,Recuprator Right top temp Process value,Row Key,Total cold air flow  Process value,B4 A front bottom temp Process value,B4 A Front Top temp Process value,B4 A Front Top temp Set Value,B4 B front bottom temp Process value,B4 B Front Top temp Process value,B4 B Front Top temp Set Value,B4 Middle bottom temp Process value,B4 Rear Bottom temp Process value,B4 Rear Top temp Process value,Melter Bottom 1 temp Process value,Melter Bottom 2 temp Process value,Melter Bottom 3 temp Process value,Melter Bottom 4 temp Process value,Melter Bottom 5 temp Process value,Melter Crown 1 temp Process value,Melter Crown 2 temp Process value,Riser temp( not available) Process value,Thraot Sleeper Process value,west gas channel right side Process value,Total gas flow Process value,Total hot air left Process value,Total hot air right Process value,Total hot air left temp Process value,Total hot air right temp Process value,Total hot air Process value,Thermocouple stack ( Chimney) left Process value,chem_comp_SiO2,chem_comp_Al2O3,chem_comp_Fe2O3,chem_comp_CaO,chem_comp_MgO,chem_comp_Na2O,chem_comp_K2O,chem_comp_SO3,physical_test_density_gm_cc,physical_test_seed_count_result,Unnamed: 72,DPR Eff,ActDrw(Ton),JobNumber,DefectCountSum,SampleSizeSum,FGCode,Number,NumberOfSection,NumberOfGob,GobCutPerMinute,ISMachineActualSpeed,GobWeightLow,GobWeightHigh,GlassDraw,PackedQunatity,ProductionOrderNumber
09-08-2021 02:00,0.495666667,1388.623833,0.163666667,-0.059,36.86416667,38,29.95433333,30,29.97233333,30,2.158666667,374.5096667,519.1308333,696.0083333,58.01516667,64.10933333,77.1095,2.52E+18,4080.592,1362.1385,1425.017167,1425,1358.581333,1435.007667,1435,1374.788333,1363.044333,1465.099833,1035.9625,1039.4675,1109.122833,1117.507333,942.213,1506.877667,1574.444,1101.44,1056.6775,889.1645,561.2853333,3141.154,2506.621167,548.5155,71.231,5647.8585,835.4246667,70.93333333,2.273333333,0.097166667,8.468333333,2.151666667,12.70333333,0.601666667,0.110833333,2.487533333,28.5,,80.95,0.56,J22091,22,1800,A1T0443QKPQ000002X,J22091,6,3,168,504,0,0,228.94,9957240,1025003
09-08-2021 03:00,0.4895,1388.137333,0.174333333,-0.115666667,37.37166667,38,29.98533333,30,29.997,30,2.157333333,373.4293333,516.3515,692.0216667,59.15616667,65.22716667,78.112,2.52E+18,4080.5075,1360.864333,1424.997,1425,1358.361833,1434.994833,1435,1373.682167,1362.56,1464.7985,1035.521,1039.231,1108.9905,1117.790167,942.1293333,1502.424,1573.463333,1101.44,1056.871,884.9906667,566.7991667,3144.619,2504.2245,544.9993333,72.1475,5648.85,833.0063333,70.93333333,2.273333333,0.097166667,8.468333333,2.151666667,12.70333333,0.601666667,0.110833333,2.487533333,28.5,,80.95,0.56,J22091,31,2400,A1T0443QKPQ000002X,J22091,6,3,168,504,0,0,228.94,9957240,1025003
09-08-2021 04:00,0.461666667,1387.508667,0.188166667,-0.123166667,37.17266667,38,29.95166667,30,29.96883333,30,2.156,376.5898333,522.142,698.2448333,61.09083333,67.31016667,80.40316667,2.52E+18,4080.471167,1360.668167,1425.025667,1425,1357.936667,1434.992167,1435,1372.784,1362.266833,1464.951167,1035.0415,1039.292333,1108.809,1118.297667,942.0843333,1505.719667,1574.662333,1101.44,1057.010167,883.433,570.5143333,3141.671833,2509.097,550.5988333,74.03883333,5650.8265,836.8513333,70.93333333,2.273333333,0.097166667,8.468333333,2.151666667,12.70333333,0.601666667,0.110833333,2.487533333,28.5,,80.95,0.56,J22091,20,1500,A1T0443QKPQ000002X,J22091,6,3,168,504,0,0,228.94,9957240,1025003
09-08-2021 05:00,0.465084746,1385.937288,0.183728814,-0.105932203,37.35474576,38,30.01983051,30,29.98288136,30,2.157118644,374.3244068,518.9122034,696.5433898,61.90169492,68.15610169,81.34847458,2.52E+18,4080.45,1360.883559,1424.961017,1425,1357.394746,1435.009322,1435,1372.33678,1361.837966,1465.162373,1034.530678,1039.22,1108.524068,1118.391356,942.1483051,1507.695424,1575.466102,1101.44,1056.975424,881.7920339,569.859322,3143.989661,2503.155424,548.4169492,75.25067797,5647.172203,833.5308475,70.93333333,2.273333333,0.097166667,8.468333333,2.151666667,12.70333333,0.601666667,0.110833333,2.487533333,28.5,,77.58,0.56,J22091,27,1900,A1T0443QKPQ000002X,J22091,6,3,168,504,0,0,228.94,9957240,1025003
09-08-2021 06:00,0.451333333,1385.213333,0.214166667,-0.102833333,37.75716667,38,29.93566667,30,30.0095,30,2.156833333,373.6536667,518.655,696.4045,62.942,69.25133333,82.39666667,2.52E+18,4080.4155,1360.738167,1425.0375,1425,1357.209833,1435.013833,1435,1372.177833,1361.4455,1464.967333,1034.169167,1038.9785,1108.176,1118.674833,942.367,1506.738833,1575.615167,1101.44,1057.019,879.8825,569.8126667,3139.409333,2493.366,547.8656667,76.33483333,5632.774833,833.7491667,70.93333333,2.273333333,0.097166667,8.468333333,2.151666667,12.70333333,0.601666667,0.110833333,2.487533333,28.5,,80.95,0.56,J22091,27,2000,A1T0443QKPQ000002X,J22091,6,3,168,504,0,0,228.94,9957240,1025003
09-08-2021 07:00,0.446833333,1385.156667,0.18,-0.055,37.8215,38,30.012,30,29.986,30,2.1565,374.5836667,519.7146667,697.2918333,63.86616667,70.0245,82.99833333,2.52E+18,4080.384167,1361.129333,1425.001833,1425,1357.096833,1435.026333,1435,1372.214,1363.020667,1465.4015,1034.212167,1038.6315,1107.636667,1118.961333,942.4625,1505.17,1575.123,1101.44,1057.063333,877.7663333,570.3608333,3130.111,2484.307,548.853,76.9415,5614.514333,834.409,70.93333333,2.273333333,0.097166667,8.468333333,2.151666667,12.70333333,0.601666667,0.110833333,2.487533333,28.5,,77.58,0.56,J22091,29,2400,A1T0443QKPQ000002X,J22091,6,3,168,504,0,0,228.94,9957240,1025003
09-08-2021 08:00,0.4125,1384.481,0.1585,-0.096333333,37.802,38,29.99733333,30,29.9935,30,2.1565,379.8295,526.6653333,703.6798333,65.23933333,71.67366667,84.97666667,2.52E+18,4080.398,1361.371667,1425.029333,1425,1357.0875,1435.011,1435,1373.184833,1362.0485,1464.556167,1034.686333,1038.075167,1107.221833,1118.706167,942.4915,1505.265,1575.636167,1101.44,1056.957,880.2463333,566.8753333,3110.1615,2477.832667,554.1471667,78.48116667,5587.9535,839.6541667,70.93333333,2.273333333,0.097166667,8.468333333,2.151666667,12.70333333,0.601666667,0.110833333,2.487533333,28.5,,77.58,0.56,J22091,28,2100,A1T0443QKPQ000002X,J22091,6,3,168,504,0,0,228.94,9957240,1025003
09-08-2021 10:00,0.409,1385.227167,0.194,-0.153,37.9505,38,30.0255,30,29.98133333,30,2.157,379.7106667,528.4716667,702.7173333,65.08683333,71.81516667,85.36933333,2.52E+18,4080.350167,1362.1205,1425.013833,1425,1356.957167,1435.017333,1435,1372.8305,1361.506833,1465.200667,1035.707167,1036.846667,1106.720333,1119.0045,942.758,1506.9345,1575.979833,1101.44,1056.816333,880.7156667,560.9076667,3106.8835,2471.1215,556.2188333,79.54116667,5577.989667,841.5171667,70.93333333,2.273333333,0.097166667,8.468333333,2.151666667,12.70333333,0.601666667,0.110833333,2.487533333,28.5,,70.83,0.56,J22091,24,2200,A1T0443QKPQ000002X,J22091,6,3,168,504,0,0,228.94,9957240,1025003
09-08-2021 11:00,0.429333333,1385.583667,0.189666667,-0.198666667,38.05666667,38,30.02066667,30,29.986,30,2.157333333,373.694,520.4973333,693.7195,64.27666667,70.80733333,84.11933333,2.52E+18,4080.306167,1361.966333,1424.988,1425,1356.3415,1435.022167,1435,1372.842833,1361.102333,1464.683167,1036.4795,1036.084167,1106.351333,1119.302,942.859,1502.337833,1575.4605,1101.44,1056.7705,877.989,560.2656667,3121.891,2472.2445,549.0863333,78.6085,5594.2065,835.9211667,70.93333333,2.273333333,0.097166667,8.468333333,2.151666667,12.70333333,0.601666667,0.110833333,2.487533333,28.5,,80.95,0.56,J22091,25,2100,A1T0443QKPQ000002X,J22091,6,3,168,504,0,0,228.94,9957240,1025003
09-08-2021 12:00,0.438,1385.512167,0.176,-0.120166667,37.95783333,38,30.0045,30,29.97483333,30,2.157333333,371.4853333,517.9398333,690.0683333,63.82133333,70.37466667,83.74233333,2.52E+18,4080.3605,1361.847333,1425.0085,1425,1356.0145,1435.004667,1435,1373.1315,1361.1415,1465.0145,1037.608,1035.277833,1106.123,1119.607167,942.991,1501.005333,1574.677833,1101.44,1056.906333,877.433,563.9886667,3131.2695,2478.9775,546.1056667,78.066,5610.241167,834.953,70.93333333,2.273333333,0.097166667,8.468333333,2.151666667,12.70333333,0.601666667,0.110833333,2.487533333,28.5,,80.95,0.56,J22091,28,2200,A1T0443QKPQ000002X,J22091,6,3,168,504,0,0,228.94,9957240,1025003
09-08-2021 13:00,0.4645,1385.764667,0.182333333,-0.119833333,37.99066667,38,29.99,30,29.98383333,30,2.157166667,369.2648333,516.0551667,687.4298333,62.92616667,69.53666667,82.97633333,2.52E+18,4080.307667,1361.703167,1424.994667,1425,1356.4295,1435.004333,1435,1373.209167,1361.3195,1465.400833,1038.005833,1035.025167,1105.562833,1119.896667,942.9973333,1503.9515,1574.9115,1101.44,1056.942167,875.8996667,564.6458333,3142.618,2485.623167,543.591,77.41766667,5628.243167,834.6545,70.93333333,2.273333333,0.097166667,8.468333333,2.151666667,12.70333333,0.601666667,0.110833333,2.487533333,28.5,,80.95,0.56,J22091,33,2200,A1T0443QKPQ000002X,J22091,6,3,168,504,0,0,228.94,9957240,1025003
09-08-2021 14:00,0.477666667,1386.070667,0.190666667,-0.144333333,37.53066667,38,29.99816667,30,29.97116667,30,2.156333333,369.8138333,516.63,689.38,61.75666667,68.3525,81.76833333,2.52E+18,4080.407,1361.4305,1425.005667,1425,1356.783167,1434.982667,1435,1373.700833,1362.074833,1464.675167,1037.881667,1035.110167,1105.317333,1120.018833,942.9225,1506.251167,1573.948,1101.44,1056.868,877.2411667,569.1831667,3148.496167,2495.2285,544.1815,76.31933333,5643.521667,836.3905,70.93333333,2.273333333,0.097166667,8.468333333,2.151666667,12.70333333,0.601666667,0.110833333,2.487533333,28.5,,80.95,0.56,J22091,29,2100,A1T0443QKPQ000002X,J22091,6,3,168,504,0,0,228.94,9957240,1025003
09-08-2021 15:00,0.471166667,1386.7755,0.166166667,-0.162666667,36.96416667,38,30.05916667,30,29.97783333,30,2.1565,373.2021667,521.6593333,696.3736667,60.60783333,67.1265,80.58783333,2.52E+18,4080.367167,1361.305833,1425.016167,1425,1357.295833,1435.023833,1435,1374.227667,1363.613,1465.425833,1038.0655,1035.195,1105.419667,1120.556167,942.867,1508.399,1574.925333,1101.44,1056.8755,878.1866667,567.9301667,3146.077667,2502.419333,549.0261667,75.03466667,5648.395333,840.6188333,70.93333333,2.273333333,0.097166667,8.468333333,2.151666667,12.70333333,0.601666667,0.110833333,2.487533333,28.5,,80.95,0.56,J22091,37,2900,A1T0443QKPQ000002X,J22091,6,3,168,504,0,0,228.94,9957240,1025003
09-08-2021 16:00,0.4675,1387.341667,0.1545,-0.15,36.84316667,38,29.99066667,30,29.97366667,30,2.156,371.6178333,523.818,698.094,60.02183333,66.45966667,79.96333333,2.52E+18,4080.369,1361.553333,1425.002167,1425,1357.2705,1434.980667,1435,1374.214667,1362.8265,1464.834667,1038.775,1035.035,1105.78,1120.731333,943.0141667,1509.746,1575.472167,1101.44,1056.897667,882.1901667,563.9018333,3143.4945,2507.101833,552.0281667,74.19266667,5650.551333,842.9991667,70.93333333,2.273333333,0.097166667,8.468333333,2.151666667,12.70333333,0.601666667,0.110833333,2.487533333,28.5,,77.58,0.56,J22091,35,2500,A1T0443QKPQ000002X,J22091,6,3,168,504,0,0,228.94,9957240,1025003
09-08-2021 18:00,0.486666667,1388.148833,0.164,-0.109333333,36.91283333,38,29.98616667,30,29.99933333,30,2.157166667,362.9038333,517.6991667,687.506,59.10883333,65.40966667,78.64466667,2.52E+18,4080.456167,1361.9955,1424.992167,1425,1356.480833,1435.013333,1435,1374.163167,1362.450833,1464.9635,1039.537167,1035.636333,1106.385333,1120.614333,943.0628333,1501.455167,1574.771167,1101.44,1057.067333,878.4365,564.0598333,3148.192667,2499.221833,546.3341667,73.053,5647.448833,838.1376667,70.93333333,2.273333333,0.097166667,8.468333333,2.151666667,12.70333333,0.601666667,0.110833333,2.487533333,28.5,,80.95,0.56,J22091,40,3100,A1T0443QKPQ000002X,J22091,6,3,168,504,0,0,228.94,9957240,1025003
09-08-2021 19:00,0.516833333,1387.728,0.165166667,-0.136833333,36.95316667,38,30.00783333,30,29.9525,30,2.158,353.6276667,505.797,672.9683333,58.34666667,64.50983333,77.43666667,2.52E+18,4080.490167,1361.884,1425.0145,1425,1357.0175,1434.9795,1435,1374.403,1362.9695,1465.0105,1039.371,1035.831833,1106.611,1120.494167,943.0008333,1493.515833,1571.368167,1101.44,1056.977333,873.8263333,568.3533333,3155.739,2493.3315,534.3078333,72.06066667,5648.869167,828.223,70.93333333,2.273333333,0.097166667,8.468333333,2.151666667,12.70333333,0.601666667,0.110833333,2.487533333,28.5,,80.95,0.56,J22091,27,1800,A1T0443QKPQ000002X,J22091,6,3,168,504,0,0,228.94,9957240,1025003
09-08-2021 20:00,0.513333333,1387.750333,0.164,-0.154833333,37.16216667,38,30.01083333,30,30.00966667,30,2.157333333,351.946,503.7621667,670.6156667,57.56683333,63.67666667,76.462,2.52E+18,4080.486667,1362.466667,1425.002667,1425,1358.1655,1435.005,1435,1374.571833,1363.284,1465.056833,1038.628667,1036.204667,1106.812167,1120.3235,942.9373333,1495.483167,1570.885833,1101.44,1056.7595,872.2191667,574.9896667,3156.622833,2493.193333,531.0321667,71.1405,5649.7495,826.2296667,70.93333333,2.273333333,0.097166667,8.468333333,2.151666667,12.70333333,0.601666667,0.110833333,2.487533333,28.5,,80.95,0.56,J22091,29,2300,A1T0443QKPQ000002X,J22091,6,3,168,504,0,0,228.94,9957240,1025003
09-08-2021 21:00,0.515666667,1387.702667,0.181833333,-0.2555,37.12083333,38,30.02333333,30,29.983,30,2.1565,349.8733333,501.302,667.902,57.0505,63.04533333,75.73366667,2.52E+18,4080.507667,1362.9165,1424.984333,1425,1358.9195,1435.0095,1435,1374.875333,1362.945667,1464.943667,1037.866833,1036.521167,1107.082667,1120.3175,942.9825,1494.703,1569.658,1101.44,1056.690667,871.156,572.2766667,3158.165333,2493.818333,528.6381667,70.33533333,5651.8365,823.4875,70.93333333,2.273333333,0.097166667,8.468333333,2.151666667,12.70333333,0.601666667,0.110833333,2.487533333,28.5,,80.95,0.56,J22091,31,2600,A1T0443QKPQ000002X,J22091,6,3,168,504,0,0,228.94,9957240,1025003
09-08-2021 22:00,0.4945,1387.636333,0.172833333,-0.126833333,36.98283333,38,29.998,30,29.99133333,30,2.157666667,351.7845,502.9218333,669.3818333,57.129,63.0025,75.5755,2.52E+18,4080.564167,1365.9365,1434.591167,1434.15,1359.561333,1435.012167,1435,1375.067167,1363.272667,1465.332667,1036.235167,1036.9745,1107.2345,1120.053,942.8493333,1498.754333,1569.7005,1101.44,1056.629833,867.7393333,583.7576667,3156.163833,2495.081,529.1626667,70.02733333,5651.3435,825.6706667,70.93333333,2.273333333,0.097166667,8.468333333,2.151666667,12.70333333,0.601666667,0.110833333,2.487533333,28.5,,80.95,0.56,J22091,31,2600,A1T0443QKPQ000002X,J22091,6,3,168,504,0,0,228.94,9957240,1025003
09-08-2021 23:00,0.472333333,1387.435333,0.166166667,-0.144666667,37.06283333,38,29.98766667,30,29.9755,30,2.156333333,361.7206667,516.2463333,683.8758333,57.48116667,63.5665,76.41933333,2.52E+18,4080.541667,1364.171,1424.960833,1425,1359.0685,1434.991667,1435,1374.441833,1363.2605,1465.006,1034.883167,1037.323,1107.492,1120.0885,942.778,1509.438333,1571.457167,1101.44,1056.408333,874.0288333,585.1573333,3145.732667,2505.3595,540.3986667,70.49316667,5651.159667,839.3865,70.93333333,2.273333333,0.097166667,8.468333333,2.151666667,12.70333333,0.601666667,0.110833333,2.487533333,28.5,,80.95,0.55,J22091,28,2100,A1T0443QKPQ000002X,J22091,6,3,168,504,0,0,228.94,9957240,1025003
10-08-2021 00:00,0.453666667,1387.238667,0.177666667,-0.030666667,37.2095,38,30.046,30,30.00966667,30,2.1555,365.1726667,523.377,694.1156667,57.133,63.59266667,77.07866667,2.52E+18,4080.578,1363.352167,1425.005833,1425,1357.930833,1434.976333,1435,1374.475333,1362.240833,1464.622,1033.777333,1037.3955,1107.456333,1120.113333,942.684,1508.3485,1572.626167,1101.44,1056.262,874.7913333,577.6778333,3138.951333,2510.345667,550.6776667,71.10416667,5649.2845,845.9943333,70.84666667,2.341666667,0.0715,8.618333333,2.13,12.75666667,0.591666667,0.103833333,2.486616667,21.66666667,,77.58,0.55,J22091,25,2000,A1T0443QKPQ000002X,J22091,6,3,168,504,0,0,228.94,9957240,1025003
10-08-2021 02:00,0.4635,1387.105167,0.187333333,-0.081666667,36.76066667,38,29.9965,30,29.9785,30,2.157,362.9701667,518.0956667,690.9253333,57.89483333,64.02133333,77.12033333,2.52E+18,4080.616667,1362.616167,1425.01,1425,1357.154333,1434.985833,1435,1373.8955,1362.084833,1465.0165,1033.5085,1037.988833,1107.488167,1120.772333,942.2525,1507.180833,1573.809,1101.44,1055.8355,875.9803333,576.422,3143.095,2503.353833,546.3568333,71.16566667,5646.499,841.1616667,70.84666667,2.341666667,0.0715,8.618333333,2.13,12.75666667,0.591666667,0.103833333,2.486616667,21.66666667,,80.95,0.55,J22091,26,1900,A1T0443QKPQ000002X,J22091,6,3,168,504,0,0,228.94,9957240,1025003
10-08-2021 03:00,0.457666667,1386.667667,0.194,-0.117333333,37.2475,38,30.01783333,30,30.00783333,30,2.157166667,365.7973333,521.4675,695.7031667,58.118,64.30316667,77.12783333,2.52E+18,4080.530167,1362.107333,1425.022,1425,1357.672333,1435.0025,1435,1373.2025,1362.1755,1465.188333,1033.3775,1038.038833,1107.549833,1121.102,941.9083333,1506.7095,1574.022167,1101.44,1055.5305,875.7758333,575.5005,3140.285167,2507.705333,549.8936667,71.57583333,5648.014333,844.6386667,70.84666667,2.341666667,0.0715,8.618333333,2.13,12.75666667,0.591666667,0.103833333,2.486616667,21.66666667,,80.95,0.55,J22091,30,1900,A1T0443QKPQ000002X,J22091,6,3,168,504,0,0,228.94,9957240,1025003
10-08-2021 04:00,0.449333333,1387.0145,0.211833333,-0.069166667,37.27733333,38,30.025,30,29.99466667,30,2.156,366.7058333,521.4931667,696.1113333,58.682,64.54733333,77.06866667,2.52E+18,4080.5185,1361.681,1424.9495,1425,1357.644,1435.011167,1435,1372.3495,1361.558333,1464.643167,1032.577833,1038.139667,1107.454167,1121.2315,941.6608333,1507.205167,1573.916167,1101.44,1055.3205,877.7588333,575.7638333,3139.8115,2509.387,550.5088333,71.41,5649.321667,844.0808333,70.84666667,2.341666667,0.0715,8.618333333,2.13,12.75666667,0.591666667,0.103833333,2.486616667,21.66666667,,67.46,0.55,J22091,26,2200,A1T0443QKPQ000002X,J22091,6,3,168,504,0,0,228.94,9957240,1025003
10-08-2021 05:00,0.442166667,1386.667833,0.188,-0.061833333,37.64883333,38,30.0645,30,29.97683333,30,2.156666667,366.1798333,519.6868333,692.1896667,61.162,67.00283333,79.66966667,2.52E+18,4080.410667,1362.308333,1425.046667,1425,1357.5385,1435.023333,1435,1371.549333,1361.572833,1465.135333,1031.743667,1038.492333,1107.729167,1121.341167,941.4738333,1505.104833,1574.8975,1101.44,1055.149667,875.027,574.4468333,3143.980833,2506.872833,547.873,73.22083333,5650.749333,840.381,70.84666667,2.341666667,0.0715,8.618333333,2.13,12.75666667,0.591666667,0.103833333,2.486616667,21.66666667,,80.95,0.55,J22091,27,2200,A1T0443QKPQ000002X,J22091,6,3,168,504,0,0,228.94,9957240,1025003
10-08-2021 06:00,0.414833333,1385.862167,0.193666667,-0.093833333,37.771,38,30.02333333,30,29.9975,30,2.156666667,369.807,525.3985,697.8606667,63.05683333,69.3315,82.52083333,2.52E+18,4080.412333,1362.418167,1424.964,1425,1357.492333,1435.013333,1435,1371.785667,1361.2115,1464.879667,1030.944,1038.3825,1107.877667,1121.0875,941.2966667,1507.310833,1575.452667,1101.44,1054.825167,879.2548333,574.5336667,3128.839333,2495.656833,552.931,75.827,5624.643167,844.2651667,70.84666667,2.341666667,0.0715,8.618333333,2.13,12.75666667,0.591666667,0.103833333,2.486616667,21.66666667,,80.95,0.55,J22091,23,2000,A1T0443QKPQ000002X,J22091,6,3,168,504,0,0,228.94,9957240,1025003
10-08-2021 07:00,0.406666667,1385.113333,0.181166667,-0.063666667,37.70183333,38,29.968,30,29.9945,30,2.155,371.468,527.402,700.2123333,63.74033333,70.32383333,83.66966667,2.52E+18,4080.354167,1362.205667,1424.9885,1425,1357.1655,1434.991167,1435,1372.269,1361.4645,1465.141667,1030.525833,1038.428667,1108.028333,1121.1205,941.1206667,1506.7535,1575.309833,1101.44,1054.549,879.6058333,569.3126667,3118.744667,2485.689167,555.1031667,77.40833333,5604.439667,844.6473333,70.84666667,2.341666667,0.0715,8.618333333,2.13,12.75666667,0.591666667,0.103833333,2.486616667,21.66666667,,80.95,0.55,J22091,19,1700,A1T0443QKPQ000002X,J22091,6,3,168,504,0,0,228.94,9957240,1025003
10-08-2021 08:00,0.408166667,1384.466667,0.166833333,-0.096166667,37.83483333,38,30.069,30,30.01516667,30,2.157666667,368.0286667,524.0785,694.5881667,63.695,70.37816667,83.77866667,2.52E+18,4080.406,1361.835667,1425.000833,1425,1357.459333,1435,1435,1372.8125,1361.7065,1464.978667,1030.272833,1038.471167,1108.402833,1121.716667,941.058,1506.6795,1575.750167,1101.44,1054.4475,879.177,559.7338333,3125.25,2482.574,552.0008333,77.902,5607.7535,841.2346667,70.84666667,2.341666667,0.0715,8.618333333,2.13,12.75666667,0.591666667,0.103833333,2.486616667,21.66666667,,80.95,0.55,J22091,27,2000,A1T0443QKPQ000002X,J22091,6,3,168,504,0,0,228.94,9957240,1025003
10-08-2021 10:00,0.386,1384.564167,0.175833333,-0.061,37.749,38,30.05783333,30,29.99383333,30,2.1575,369.6175,527.9023333,696.7966667,65.40283333,71.98833333,85.1995,2.52E+18,4080.373167,1361.8695,1425.031667,1425,1358.209,1435.005833,1435,1372.432167,1361.439,1464.817667,1028.791833,1038.8875,1108.896167,1122.637167,941.0156667,1504.705,1574.709333,1101.44,1054.615333,879.2128333,557.4836667,3103.527167,2466.606167,554.6913333,79.17833333,5570.221,843.5945,70.84666667,2.341666667,0.0715,8.618333333,2.13,12.75666667,0.591666667,0.103833333,2.486616667,21.66666667,,80.95,0.55,J22091,29,2600,A1T0443QKPQ000002X,J22091,6,3,168,504,0,0,228.94,9957240,1025003
10-08-2021 11:00,0.370333333,1384.904,0.169833333,-0.0665,37.7495,38,29.94766667,30,30.00633333,30,2.156666667,370.702,530.1141667,698.0236667,65.18266667,72.03683333,85.52333333,2.52E+18,4080.3845,1362.061833,1424.992167,1425,1358.263167,1435.034,1435,1372.532333,1361.904,1465.006167,1029.325833,1038.9995,1109.203,1123.007833,941.1068333,1505.0115,1575.590833,1101.44,1054.6905,881.0678333,557.7168333,3101.439167,2470.085,556.5006667,79.6125,5571.554333,844.2836667,70.84666667,2.341666667,0.0715,8.618333333,2.13,12.75666667,0.591666667,0.103833333,2.486616667,21.66666667,,80.95,0.55,J22091,26,2100,A1T0443QKPQ000002X,J22091,6,3,168,504,0,0,228.94,9957240,1025003
10-08-2021 12:00,0.4125,1385.488667,0.194,-0.064333333,37.61883333,38,30.04833333,30,30.0005,30,2.157333333,360.8236667,517.3003333,683.9615,64.1745,71.07283333,84.61316667,2.52E+18,4080.37,1362.199667,1425.004,1425,1358.166833,1434.975,1435,1372.688167,1362.200167,1464.971833,1030.0325,1038.976833,1109.140667,1122.867167,941.2585,1493.178833,1573.866,1101.44,1054.682,876.8478333,556.1893333,3129.05,2473.489333,545.4106667,79.05633333,5602.555333,834.103,70.84666667,2.341666667,0.0715,8.618333333,2.13,12.75666667,0.591666667,0.103833333,2.486616667,21.66666667,,80.95,0.55,J22091,26,1900,A1T0443QKPQ000002X,J22091,6,3,168,504,0,0,228.94,9957240,1025003
10-08-2021 13:00,0.443833333,1386.073,0.190166667,-0.330666667,37.47983333,38,30.01883333,30,30.01716667,30,2.158166667,356.799,510.9558333,676.082,62.97983333,69.77133333,83.17516667,2.52E+18,4080.385,1361.982,1424.980333,1425,1357.643833,1435.026167,1435,1373.117333,1362.8305,1465.160333,1029.914167,1038.986167,1109.0285,1122.6135,941.3328333,1496.974667,1573.696167,1101.44,1054.710667,876.1481667,554.8728333,3149.6915,2482.6175,537.3471667,77.774,5632.294167,831.1446667,70.84666667,2.341666667,0.0715,8.618333333,2.13,12.75666667,0.591666667,0.103833333,2.486616667,21.66666667,,80.95,0.55,J22091,27,1800,A1T0443QKPQ000002X,J22091,6,3,168,504,0,0,228.94,9957240,1025003
10-08-2021 14:00,0.462166667,1386.602,0.1805,-0.277333333,37.29316667,38,30.07216667,30,30.01183333,30,2.157333333,355.7371667,510.113,675.6471667,61.33816667,67.893,81.0915,2.52E+18,4080.411333,1361.424333,1425.006167,1425,1357.407,1434.994333,1435,1373.448833,1362.561667,1464.696333,1030.2065,1039.2805,1109.13,1122.7725,941.4198333,1496.926833,1572.566,1101.44,1054.861,876.581,557.9695,3158.955333,2488.9275,536.5556667,75.93483333,5648.024833,831.975,70.84666667,2.341666667,0.0715,8.618333333,2.13,12.75666667,0.591666667,0.103833333,2.486616667,21.66666667,,80.95,0.55,J22091,29,1900,A1T0443QKPQ000002X,J22091,6,3,168,504,0,0,228.94,9957240,1025003
10-08-2021 15:00,0.461666667,1387.545333,0.1455,-0.148166667,37.1965,38,30.04816667,30,30.00966667,30,2.157,358.5973333,513.3361667,679.6453333,60.513,67.00766667,79.93666667,2.52E+18,4080.4095,1361.218,1424.98,1425,1357.493833,1434.971667,1435,1373.771667,1362.704833,1464.9795,1030.696,1039.239,1109.310667,1122.767667,941.3836667,1502.555,1572.391167,1101.44,1054.9675,875.7336667,569.6091667,3155.6365,2494.125167,538.74,74.66566667,5649.661333,835.4136667,70.84666667,2.341666667,0.0715,8.618333333,2.13,12.75666667,0.591666667,0.103833333,2.486616667,21.66666667,,80.95,0.55,J22091,29,2300,A1T0443QKPQ000002X,J22091,6,3,168,504,0,0,228.94,9957240,1025003
10-08-2021 16:00,0.4625,1388.361,0.174333333,-0.046333333,36.828,38,30.0725,30,29.99233333,30,2.157333333,357.302,512.3016667,679.1081667,59.78816667,66.14616667,78.9405,2.52E+18,4080.4395,1361.1075,1425.015833,1425,1357.702667,1435.022333,1435,1373.731167,1362.712833,1465.156667,1031.210167,1039.306667,1109.480167,1122.862167,941.5808333,1499.961,1572.318667,1101.44,1055.1065,875.3291667,572.1853333,3154.305333,2498.297167,539.2435,73.61416667,5652.504167,833.065,70.84666667,2.341666667,0.0715,8.618333333,2.13,12.75666667,0.591666667,0.103833333,2.486616667,21.66666667,,80.95,0.55,J22091,29,2100,A1T0443QKPQ000002X,J22091,6,3,168,504,0,0,228.94,9957240,1025003
10-08-2021 18:00,0.441666667,1388.6325,0.178166667,-0.1265,36.9215,38,30.05716667,30,30.00633333,30,2.156166667,364.3726667,520.1381667,690.834,59.359,65.6925,78.52033333,2.52E+18,4080.461667,1361.4845,1425.004833,1425,1357.6615,1434.975667,1435,1374.0585,1362.646833,1464.965667,1031.006667,1039.507167,1109.5115,1122.762333,941.549,1508.571167,1574.0485,1101.44,1055.242333,877.6735,575.6056667,3144.956667,2507.926833,547.6041667,72.95566667,5652.850167,840.937,70.84666667,2.341666667,0.0715,8.618333333,2.13,12.75666667,0.591666667,0.103833333,2.486616667,21.66666667,,80.95,0.55,J22091,33,2300,A1T0443QKPQ000002X,J22091,6,3,168,504,0,0,228.94,9957240,1025003
10-08-2021 19:00,0.438166667,1388.944667,0.170833333,-0.107833333,37.02066667,38,30.03,30,30.00733333,30,2.155833333,368.396,523.4618333,698.2631667,58.97883333,65.35783333,78.26,2.52E+18,4080.4495,1361.662,1425.011833,1425,1358.462333,1434.999833,1435,1374.255333,1362.6905,1464.9675,1030.802333,1039.3665,1109.672667,1122.513333,941.6703333,1509.827,1574.5675,1101.44,1055.369667,882.7475,575.2773333,3141.0575,2509.961833,551.915,72.6825,5650.856667,843.8876667,70.84666667,2.341666667,0.0715,8.618333333,2.13,12.75666667,0.591666667,0.103833333,2.486616667,21.66666667,,80.95,0.55,J22091,27,2400,A1T0443QKPQ000002X,J22091,6,3,168,504,0,0,228.94,9957240,1025003
10-08-2021 20:00,0.440166667,1388.4585,0.163333333,-0.082666667,37.262,38,30.0455,30,30.00583333,30,2.156666667,368.6315,521.7753333,699.5231667,58.83083333,65.16883333,77.92583333,2.52E+18,4080.489167,1361.744,1424.995667,1425,1359.710333,1435.008667,1435,1374.070333,1363.0285,1465.284333,1031.3285,1039.328833,1110.030833,1122.468667,941.669,1507.533333,1574.8265,1101.44,1055.430333,880.4253333,574.7765,3140.18,2508.335667,552.1688333,72.41333333,5648.420667,842.4525,70.84666667,2.341666667,0.0715,8.618333333,2.13,12.75666667,0.591666667,0.103833333,2.486616667,21.66666667,,80.95,0.55,J22091,25,2000,A1T0443QKPQ000002X,J22091,6,3,168,504,0,0,228.94,9957240,1025003
10-08-2021 21:00,0.441666667,1388.040833,0.183,-0.093333333,37.3005,38,30.0575,30,30.041,30,2.156333333,374.3083333,520.7641667,703.6013333,58.53016667,64.89,77.71416667,2.52E+18,4080.461,1361.965,1424.9845,1425,1359.877167,1434.9775,1435,1374.2405,1363.8035,1465.0815,1032.4755,1039.221833,1110.102,1122.205333,941.5936667,1508.503333,1575.0225,1101.44,1055.245833,883.4345,572.9481667,3138.740333,2512.044167,551.9213333,72.19116667,5650.302333,839.571,70.84666667,2.341666667,0.0715,8.618333333,2.13,12.75666667,0.591666667,0.103833333,2.486616667,21.66666667,,80.95,0.55,J22091,20,1600,A1T0443QKPQ000002X,J22091,6,3,168,504,0,0,228.94,9957240,1025003
10-08-2021 22:00,0.442,1388.172833,0.171833333,-0.055666667,37.3225,38,30.05033333,30,29.99466667,30,2.1565,379.4338333,519.9731667,709.2613333,58.22533333,64.48816667,77.2915,2.52E+18,4080.422833,1362.143667,1424.993333,1425,1360.178667,1435.014333,1435,1374.168333,1363.291833,1464.922667,1033.425167,1039.174,1110.185,1122.176333,941.5726667,1506.731833,1575.528667,1101.44,1055.047667,882.2136667,564.6826667,3138.957333,2509.882,552.8796667,71.75133333,5649.223667,835.3968333,70.84666667,2.341666667,0.0715,8.618333333,2.13,12.75666667,0.591666667,0.103833333,2.486616667,21.66666667,,80.95,0.55,J22091,26,2200,A1T0443QKPQ000002X,J22091,6,3,168,504,0,0,228.94,9957240,1025003
10-08-2021 23:00,0.441833333,1388.726,0.157333333,-0.062166667,37.20366667,38,30.03366667,30,30.02216667,30,2.155333333,384.2798333,523.5601667,714.973,58.13616667,64.40766667,77.26516667,2.52E+18,4080.523167,1362.129667,1424.996,1425,1360.235333,1434.999333,1435,1373.835667,1363.032667,1464.812667,1033.077,1039.341167,1110.1485,1122.482,941.4535,1506.518,1575.371833,1101.44,1054.890333,887.087,564.062,3134.349167,2513.164167,556.1085,71.60866667,5647.500167,838.6561667,70.84666667,2.341666667,0.0715,8.618333333,2.13,12.75666667,0.591666667,0.103833333,2.486616667,21.66666667,,80.95,0.56,J22091,28,2400,A1T0443QKPQ000002X,J22091,6,3,168,504,0,0,228.94,9957240,1025003
11-08-2021 00:00,0.457666667,1388.174667,0.161,-0.1255,37.3755,38,29.9935,30,30.0325,30,2.1565,379.2185,517.6385,706.563,57.878,64.12816667,76.87233333,2.52E+18,4080.460167,1362.974833,1425.014667,1425,1360.528167,1434.979,1435,1373.260667,1362.686833,1464.812667,1032.769667,1039.572333,1110.416833,1122.993,941.428,1497.647333,1574.780333,1101.44,1054.827,880.8533333,562.0605,3140.435333,2511.0675,551.6031667,71.42233333,5651.474,831.3906667,71.495,1.821666667,0.068833333,9.326666667,2.298333333,13.69166667,0.26,0.157333333,2.50295,19.66666667,,80.95,0.56,J22091,28,2400,A1T0443QKPQ000002X,J22091,6,3,168,504,0,0,228.94,9957240,1025003
11-08-2021 02:00,0.439333333,1387.965,0.167,-0.1025,36.96083333,38,29.9685,30,30.0035,30,2.156166667,382.798,523.0965,712.3141667,58.45766667,64.681,77.41183333,2.52E+18,4080.5275,1362.798833,1424.999,1425,1360.223,1434.992667,1435,1372.214333,1361.951,1465.174167,1033.253167,1039.357,1110.564333,1123.455833,941.3286667,1506.102167,1575.417167,1101.44,1054.745333,884.8375,568.34,3136.524167,2511.770333,555.565,71.8205,5648.355167,836.2928333,71.495,1.821666667,0.068833333,9.326666667,2.298333333,13.69166667,0.26,0.157333333,2.50295,19.66666667,,80.95,0.56,J22091,24,1700,A1T0443QKPQ000002X,J22091,6,3,168,504,0,0,228.94,9957240,1025003
11-08-2021 03:00,0.442166667,1388.302667,0.1835,-0.018166667,37.12083333,38,29.94583333,30,29.99316667,30,2.1565,380.4203333,518.8241667,706.3175,58.8415,64.76633333,77.01216667,2.52E+18,4080.511333,1362.640333,1425.0245,1425,1359.882167,1435.004,1435,1372.404833,1362.374,1465.215167,1033.897167,1039.274167,1110.6115,1123.417333,941.2751667,1498.193833,1574.505667,1101.44,1054.871667,880.2386667,570.917,3140.036167,2510.391,550.6716667,71.62916667,5650.407833,831.614,71.495,1.821666667,0.068833333,9.326666667,2.298333333,13.69166667,0.26,0.157333333,2.50295,19.66666667,,80.95,0.56,J22091,23,1800,A1T0443QKPQ000002X,J22091,6,3,168,504,0,0,228.94,9957240,1025003
11-08-2021 04:00,0.595,1389.177,0.203833333,-0.098666667,37.49916667,38,29.9785,30,30.0125,30,2.1565,384.1675,520.4636667,709.7226667,60.32916667,66.05066667,77.98316667,2.52E+18,4080.3795,1362.847833,1424.9945,1425,1359.793333,1435.01,1435,1372.346,1362.840167,1464.882,1034.5525,1038.964667,1110.620167,1123.614333,941.2751667,1502.445333,1575.176,1101.44,1054.933667,881.8818333,572.451,3139.370167,2509.4655,552.4025,72.2685,5648.921,832.6395,71.495,1.821666667,0.068833333,9.326666667,2.298333333,13.69166667,0.26,0.157333333,2.50295,19.66666667,,80.95,0.56,J22091,25,1700,A1T0443QKPQ000002X,J22091,6,3,168,504,0,0,228.94,9957240,1025003
11-08-2021 05:00,0.627,1388.485333,0.1855,-0.136,37.88083333,38,29.97033333,30,30.00266667,30,2.155,387.702,522.7818333,712.645,61.548,67.49116667,79.684,2.52E+18,4080.391,1362.903,1424.974833,1425,1359.764333,1434.995833,1435,1372.396667,1362.8865,1465.054333,1035.1615,1038.650833,1110.480167,1123.389833,941.4595,1506.901,1576.262833,1101.44,1055.051333,883.3781667,570.127,3135.218333,2506.322,554.2725,73.82283333,5641.5465,835.1116667,71.495,1.821666667,0.068833333,9.326666667,2.298333333,13.69166667,0.26,0.157333333,2.50295,19.66666667,,80.95,0.56,J22091,23,1400,A1T0443QKPQ000002X,J22091,6,3,168,504,0,0,228.94,9957240,1025003
11-08-2021 06:00,0.559166667,1388.3535,0.178166667,-0.088833333,38.04316667,38,29.98416667,30,30.021,30,2.156333333,387.6835,522.5826667,711.665,62.32666667,68.2355,80.39116667,2.52E+18,4080.376833,1362.595,1425.044333,1425,1359.619167,1435.023667,1435,1372.023833,1362.498667,1465.015167,1035.665833,1038.118167,1110.298833,1123.152333,941.4195,1499.727167,1576.748167,1101.44,1055.075667,879.3125,561.2373333,3131.731167,2499.656667,555.2048333,74.822,5631.408,833.3665,71.495,1.821666667,0.068833333,9.326666667,2.298333333,13.69166667,0.26,0.157333333,2.50295,19.66666667,,80.95,0.56,J22091,25,1800,A1T0443QKPQ000002X,J22091,6,3,168,504,0,0,228.94,9957240,1025003
11-08-2021 07:00,0.5595,1387.546667,0.167833333,-0.216166667,37.90033333,38,29.973,30,29.984,30,2.156333333,384.7931667,517.6063333,704.4671667,63.055,69.03583333,81.26683333,2.52E+18,4080.359,1362.518,1425.006333,1425,1359.375667,1434.962,1435,1372.311333,1362.922833,1464.8945,1036.3075,1037.377,1110.4125,1123.453,941.314,1503.860333,1575.806167,1101.44,1054.9625,879.345,559.7836667,3132.678167,2492.180667,549.7103333,75.4545,5624.8655,827.3066667,71.495,1.821666667,0.068833333,9.326666667,2.298333333,13.69166667,0.26,0.157333333,2.50295,19.66666667,,80.95,0.56,J22091,30,1800,A1T0443QKPQ000002X,J22091,6,3,168,504,0,0,228.94,9957240,1025003
11-08-2021 08:00,0.538666667,1387.896833,0.176333333,-0.075166667,37.95833333,38,29.95533333,30,30.01633333,30,2.1555,386.0388333,518.7165,705.144,64.21233333,69.946,82.02533333,2.52E+18,4080.353333,1362.799167,1424.9635,1425,1359.425333,1435.020833,1435,1372.9085,1363.969,1465.068167,1036.481833,1036.452833,1110.635667,1124.034667,941.5736667,1502.407833,1574.449833,1101.44,1055.169,875.6713333,560.1096667,3120.348833,2481.391333,550.0541667,76.29833333,5601.618,827.4941667,71.495,1.821666667,0.068833333,9.326666667,2.298333333,13.69166667,0.26,0.157333333,2.50295,19.66666667,,80.95,0.56,J22091,28,1900,A1T0443QKPQ000002X,J22091,6,3,168,504,0,0,228.94,9957240,1025003
11-08-2021 09:00,0.525666667,1388.489333,0.1765,-0.0945,37.86866667,38,29.975,30,30.01016667,30,2.155333333,387.3953333,520.4015,707.1563333,63.83433333,69.86633333,81.92383333,2.52E+18,4080.254833,1362.5105,1425.015167,1425,1359.499167,1435.018667,1435,1372.573333,1363.772667,1465.031,1037.048,1036.2495,1110.641,1124.433833,941.6861667,1501.739333,1575.841333,1101.44,1055.256667,873.8933333,560.141,3121.74,2488.193,551.6226667,76.4785,5610.173667,830.237,71.495,1.821666667,0.068833333,9.326666667,2.298333333,13.69166667,0.26,0.157333333,2.50295,19.66666667,,80.95,0.56,J22091,25,2100,A1T0443QKPQ000002X,J22091,6,3,168,504,0,0,228.94,9957240,1025003
11-08-2021 10:00,0.519166667,1387.7375,0.177833333,-0.053,37.73233333,38,29.97583333,30,30.00633333,30,2.156,390.7216667,524.0936667,711.298,64.16116667,70.15616667,82.33066667,2.52E+18,4080.199833,1362.2035,1424.957667,1425,1359.7525,1435.004,1435,1372.486667,1362.378667,1464.872833,1037.610667,1036.038,1110.5945,1124.481833,941.6548333,1504.1575,1575.192333,1101.44,1055.230667,878.8425,555.6776667,3108.926667,2483.039667,555.5921667,76.573,5591.926333,832.2871667,71.495,1.821666667,0.068833333,9.326666667,2.298333333,13.69166667,0.26,0.157333333,2.50295,19.66666667,,80.95,0.56,J22091,32,2000,A1T0443QKPQ000002X,J22091,6,3,168,504,0,0,228.94,9957240,1025003
11-08-2021 11:00,0.536833333,1388.227667,0.171333333,-0.118333333,37.99683333,38,29.94366667,30,29.9885,30,2.157666667,384.4466667,515.637,702.1023333,64.49283333,70.70783333,83.1735,2.52E+18,4080.146167,1362.792667,1424.993333,1425,1359.690333,1434.988667,1435,1372.461833,1362.302667,1464.99,1038.017,1035.777167,1110.609,1123.9595,941.8508333,1509.617833,1575.354333,1101.44,1055.546667,874.9165,544.522,3121.661167,2479.958833,548.8291667,77.51966667,5601.375833,825.2685,71.495,1.821666667,0.068833333,9.326666667,2.298333333,13.69166667,0.26,0.157333333,2.50295,19.66666667,,80.95,0.56,J22091,26,2000,A1T0443QKPQ000002X,J22091,6,3,168,504,0,0,228.94,9957240,1025003
11-08-2021 12:00,0.556666667,1387.605167,0.172833333,-0.230333333,37.897,38,30.0195,30,29.98966667,30,2.157833333,380.9063333,510.1646667,696.3645,63.721,70.1295,82.7905,2.52E+18,4080.2655,1362.919833,1425.0125,1425,1359.537667,1435.014,1435,1373.0195,1362.598167,1465.043333,1038.0875,1035.6,1110.483333,1123.2435,941.9948333,1506.7685,1573.601667,1101.44,1055.618333,873.0535,545.3328333,3135.889,2477.772,543.0571667,77.415,5613.756333,821.5948333,71.495,1.821666667,0.068833333,9.326666667,2.298333333,13.69166667,0.26,0.157333333,2.50295,19.66666667,,80.95,0.56,J22091,31,2500,A1T0443QKPQ000002X,J22091,6,3,168,504,0,0,228.94,9957240,1025003
11-08-2021 13:00,0.578666667,1388.06,0.177833333,-0.150166667,37.6055,38,29.96816667,30,30.0155,30,2.156333333,378.7878333,506.3916667,692.6825,62.528,68.87716667,81.46583333,2.52E+18,4080.3205,1363.1025,1424.997333,1425,1359.838,1434.980667,1435,1373.278167,1363.263333,1465.0095,1037.873667,1035.574167,1110.072167,1122.682167,942.0495,1501.364833,1571.645833,1101.44,1055.6405,874.5373333,558.3753333,3149.699167,2486.586167,538.486,76.32166667,5636.185333,819.928,71.495,1.821666667,0.068833333,9.326666667,2.298333333,13.69166667,0.26,0.157333333,2.50295,19.66666667,,80.95,0.56,J22091,33,2500,A1T0443QKPQ000002X,J22091,6,3,168,504,0,0,228.94,9957240,1025003
11-08-2021 14:00,0.577333333,1388.805667,0.182333333,-0.123166667,37.53866667,38,29.95383333,30,29.98666667,30,2.156833333,380.4578333,506.4983333,693.7103333,61.35916667,67.71,80.36216667,2.52E+18,4080.319833,1363.158833,1425.007833,1425,1359.753667,1435.011667,1435,1374.6205,1364.3645,1464.868833,1038.072667,1035.883333,1109.940167,1122.128,942.2481667,1506.737,1572.954333,1101.44,1055.763833,873.1331667,563.1803333,3154.427,2492.216667,539.8653333,75.17866667,5646.542333,819.5588333,71.495,1.821666667,0.068833333,9.326666667,2.298333333,13.69166667,0.26,0.157333333,2.50295,19.66666667,,80.95,0.56,J22091,25,2000,A1T0443QKPQ000002X,J22091,6,3,168,504,0,0,228.94,9957240,1025003
11-08-2021 15:00,0.587666667,1389.599667,0.1665,-0.248833333,37.42966667,38,30.01266667,30,30.00833333,30,2.155833333,381.4403333,506.875,694.0736667,60.58016667,66.8275,79.42683333,2.52E+18,4080.346833,1363.704667,1425.029167,1425,1360.144667,1434.9845,1435,1374.877333,1364.398833,1465.205667,1038.235167,1036.26,1110.0615,1121.650833,942.2158333,1504.304,1572.225167,1101.44,1055.857833,872.9466667,568.3076667,3154.425167,2495.468167,539.3973333,74.15966667,5649.859,820.3523333,71.495,1.821666667,0.068833333,9.326666667,2.298333333,13.69166667,0.26,0.157333333,2.50295,19.66666667,,80.95,0.56,J22091,29,2700,A1T0443QKPQ000002X,J22091,6,3,168,504,0,0,228.94,9957240,1025003
11-08-2021 16:00,0.576,1389.816667,0.165666667,-0.231833333,37.36783333,38,29.969,30,30.00016667,30,2.155666667,386.1976667,513.855,701.7475,60.47866667,66.68383333,79.33166667,2.52E+18,4080.419833,1364.025167,1424.974,1425,1360.134833,1434.980167,1435,1374.505333,1364.792,1464.978833,1038.800833,1036.5865,1110.589,1121.4,942.2165,1505.766667,1572.748,1101.44,1056.095,876.896,573.6773333,3146.862333,2501.3795,546.37,73.8155,5648.130833,826.2445,71.495,1.821666667,0.068833333,9.326666667,2.298333333,13.69166667,0.26,0.157333333,2.50295,19.66666667,,80.95,0.56,J22091,33,2700,A1T0443QKPQ000002X,J22091,6,3,168,504,0,0,228.94,9957240,1025003
11-08-2021 18:00,0.5705,1390.389833,0.1595,-0.189,37.27833333,38,29.93166667,30,30.00716667,30,2.155166667,390.0713333,517.9455,707.0181667,59.99516667,66.23533333,78.76816667,2.52E+18,4080.454667,1364.3435,1424.997167,1425,1359.638667,1434.987,1435,1373.537,1364.0765,1465.068167,1039.624833,1037.272,1110.728,1120.738,942.3745,1508.381333,1572.3375,1101.44,1056.374667,880.3651667,578.7151667,3142.188667,2505.942833,550.4621667,73.35983333,5648.104667,831.1816667,71.495,1.821666667,0.068833333,9.326666667,2.298333333,13.69166667,0.26,0.157333333,2.50295,19.66666667,,80.95,0.56,J22091,43,2900,A1T0443QKPQ000002X,J22091,6,3,168,504,0,0,228.94,9957240,1025003
11-08-2021 19:00,0.543666667,1390.661333,0.164166667,-0.212833333,37.43983333,38,30.00166667,30,30.00466667,30,2.157333333,393.2276667,522.3216667,712.6506667,59.26633333,65.603,78.29483333,2.52E+18,4080.391167,1364.165833,1425.061,1425,1360.609,1434.981667,1435,1373.2655,1364.716333,1465.183167,1039.8815,1038.041667,1110.9485,1120.880667,942.311,1509.933667,1573.2155,1101.44,1056.5995,877.6941667,572.454,3137.710167,2510.585167,556.9746667,72.97183333,5648.1515,833.6288333,71.495,1.821666667,0.068833333,9.326666667,2.298333333,13.69166667,0.26,0.157333333,2.50295,19.66666667,,80.95,0.56,J22091,34,2200,A1T0443QKPQ000002X,J22091,6,3,168,504,0,0,228.94,9957240,1025003
