Repository: RitwikKhandelwal/Piramal-Kosamba

File: 2. Efficiency/45tpd/1. Flat Files/Amber_B6.csv (part 14 of 14)
6 HP Set Value,B6 LP Process value,B6 LP Set Value,Header Gas Pressure Process value,Recuprator Left Bottom temp Process value,Recuprator Left Middle temp Process value,Recuprator Left top temp Process value,Recuprator Right Bottom temp Process value,Recuprator Right Middle temp Process value,Recuprator Right top temp Process value,Row Key,Total cold air flow  Process value,B6 Front Bottom Process value,B6 Rear Bottom Process value,B6 Rear Top temp Process value,B6 Rear Top temp Set Value,Melter Bottom 1 temp Process value,Melter Bottom 2 temp Process value,Melter Bottom 3 temp Process value,Melter Bottom 4 temp Process value,Melter Bottom 5 temp Process value,Melter Crown 1 temp Process value,Melter Crown 2 temp Process value,Riser temp( not available) Process value,Thraot Sleeper Process value,west gas channel right side Process value,Total gas flow Process value,Total hot air left Process value,Total hot air right Process value,Total hot air left temp Process value,Total hot air right temp Process value,Total hot air Process value,Thermocouple stack ( Chimney) left Process value,chem_comp_SiO2,chem_comp_Al2O3,chem_comp_Fe2O3,chem_comp_CaO,chem_comp_MgO,chem_comp_Na2O,chem_comp_K2O,chem_comp_SO3,physical_test_density_gm_cc,physical_test_seed_count_result,Unnamed: 72,DPR Eff,ActDrw(Ton),JobNumber,DefectCountSum,SampleSizeSum,FGCode,Number,NumberOfSection,NumberOfGob,GobCutPerMinute,ISMachineActualSpeed,GobWeightLow,GobWeightHigh,GlassDraw,PackedQunatity,ProductionOrderNumber
27-08-2021 12:00,1.107166667,1389.362833,0.123,0.046833333,37.49266667,37.5,30.002,30,2.1555,371.428,496.6966667,672.809,63.46233333,71.56066667,88.9755,2.52E+18,4080.550167,1336.750167,1334.839833,1395.075667,1395,1039.576,953.8385,1094.0085,1131.290833,946.6351667,1497.258333,1569.190167,1101.44,1057.379333,901.8378333,543.1706667,3190.935,2462.862667,517.8638333,82.4265,5653.867,802.6683333,70.835,2.288333333,0.264666667,8.261666667,2.155,12.49333333,0.546666667,0.104666667,2.487366667,21.83333333,,65.5,0.64,J22509,46,1900,A1X0154QKLQ000002X,J22509,8,1,56,56,0,0,57.7,189360,1025435
27-08-2021 14:00,1.139333333,1391.339,0.121833333,0.030666667,37.48966667,37.5,30.00533333,30,2.156,370.4951667,496.3006667,674.371,60.027,67.8655,85.08016667,2.52E+18,4080.584333,1337.884667,1336.045167,1394.932167,1395,1038.1685,950.1956667,1092.343167,1129.7075,946.237,1499.048333,1570.078167,1101.44,1057.108667,902.3425,540.3668333,3185.763,2464.038167,518.2955,78.7855,5649.752667,803.6728333,70.835,2.288333333,0.264666667,8.261666667,2.155,12.49333333,0.546666667,0.104666667,2.487366667,21.83333333,,73.68,0.64,J22509,46,1600,A1X0154QKLQ000002X,J22509,8,1,56,56,0,0,57.7,189360,1025435
27-08-2021 15:00,1.1415,1392.512167,0.133833333,0.048166667,37.51716667,37.5,30.0035,30,2.154666667,370.1318333,495.7475,674.5951667,58.85783333,66.66233333,83.85,2.52E+18,4080.615667,1338.031167,1336.153667,1395.037333,1395,1037.352167,948.2766667,1091.88,1129.216,946.136,1501.537833,1571.123167,1101.44,1056.785,902.7115,537.6906667,3185.4985,2463.678167,517.943,77.56816667,5649.146167,804.2611667,70.835,2.288333333,0.264666667,8.261666667,2.155,12.49333333,0.546666667,0.104666667,2.487366667,21.83333333,,73.68,0.64,J22509,44,1600,A1X0154QKLQ000002X,J22509,8,1,56,56,0,0,57.7,189360,1025435
27-08-2021 16:00,1.141,1393.311333,0.138166667,0.095,37.4945,37.5,30.00366667,30,2.155833333,369.313,495.3583333,674.3883333,57.84033333,65.59416667,82.76383333,2.52E+18,4080.664167,1339.162,1337.322333,1395.0455,1395,1036.439167,945.7281667,1091.228333,1128.536667,946.0218333,1499.502833,1570.304833,1101.44,1056.4905,902.769,535.1798333,3184.0345,2467.044667,518.1848333,76.42483333,5651.103667,803.652,70.835,2.288333333,0.264666667,8.261666667,2.155,12.49333333,0.546666667,0.104666667,2.487366667,21.83333333,,65.5,0.64,J22509,48,1700,A1X0154QKLQ000002X,J22509,8,1,56,56,0,0,57.7,189360,1025435
27-08-2021 18:00,1.137666667,1393.875167,0.146833333,0.008833333,37.50166667,37.5,30.00033333,30,2.155833333,363.5411667,488.5545,665.0421667,57.00266667,64.51016667,81.32166667,2.52E+18,4080.6835,1340.597333,1338.358333,1394.9485,1395,1034.186667,939.6096667,1090.186833,1127.748,945.996,1494.596833,1567.8295,1101.44,1056.110667,900.5928333,535.1048333,3188.0925,2462.461,510.9515,74.9555,5650.544833,796.486,70.835,2.288333333,0.264666667,8.261666667,2.155,12.49333333,0.546666667,0.104666667,2.487366667,21.83333333,,65.5,0.64,J22509,54,2600,A1X0154QKLQ000002X,J22509,8,1,56,56,0,0,57.7,189360,1025435
27-08-2021 19:00,1.133666667,1394.288167,0.1555,0.039833333,37.50816667,37.5,29.998,30,2.156166667,360.5778333,484.4651667,659.7928333,56.877,64.2615,80.87166667,2.52E+18,4080.724333,1340.604667,1338.360667,1395.018667,1395,1032.8615,936.7895,1089.867,1127.810333,945.8156667,1490.031167,1565.4625,1101.44,1055.8635,898.7058333,535.8571667,3191.55,2459.557167,506.467,74.54,5651.0795,792.1855,70.835,2.288333333,0.264666667,8.261666667,2.155,12.49333333,0.546666667,0.104666667,2.487366667,21.83333333,,65.5,0.64,J22509,46,2300,A1X0154QKLQ000002X,J22509,8,1,56,56,0,0,57.7,189360,1025435
27-08-2021 21:00,1.156833333,1394.383667,0.136166667,0.026,37.495,37.5,29.9945,30,2.1555,359.9486667,484.2405,660.5145,55.40466667,62.99833333,79.6245,2.52E+18,4080.851333,1340.416,1338.36,1395.000667,1395,1030.987167,931.8578333,1089.872,1128.086167,945.7853333,1494.0315,1566.603833,1101.44,1055.693667,897.4093333,539.9335,3190.085667,2460.826,505.9218333,73.5145,5650.84,792.9351667,70.835,2.288333333,0.264666667,8.261666667,2.155,12.49333333,0.546666667,0.104666667,2.487366667,21.83333333,,57.31,0.64,J22509,50,2500,A1X0154QKLQ000002X,J22509,8,1,56,56,0,0,57.7,189360,1025435
27-08-2021 22:00,1.156666667,1393.401167,0.144666667,0.063,37.49483333,37.5,30.01,30,2.156333333,359.498,484.2161667,661.1776667,53.363,60.98366667,77.51,2.52E+18,4080.890333,1339.230333,1337.984167,1395.002,1395,1030.160833,929.8526667,1089.5935,1128.0335,945.644,1495.5245,1567.1905,1101.44,1055.5845,896.3401667,539.341,3186.045667,2463.495,506.0606667,71.8145,5649.510833,793.7091667,70.835,2.288333333,0.264666667,8.261666667,2.155,12.49333333,0.546666667,0.104666667,2.487366667,21.83333333,,62.22,0.64,J22509,62,2900,A1X0154QKLQ000002X,J22509,8,1,56,56,0,0,57.7,189360,1025435
28-08-2021 00:00,1.160333333,1391.9035,0.1515,0.040333333,37.504,37.5,30.00066667,30,2.155,361.2881667,486.9631667,665.0081667,51.939,59.44383333,75.84,2.52E+18,4080.883667,1339.237167,1337.962167,1394.967333,1395,1028.5885,925.6755,1088.935667,1128.2155,945.3053333,1497.933833,1567.529333,1101.44,1054.908833,896.1668333,540.6106667,3179.644167,2468.6275,509.0841667,69.871,5648.2125,796.397,71.62166667,1.773333333,0.065916667,9.331666667,2.355,13.68166667,0.25,0.153166667,2.5007,21.16666667,,59.77,0.64,J22509,56,2400,A1X0154QKLQ000002X,J22509,8,1,56,56,0,0,57.7,189360,1025435
28-08-2021 02:00,1.114166667,1392.987,0.156333333,-0.0015,37.49166667,37.5,30.008,30,2.155166667,363.3675,488.9763333,666.0316667,52.853,59.95683333,75.99216667,2.52E+18,4080.828167,1339.232333,1338.026667,1395.0275,1395,1026.047,921.798,1088.094333,1127.4375,944.501,1497.941,1566.449167,1101.44,1054.404333,893.8108333,544.2093333,3178.332333,2467.962833,509.5721667,69.7575,5646.351,797.7896667,71.62166667,1.773333333,0.065916667,9.331666667,2.355,13.68166667,0.25,0.153166667,2.5007,21.16666667,,59.77,0.64,J22509,48,2300,A1X0154QKLQ000002X,J22509,8,1,56,56,0,0,57.7,189360,1025435
28-08-2021 03:00,1.005166667,1392.9215,0.138166667,0.074833333,37.51966667,37.5,30.00133333,30,2.155666667,366.9201667,496.2423333,676.9988333,52.51766667,58.89916667,73.1985,2.52E+18,4080.872667,1339.801,1339.96,1395.044667,1395,1025.102167,920.9713333,1087.240833,1126.722333,944.3068333,1495.0105,1566.2875,1101.44,1054.149667,886.357,544.8473333,3167.792833,2480.589833,518.2426667,68.6,5648.359333,808.0256667,71.62166667,1.773333333,0.065916667,9.331666667,2.355,13.68166667,0.25,0.153166667,2.5007,21.16666667,,49.94,0.64,J22509,43,2100,A1X0154QKLQ000002X,J22509,8,1,56,56,0,0,57.7,189360,1025435
28-08-2021 05:00,0.998666667,1389.135,0.125166667,0.025333333,37.4985,37.5,29.99283333,30,2.1535,370.6338333,501.4981667,681.797,55.8625,61.78633333,74.94233333,2.52E+18,4080.763667,1343.749333,1341.1995,1394.9765,1395,1023.6795,920.4283333,1084.830167,1126.7665,943.8945,1500.497833,1567.560333,1101.44,1053.51,882.0926667,545.8763333,3166.213167,2484.386167,523.5915,69.46583333,5650.657,812.0625,71.62166667,1.773333333,0.065916667,9.331666667,2.355,13.68166667,0.25,0.153166667,2.5007,21.16666667,,54.04,0.64,J22509,41,2100,A1X0154QKLQ000002X,J22509,8,1,56,56,0,0,57.7,189360,1025435
28-08-2021 06:00,1.013333333,1388.6465,0.122166667,0.006333333,37.5015,37.5,30.0065,30,2.154,372.2128333,502.9893333,682.5353333,57.51033333,63.152,75.965,2.52E+18,4080.794333,1344.7275,1342.408833,1395.0305,1395,1023.51,920.5458333,1085.219167,1127.353833,943.6961667,1497.359833,1564.3235,1101.44,1053.370833,881.9636667,547.7501667,3166.6085,2482.895,524.5868333,70.46316667,5649.370833,812.5846667,71.62166667,1.773333333,0.065916667,9.331666667,2.355,13.68166667,0.25,0.153166667,2.5007,21.16666667,,59.77,0.64,J22509,41,2300,A1X0154QKLQ000002X,J22509,8,1,56,56,0,0,57.7,189360,1025435
28-08-2021 08:00,0.986333333,1387.3855,0.120333333,0.050666667,37.50416667,37.5,29.99933333,30,2.153833333,374.6243333,501.4371667,681.6141667,58.99883333,64.89583333,78.03216667,2.52E+18,4080.691,1344.9935,1342.5395,1394.984167,1395,1023.7205,920.4528333,1085.400333,1127.922667,943.2545,1501.519167,1567.017333,1101.44,1052.698333,880.695,551.999,3171.632667,2479.54,524.3871667,72.68966667,5651.1325,809.7386667,71.62166667,1.773333333,0.065916667,9.331666667,2.355,13.68166667,0.25,0.153166667,2.5007,21.16666667,,62.22,0.64,J22509,40,2400,A1X0154QKLQ000002X,J22509,8,1,56,56,0,0,57.7,189360,1025435
28-08-2021 10:00,0.993833333,1387.084167,0.104833333,0.066333333,37.51,37.5,30.005,30,2.153833333,374.1331667,500.734,679.222,59.25283333,65.57683333,79.27333333,2.52E+18,4080.715833,1344.1175,1341.621333,1395.059167,1395,1024.135333,919.0178333,1084.53,1128.180167,942.9398333,1503.276333,1567.9715,1101.44,1052.049333,881.7806667,549.9986667,3176.019333,2474.629833,522.7493333,74.15183333,5650.211333,808.5356667,71.62166667,1.773333333,0.065916667,9.331666667,2.355,13.68166667,0.25,0.153166667,2.5007,21.16666667,,69.59,0.64,J22509,42,1700,A1X0154QKLQ000002X,J22509,8,1,56,56,0,0,57.7,189360,1025435
28-08-2021 11:00,0.997333333,1387.099333,0.124,-0.0315,37.4955,37.5,30.00233333,30,2.153833333,373.6065,500.666,679.0425,59.31616667,65.4745,79.13433333,2.52E+18,4080.7345,1344.285667,1341.6215,1394.984667,1395,1024.387,917.7198333,1083.950833,1128.53,942.7271667,1501.854333,1567.403833,1101.44,1051.871167,881.7211667,553.7758333,3176.0655,2474.7065,522.222,73.9605,5650.735667,808.7386667,71.62166667,1.773333333,0.065916667,9.331666667,2.355,13.68166667,0.25,0.153166667,2.5007,21.16666667,,69.59,0.64,J22509,38,1700,A1X0154QKLQ000002X,J22509,8,1,56,56,0,0,57.7,189360,1025435
28-08-2021 13:00,1.007166667,1389.132167,0.1285,0.088333333,37.50133333,37.5,30.00033333,30,2.153833333,370.804,498.5665,677.7525,59.41533333,65.85816667,79.81283333,2.52E+18,4080.635667,1344.8605,1341.7075,1394.979833,1395,1024.465,915.4063333,1082.4675,1128.829167,942.232,1502.310167,1567.246667,1101.44,1051.330167,880.97,563.0626667,3178.510167,2473.764833,520.2006667,74.54083333,5652.264167,807.8333333,71.62166667,1.773333333,0.065916667,9.331666667,2.355,13.68166667,0.25,0.153166667,2.5007,21.16666667,,75.32,0.64,J22509,40,1600,A1X0154QKLQ000002X,J22509,8,1,56,56,0,0,57.7,189360,1025435
28-08-2021 15:00,1.0425,1392.046667,0.144166667,0.036833333,37.51116667,37.5,30.00083333,30,2.152666667,378.6415,507.0925,692.6311667,56.63333333,63.347,77.91116667,2.52E+18,4080.718667,1344.914833,1342.1095,1394.990333,1395,1024.432167,915.7481667,1080.710333,1128.643333,942.2768333,1514.043,1570.173833,1101.44,1050.944667,886.5143333,560.9966667,3165.532667,2484.203667,531.0188333,72.6535,5649.848667,818.3198333,71.62166667,1.773333333,0.065916667,9.331666667,2.355,13.68166667,0.25,0.153166667,2.5007,21.16666667,,70.8,0.65,J22509,38,1600,A1X0154QKLQ000002X,J22509,8,1,56,56,0,0,57.7,189360,1025435
28-08-2021 16:00,1.053,1392.519833,0.149833333,0.133666667,37.494,37.5,29.99866667,30,2.1545,380.7341667,509.1111667,694.2618333,55.89316667,62.49833333,77.146,2.52E+18,4080.770167,1345.384,1342.5755,1395.008667,1395,1024.6045,916.0231667,1080.1045,1128.894,942.399,1515.6945,1570.748667,1101.44,1050.871667,888.9078333,553.4795,3162.841333,2488.567667,533.5996667,71.72583333,5651.4715,820.0178333,71.62166667,1.773333333,0.065916667,9.331666667,2.355,13.68166667,0.25,0.153166667,2.5007,21.16666667,,70,0.65,J22509,40,1300,A1X0154QKLQ000002X,J22509,8,1,56,56,0,0,57.7,189360,1025435
28-08-2021 18:00,1.041333333,1392.599667,0.131833333,0.005,37.50016667,37.5,29.99683333,30,2.155166667,373.199,503.7548333,688.6091667,55.00066667,61.57966667,76.21216667,2.52E+18,4080.897,1346.074,1343.080833,1395.023167,1395,1024.598667,916.5488333,1079.150833,1128.896,942.302,1508.178,1568.776,1101.44,1050.900167,887.3145,545.4298333,3166.974,2484.1635,528.621,70.722,5650.935167,815.4911667,71.62166667,1.773333333,0.065916667,9.331666667,2.355,13.68166667,0.25,0.153166667,2.5007,21.16666667,,70.8,0.65,J22509,48,2300,A1X0154QKLQ000002X,J22509,8,1,56,56,0,0,57.7,189360,1025435
28-08-2021 19:00,1.0415,1392.857667,0.144666667,-0.010666667,37.49433333,37.5,30.003,30,2.155166667,364.2678333,495.6523333,680.2506667,54.422,60.9125,75.23466667,2.52E+18,4080.847,1346.023667,1343.489,1394.969167,1395,1024.55,916.4453333,1079.183167,1129.0845,942.0406667,1501.805333,1566.152833,1101.44,1051.281667,884.0973333,539.6675,3172.2685,2478.2795,520.9315,70.03416667,5650.610667,809.8455,71.62166667,1.773333333,0.065916667,9.331666667,2.355,13.68166667,0.25,0.153166667,2.5007,21.16666667,,70.8,0.65,J22509,46,2600,A1X0154QKLQ000002X,J22509,8,1,56,56,0,0,57.7,189360,1025435
28-08-2021 21:00,1.047166667,1392.545667,0.140833333,0.028,37.50433333,37.5,30.00933333,30,2.155,358.161,489.5911667,675.026,52.83783333,59.30183333,73.466,2.52E+18,4080.779333,1345.687,1344.199667,1394.994667,1395,1024.473667,916.3391667,1079.871833,1129.138667,941.9745,1498.6255,1565.14,1101.44,1051.907833,881.1643333,537.4788333,3174.053,2475.939833,514.9333333,68.36133333,5649.947333,805.5251667,71.62166667,1.773333333,0.065916667,9.331666667,2.355,13.68166667,0.25,0.153166667,2.5007,21.16666667,,72.41,0.65,J22509,40,2000,A1X0154QKLQ000002X,J22509,8,1,56,56,0,0,57.7,189360,1025435
28-08-2021 22:00,1.0435,1392.518667,0.145333333,0.044833333,37.5075,37.5,30.002,30,2.155833333,355.4273333,486.7368333,671.969,52.1245,58.48783333,72.42833333,2.52E+18,4080.700167,1346.151333,1344.444167,1394.981833,1395,1024.331667,916.2615,1080.181667,1129.1495,941.804,1496.956667,1564.7055,1101.44,1052.1795,880.6641667,541.443,3174.794167,2477.917333,511.9421667,67.512,5652.6915,802.9648333,71.62166667,1.773333333,0.065916667,9.331666667,2.355,13.68166667,0.25,0.153166667,2.5007,21.16666667,,72.41,0.65,J22509,44,2100,A1X0154QKLQ000002X,J22509,8,1,56,56,0,0,57.7,189360,1025435
29-08-2021 00:00,1.061333333,1393.017667,0.160333333,0.057666667,37.5185,37.5,30.0025,30,2.155333333,353.7698333,485.837,670.61,51.309,57.61266667,71.44016667,2.52E+18,4080.7605,1346.6575,1344.980833,1395.056167,1395,1024.696167,916.5175,1079.9265,1129.0575,941.7566667,1496.4405,1563.284667,1101.44,1052.304667,877.4331667,554.6866667,3172.758,2477.419833,509.5868333,66.411,5650.353,802.0865,70.81166667,2.283333333,0.264833333,8.298333333,2.166666667,12.47333333,0.561666667,0.1055,2.487083333,22.33333333,,62.76,0.65,J22509,54,2700,A1X0154QKLQ000002X,J22509,8,1,56,56,0,0,57.7,189360,1025435
29-08-2021 02:00,1.090666667,1394.224333,0.136833333,0.008,37.50233333,37.5,29.99683333,30,2.153833333,365.68,502.558,692.1015,52.71483333,58.82583333,72.84216667,2.52E+18,4080.823167,1346.741,1344.445,1394.992833,1395,1024.114833,918.8813333,1080.075167,1127.8175,941.6228333,1510.442833,1563.428333,1101.44,1052.976167,883.291,575.1076667,3158.239167,2489.974167,526.7471667,67.054,5648.124667,817.6153333,70.81166667,2.283333333,0.264833333,8.298333333,2.166666667,12.47333333,0.561666667,0.1055,2.487083333,22.33333333,,66.78,0.65,J22509,44,1600,A1X0154QKLQ000002X,J22509,8,1,56,56,0,0,57.7,189360,1025435
29-08-2021 03:00,1.0485,1393.5285,0.125333333,0.021666667,37.49516667,37.5,29.98966667,30,2.152833333,374.9886667,511.722,702.061,55.7365,61.5395,75.28183333,2.52E+18,4080.7855,1346.163833,1345.171667,1395.012,1395,1024.154667,921.3306667,1080.448667,1127.965333,941.7236667,1511.272,1566.021,1101.44,1053.884833,882.2166667,573.4715,3153.667,2493.307667,537.0848333,69.24916667,5647.105,824.767,70.81166667,2.283333333,0.264833333,8.298333333,2.166666667,12.47333333,0.561666667,0.1055,2.487083333,22.33333333,,70.8,0.65,J22509,42,1500,A1X0154QKLQ000002X,J22509,8,1,56,56,0,0,57.7,189360,1025435
29-08-2021 04:00,1.0015,1392.4865,0.132166667,0.066833333,37.50766667,37.5,30.0005,30,2.153166667,375.3245,509.3418333,697.3478333,57.87683333,63.70716667,77.083,2.52E+18,4080.682167,1346.704167,1345.594167,1394.9985,1395,1024.362,923.9745,1080.0385,1127.941333,941.7663333,1506.514833,1567.786167,1101.44,1052.972833,880.6251667,573.9153333,3159.340833,2491.282333,535.1213333,71.27333333,5650.6445,820.9723333,70.81166667,2.283333333,0.264833333,8.298333333,2.166666667,12.47333333,0.561666667,0.1055,2.487083333,22.33333333,,70.8,0.65,J22509,46,1700,A1X0154QKLQ000002X,J22509,8,1,56,56,0,0,57.7,189360,1025435
29-08-2021 07:00,0.950833333,1387.147,0.1305,-0.069833333,37.51683333,37.5,29.975,30,2.154166667,373.5736667,503.0111667,688.1111667,60.546,66.3475,79.27133333,2.52E+18,4080.582167,1346.029,1344.251667,1394.991833,1395,1025.2545,931.7128333,1079.7575,1128.059333,941.408,1505.0305,1570.4785,1101.44,1050.4655,875.8246667,543.1828333,3169.037833,2478.963667,527.8065,74.06233333,5647.902,813.6305,70.81166667,2.283333333,0.264833333,8.298333333,2.166666667,12.47333333,0.561666667,0.1055,2.487083333,22.33333333,,65.17,0.65,J22509,36,1400,A1X0154QKLQ000002X,J22509,8,1,56,56,0,0,57.7,189360,1025435
29-08-2021 08:00,0.958166667,1386.692167,0.12,-0.0735,37.5005,37.5,29.97733333,30,2.153333333,375.1458333,504.8228333,688.9741667,61.64916667,67.33833333,79.98583333,2.52E+18,4080.515667,1345.558167,1343.737333,1394.949167,1395,1025.257667,933.9945,1079.8275,1128.165167,941.1426667,1506.935667,1571.527667,1101.44,1049.972167,874.9686667,541.6498333,3168.723,2481.8295,528.5668333,74.57933333,5650.602667,814.3161667,70.81166667,2.283333333,0.264833333,8.298333333,2.166666667,12.47333333,0.561666667,0.1055,2.487083333,22.33333333,,65.17,0.65,J22509,40,1600,A1X0154QKLQ000002X,J22509,8,1,56,56,0,0,57.7,189360,1025435
29-08-2021 10:00,0.9505,1386.616167,0.113666667,-0.028833333,37.49933333,37.5,29.99533333,30,2.155333333,374.5778333,501.739,686.8,61.98466667,67.95816667,80.95,2.52E+18,4080.425,1344.261833,1342.554667,1394.943,1395,1025.447,936.3796667,1078.7345,1128.148833,940.7601667,1508.064,1573.071333,1101.44,1049.163,874.1801667,534.9016667,3172.993667,2478.704167,526.2621667,75.79883333,5651.633667,812.3718333,70.81166667,2.283333333,0.264833333,8.298333333,2.166666667,12.47333333,0.561666667,0.1055,2.487083333,22.33333333,,65.17,0.65,J22509,35,2100,A1X0154QKLQ000002X,J22509,8,1,56,56,0,0,57.7,189360,1025435
29-08-2021 11:00,0.961666667,1386.310167,0.107666667,-0.059166667,37.501,37.5,30.0005,30,2.155,369.9241667,495.8978333,680.0505,61.48716667,67.51333333,80.63533333,2.52E+18,4080.441333,1344.0035,1342.116833,1395.014833,1395,1025.557167,936.7748333,1079.098667,1128.098667,940.5368333,1502.511,1570.990833,1101.44,1048.709,873.7721667,532.7543333,3177.970667,2473.583,521.2903333,75.514,5651.568667,806.9726667,70.81166667,2.283333333,0.264833333,8.298333333,2.166666667,12.47333333,0.561666667,0.1055,2.487083333,22.33333333,,70,0.65,J22509,44,2200,A1X0154QKLQ000002X,J22509,8,1,56,56,0,0,57.7,189360,1025435
29-08-2021 13:00,1.003166667,1386.483333,0.133833333,-0.052666667,37.4955,37.5,29.9995,30,2.1535,369.1735,495.2891667,679.9081667,60.17533333,66.61,80.4295,2.52E+18,4080.425667,1344.9315,1341.744333,1394.939833,1395,1025.275333,936.6321667,1080.288167,1127.745833,940.1133333,1505.741167,1570.034667,1101.44,1048.166,875.015,548.4688333,3179.0875,2470.816333,519.6028333,75.251,5649.8125,806.609,70.81166667,2.283333333,0.264833333,8.298333333,2.166666667,12.47333333,0.561666667,0.1055,2.487083333,22.33333333,,74.83,0.65,J22509,37,1900,A1X0154QKLQ000002X,J22509,8,1,56,56,0,0,57.7,189360,1025435
29-08-2021 14:00,1.004,1387.8255,0.111333333,-0.102166667,37.48683333,37.5,30.0005,30,2.154333333,368.8078333,495.7593333,681.4911667,58.52466667,64.9505,78.8735,2.52E+18,4080.387667,1345.014167,1342.095667,1394.9105,1395,1025.026167,936.8025,1081.1575,1127.871,940.0848333,1505.398833,1569.364,1101.44,1048.026833,872.448,548.0738333,3176.651167,2473.925167,521.0025,73.92983333,5650.6335,806.973,70.81166667,2.283333333,0.264833333,8.298333333,2.166666667,12.47333333,0.561666667,0.1055,2.487083333,22.33333333,,74.83,0.65,J22509,39,2100,A1X0154QKLQ000002X,J22509,8,1,56,56,0,0,57.7,189360,1025435
29-08-2021 16:00,1.006333333,1388.672667,0.147833333,-0.093333333,37.50433333,37.5,29.99666667,30,2.154,366.6863333,493.6238333,679.6765,57.362,63.64233333,77.5835,2.52E+18,4080.517333,1344.945667,1342.275167,1394.959,1395,1024.042333,936.9676667,1082.162333,1127.287833,940.1198333,1508.091667,1570.538,1101.44,1047.603,873.225,546.0776667,3174.032833,2473.980333,518.9195,72.29016667,5648.077667,805.3146667,70.81166667,2.283333333,0.264833333,8.298333333,2.166666667,12.47333333,0.561666667,0.1055,2.487083333,22.33333333,,68.02,0.66,J22509,34,1800,A1X0154QKLQ000002X,J22509,8,1,56,56,0,0,57.7,189360,1025435
29-08-2021 18:00,1.015666667,1388.131833,0.153,-0.141333333,37.50516667,37.5,30.00683333,30,2.155333333,361.9001667,489.646,676.4971667,56.67866667,62.97583333,76.937,2.52E+18,4080.5775,1345.137333,1342.253333,1394.989333,1395,1023.383167,937.243,1083.861167,1126.630333,939.9226667,1505.637,1569.175333,1101.44,1047.286167,872.7615,537.7575,3177.059333,2472.343167,516.0116667,71.63583333,5649.516,802.1288333,70.81166667,2.283333333,0.264833333,8.298333333,2.166666667,12.47333333,0.561666667,0.1055,2.487083333,22.33333333,,70.4,0.66,J22509,58,2400,A1X0154QKLQ000002X,J22509,8,1,56,56,0,0,57.7,189360,1025435
29-08-2021 19:00,1.0215,1387.734167,0.1375,-0.3105,37.49216667,37.5,29.996,30,2.156166667,358.7181667,486.4095,672.9586667,56.41383333,62.668,76.594,2.52E+18,4080.6415,1344.927333,1342.047833,1395.007667,1395,1023.098167,937.5645,1084.7345,1126.4155,939.9556667,1501.376667,1567.334667,1101.44,1047.0245,872.161,529.2926667,3180.170333,2471.475333,512.9385,71.342,5651.569167,798.9561667,70.81166667,2.283333333,0.264833333,8.298333333,2.166666667,12.47333333,0.561666667,0.1055,2.487083333,22.33333333,,71.19,0.66,J22509,44,2700,A1X0154QKLQ000002X,J22509,8,1,56,56,0,0,57.7,189360,1025435
29-08-2021 21:00,1.038,1387.7945,0.134666667,-0.048333333,37.518,37.5,29.98883333,30,2.1545,357.915,487.4616667,672.508,56.186,62.50116667,76.53483333,2.52E+18,4080.632833,1344.366833,1341.233667,1395.018667,1395,1022.921,938.8045,1086.159,1126.321333,940.0491667,1502.224333,1565.96,1101.44,1046.926667,871.3486667,534.887,3180.297,2469.634,513.1113333,71.16533333,5649.771,798.2075,70.81166667,2.283333333,0.264833333,8.298333333,2.166666667,12.47333333,0.561666667,0.1055,2.487083333,22.33333333,,73.56,0.66,J22509,40,2000,A1X0154QKLQ000002X,J22509,8,1,56,56,0,0,57.7,189360,1025435
29-08-2021 22:00,1.030666667,1387.255667,0.160333333,-0.126333333,37.498,37.5,29.97183333,30,2.1555,357.8521667,487.5916667,672.3636667,56.16733333,62.41916667,76.37366667,2.52E+18,4080.625,1343.7485,1340.710167,1395.033833,1395,1023.386,939.0758333,1086.426,1127.026833,939.9371667,1500.322,1565.2175,1101.44,1046.6655,870.5801667,533.6028333,3178.945833,2470.4415,513.1755,70.96816667,5649.368833,797.8195,70.81166667,2.283333333,0.264833333,8.298333333,2.166666667,12.47333333,0.561666667,0.1055,2.487083333,22.33333333,,73.56,0.66,J22509,38,2300,A1X0154QKLQ000002X,J22509,8,1,56,56,0,0,57.7,189360,1025435
30-08-2021 00:00,1.013333333,1386.096167,0.140666667,-0.0695,37.504,37.5,29.974,30,2.155,355.0965,488.6296667,675.3858333,52.14916667,58.62933333,72.20683333,2.52E+18,4080.609167,1343.1085,1342.109167,1395.038667,1395,1024.434167,939.6753333,1085.649333,1128.2145,939.6855,1500.5475,1565.851167,1101.44,1046.097167,868.405,539.4246667,3171.9355,2479.070333,514.6395,68.2445,5651.094833,801.6848333,71.60833333,1.785,0.065833333,9.328333333,2.358333333,13.69666667,0.251666667,0.153666667,2.501116667,25.83333333,,68.02,0.66,J22575,42,2000,A1X0154QKLQ000001X,J22575,8,1,56,56,0,0,43.28,123204,1025501
30-08-2021 02:00,1.053333333,1387.057333,0.141833333,-0.045,37.49933333,37.5,29.99533333,30,2.153833333,363.4286667,498.1638333,686.7415,51.53716667,57.21233333,70.04583333,2.52E+18,4080.664167,1343.136,1341.989667,1395.198,1395,1024.8775,941.7998333,1084.896333,1128.858833,938.8376667,1509.533167,1566.0565,1101.44,1045.44,875.0995,559.5216667,3158.716667,2491.446333,522.6693333,64.89966667,5650.315833,811.7558333,71.60833333,1.785,0.065833333,9.328333333,2.358333333,13.69666667,0.251666667,0.153666667,2.501116667,25.83333333,,68.02,0.66,J22575,42,2200,A1X0154QKLQ000001X,J22575,8,1,56,56,0,0,43.28,123204,1025501
30-08-2021 03:00,1.040666667,1385.82,0.131166667,-0.087833333,37.51033333,37.5,29.996,30,2.1545,367.4906667,502.8651667,691.8496667,53.28233333,58.874,71.63666667,2.52E+18,4080.735,1342.856833,1341.5185,1394.977,1395,1024.748833,943.3991667,1084.872333,1128.946333,938.6211667,1515.404667,1568.094,1101.44,1045.219167,877.6126667,560.184,3156.019167,2495.319333,528.0466667,66.15783333,5651.428167,816.1266667,71.60833333,1.785,0.065833333,9.328333333,2.358333333,13.69666667,0.251666667,0.153666667,2.501116667,25.83333333,,71.19,0.66,J22575,40,2400,A1X0154QKLQ000001X,J22575,8,1,56,56,0,0,43.28,123204,1025501
30-08-2021 05:00,1.009166667,1383.007167,0.13,-0.069833333,37.48783333,37.5,29.99316667,30,2.154833333,368.3271667,502.9211667,686.3871667,53.1175,58.99,71.9845,2.52E+18,4080.720833,1341.946667,1340.569333,1395.0515,1395,1025.119,945.8903333,1085.142333,1128.059833,938.2205,1510.26,1568.420667,1101.44,1044.274833,876.2326667,552.028,3158.9325,2489.4695,526.2723333,67.142,5648.398,815.5055,71.60833333,1.785,0.065833333,9.328333333,2.358333333,13.69666667,0.251666667,0.153666667,2.501116667,25.83333333,,73.56,0.66,J22575,42,2200,A1X0154QKLQ000001X,J22575,8,1,56,56,0,0,43.28,123204,1025501
30-08-2021 06:00,1.006333333,1382.4315,0.1375,-0.085833333,37.513,37.5,30.00016667,30,2.155833333,369.9068333,504.6151667,687.8348333,54.86566667,60.41383333,73.02566667,2.52E+18,4080.644667,1341.758,1340.517667,1394.9955,1395,1025.403833,946.7628333,1085.9,1127.596333,937.8038333,1514.229667,1570.3175,1101.44,1043.943667,877.4503333,551.15,3160.456167,2488.973833,526.9773333,67.7425,5649.266833,816.757,71.60833333,1.785,0.065833333,9.328333333,2.358333333,13.69666667,0.251666667,0.153666667,2.501116667,25.83333333,,73.56,0.66,J22575,42,2200,A1X0154QKLQ000001X,J22575,8,1,56,56,0,0,43.28,123204,1025501
30-08-2021 08:00,0.997,1381.834333,0.124833333,-0.085,37.5055,37.5,30,30,2.154833333,365.5635,498.6398333,683.838,58.5525,64.12366667,76.83,2.52E+18,4080.57,1340.965833,1339.006,1395.013,1395,1024.039667,947.8768333,1086.4065,1127.165167,937.3525,1509.3505,1569.8505,1101.44,1043.124667,872.8085,544.4491667,3170.1625,2479.319167,522.6343333,71.11116667,5649.659167,810.3285,71.60833333,1.785,0.065833333,9.328333333,2.358333333,13.69666667,0.251666667,0.153666667,2.501116667,25.83333333,,69.6,0.66,J22575,41,1700,A1X0154QKLQ000001X,J22575,8,1,56,56,0,0,43.28,123204,1025501
30-08-2021 10:00,0.991333333,1381.666667,0.100333333,-0.015333333,37.49683333,37.5,29.993,30,2.155,366.5151667,497.469,682.9088333,61.52783333,67.457,80.5245,2.52E+18,4080.487833,1340.9615,1338.917,1395.039667,1395,1021.034667,946.8831667,1086.589667,1126.839167,937.059,1511.969167,1571.240667,1101.44,1042.669,870.678,544.7953333,3176.514167,2472.7995,521.5288333,74.60866667,5648.940333,808.2195,71.60833333,1.785,0.065833333,9.328333333,2.358333333,13.69666667,0.251666667,0.153666667,2.501116667,25.83333333,,71.19,0.66,J22575,48,1700,A1X0154QKLQ000001X,J22575,8,1,56,56,0,0,43.28,123204,1025501
30-08-2021 11:00,0.9955,1380.6655,0.115,-0.127833333,37.50216667,37.5,29.99983333,30,2.155166667,363.5535,492.6908333,679.1455,61.30233333,67.7075,81.5095,2.52E+18,4080.452167,1339.980333,1336.8005,1394.9455,1395,1020.0225,945.089,1087.263167,1126.505,936.8236667,1508.9415,1570.632833,1101.44,1042.242833,871.128,539.7715,3181.897833,2471.227167,518.0763333,75.72733333,5653.248333,804.0843333,71.60833333,1.785,0.065833333,9.328333333,2.358333333,13.69666667,0.251666667,0.153666667,2.501116667,25.83333333,,71.19,0.66,J22575,42,1600,A1X0154QKLQ000001X,J22575,8,1,56,56,0,0,43.28,123204,1025501
30-08-2021 12:00,0.999833333,1380.889,0.118333333,-0.044833333,37.51183333,37.5,30.0005,30,2.154666667,362.5641667,491.2506667,676.7391667,60.2965,66.93783333,81.1505,2.52E+18,4080.402,1336.5305,1333.654167,1394.985667,1395,1018.7945,943.4828333,1088.493833,1126.1175,936.5286667,1508.684333,1569.920667,1101.44,1041.957167,872.4538333,540.8685,3184.051667,2467.643833,515.3143333,75.74716667,5651.776833,802.6951667,71.60833333,1.785,0.065833333,9.328333333,2.358333333,13.69666667,0.251666667,0.153666667,2.501116667,25.83333333,,73.89,0.67,J22575,56,2000,A1X0154QKLQ000001X,J22575,8,1,56,56,0,0,43.28,123204,1025501
30-08-2021 14:00,1.032,1381.961,0.115166667,-0.061333333,37.498,37.5,30.00266667,30,2.154166667,362.009,492.9311667,678.1275,57.56466667,64.29333333,78.72483333,2.52E+18,4080.501,1338.331667,1335.7385,1394.935333,1395,1016.210667,939.2391667,1091.364167,1126.998,936.2046667,1512.644333,1571.069167,1101.44,1041.462167,871.7221667,538.5393333,3178.825,2471.918667,516.7946667,73.50583333,5650.601,804.0593333,71.60833333,1.785,0.065833333,9.328333333,2.358333333,13.69666667,0.251666667,0.153666667,2.501116667,25.83333333,,66.11,0.67,J22575,42,1500,A1X0154QKLQ000001X,J22575,8,1,56,56,0,0,43.28,123204,1025501
30-08-2021 16:00,1.035666667,1383.600667,0.149666667,0.242333333,37.497,37.5,29.98816667,30,2.155166667,357.94,489.0728333,675.017,56.1185,62.7195,77.21733333,2.52E+18,4080.559,1339.623667,1337.199167,1395.056333,1395,1014.712833,934.1006667,1093.109333,1125.819833,935.9066667,1510.162667,1569.6975,1101.44,1041.3245,871.3215,538.5321667,3179.558833,2468.811,513.6991667,71.85366667,5648.3515,801.0308333,71.60833333,1.785,0.065833333,9.328333333,2.358333333,13.69666667,0.251666667,0.153666667,2.501116667,25.83333333,,54.44,0.67,J22575,40,1500,A1X0154QKLQ000001X,J22575,8,1,56,56,0,0,43.28,123204,1025501
30-08-2021 18:00,1.039333333,1383.699833,0.1465,-0.029666667,37.50583333,37.5,30.00066667,30,2.154666667,355.9071667,488.6321667,674.4816667,55.49116667,62.02483333,76.39833333,2.52E+18,4080.6195,1338.589,1335.7505,1395.027333,1395,1013.525667,930.9656667,1094.545833,1126.526833,935.8685,1511.175167,1570.6175,1101.44,1041.134,871.3268333,535.164,3179.4915,2469.1815,513.6606667,71.017,5648.580167,801.089,71.60833333,1.785,0.065833333,9.328333333,2.358333333,13.69666667,0.251666667,0.153666667,2.501116667,25.83333333,,54.44,0.67,J22575,42,2400,A1X0154QKLQ000001X,J22575,8,1,56,56,0,0,43.28,123204,1025501
30-08-2021 19:00,1.018333333,1382.898333,0.142,-0.064833333,37.484,37.5,29.981,30,2.156333333,351.2696667,483.3911667,668.8776667,55.58766667,62.06883333,76.273,2.52E+18,4080.621,1335.802667,1334.415167,1395.148333,1395,1013.017833,930.1936667,1095.1615,1126.845667,935.948,1503.506333,1567.737333,1101.44,1040.943833,871.1415,532.6663333,3183.1165,2468.799167,508.8771667,70.8805,5652.124667,796.347,71.60833333,1.785,0.065833333,9.328333333,2.358333333,13.69666667,0.251666667,0.153666667,2.501116667,25.83333333,,60.11,0.66,J22575,38,2300,A1X0154QKLQ000001X,J22575,8,1,56,56,0,0,43.28,123204,1025501
30-08-2021 21:00,1.0235,1382.1015,0.146666667,-0.021166667,37.5035,37.5,29.9935,30,2.155,348.6735,482.3025,666.103,54.74666667,60.9305,74.15016667,2.52E+18,4080.617333,1335.762,1335.25,1395.0315,1395,1011.894167,928.6716667,1096.265167,1127.075667,935.877,1499.314333,1565.513833,1101.44,1040.9025,864.997,538.6598333,3181.98,2470.711333,505.843,69.42816667,5652.638,795.8326667,71.60833333,1.785,0.065833333,9.328333333,2.358333333,13.69666667,0.251666667,0.153666667,2.501116667,25.83333333,,71.19,0.66,J22575,36,2300,A1X0154QKLQ000001X,J22575,8,1,56,56,0,0,43.28,123204,1025501
30-08-2021 22:00,1.0385,1381.6615,0.145833333,-0.008833333,37.48466667,37.5,29.996,30,2.1555,348.4668333,482.1283333,667.2603333,53.974,60.02116667,73.0335,2.52E+18,4080.583167,1335.497833,1334.602833,1395.018167,1395,1010.882667,927.955,1096.808333,1127.2485,935.8431667,1499.906833,1565.59,1101.44,1040.766333,865.303,540.4736667,3179.320833,2472.0785,506.4305,68.32183333,5651.414167,796.5253333,71.60833333,1.785,0.065833333,9.328333333,2.358333333,13.69666667,0.251666667,0.153666667,2.501116667,25.83333333,,74.35,0.66,J22575,32,2300,A1X0154QKLQ000001X,J22575,8,1,56,56,0,0,43.28,123204,1025501
31-08-2021 00:00,1.0405,1381.597333,0.155833333,-0.002666667,37.49733333,37.5,30.00333333,30,2.155666667,350.0148333,484.1465,669.2005,53.549,59.372,72.10966667,2.52E+18,4080.585833,1335.622,1334.6095,1394.983333,1395,1009.7315,926.698,1096.826833,1127.547333,935.7695,1502.458,1566.405333,1101.44,1040.607167,864.1035,540.719,3176.176833,2475.239833,508.0458333,67.2605,5651.343333,798.0833333,70.87333333,2.275,0.266666667,8.218333333,2.15,12.47166667,0.568333333,0.102333333,2.487066667,22.5,,69.2,0.65,J22575,34,2200,A1X0154QKLQ000001X,J22575,8,1,56,56,0,0,43.28,123204,1025501
31-08-2021 02:00,1.065833333,1380.540333,0.151333333,-1.11E-17,37.50116667,37.5,30.00166667,30,2.154666667,351.614,488.0398333,675.0331667,53.45033333,59.57566667,72.86083333,2.52E+18,4080.629833,1335.208,1334.5775,1394.979667,1395,1009.927667,924.1443333,1097.957333,1127.946833,935.5218333,1505.713833,1567.245,1101.44,1040.224333,866.6621667,545.8106667,3173.023833,2475.207,512.5743333,67.79383333,5648.117833,803.4346667,70.87333333,2.275,0.266666667,8.218333333,2.15,12.47166667,0.568333333,0.102333333,2.487066667,22.5,,70.8,0.65,J22575,44,1500,A1X0154QKLQ000001X,J22575,8,1,56,56,0,0,43.28,123204,1025501
31-08-2021 03:00,1.0575,1380.3145,0.131,0.011,37.50883333,37.5,30.0035,30,2.154833333,351.6913333,488.0538333,675.5966667,53.33633333,59.483,72.77433333,2.52E+18,4080.587833,1334.687333,1334.338,1394.976667,1395,1010.4355,922.8301667,1098.708667,1127.923,935.5078333,1506.0405,1567.5735,1101.44,1040.023333,865.6451667,547.318,3172.169833,2477.7015,512.8571667,67.74866667,5649.714,803.9163333,70.87333333,2.275,0.266666667,8.218333333,2.15,12.47166667,0.568333333,0.102333333,2.487066667,22.5,,76.44,0.65,J22575,40,1400,A1X0154QKLQ000001X,J22575,8,1,56,56,0,0,43.28,123204,1025501
31-08-2021 05:00,1.053333333,1380.5305,0.130833333,0.038,37.50533333,37.5,29.99983333,30,2.154333333,354.56,491.8515,681.0036667,53.68233333,59.854,73.306,2.52E+18,4080.603667,1334.286167,1333.5795,1394.989667,1395,1012.251833,920.6875,1098.944833,1128.186833,935.3173333,1514.483333,1569.443667,1101.44,1039.4275,868.5735,548.1553333,3168.238167,2480.355167,517.1901667,68.01066667,5648.7015,808.8066667,70.87333333,2.275,0.266666667,8.218333333,2.15,12.47166667,0.568333333,0.102333333,2.487066667,22.5,,77.24,0.65,J22575,46,1700,A1X0154QKLQ000001X,J22575,8,1,56,56,0,0,43.28,123204,1025501
31-08-2021 06:00,1.040166667,1380.387667,0.116333333,-0.005333333,37.5,37.5,30.00566667,30,2.154666667,354.9275,492.8451667,680.0408333,54.92666667,60.80733333,74.12966667,2.52E+18,4080.587833,1333.942167,1333.249833,1395.031,1395,1012.6765,919.4148333,1099.075833,1128.096833,935.2046667,1510.991333,1568.7495,1101.44,1039.183833,868.6883333,548.014,3170.029,2479.070833,517.952,68.65966667,5649.179333,808.4568333,70.87333333,2.275,0.266666667,8.218333333,2.15,12.47166667,0.568333333,0.102333333,2.487066667,22.5,,77.24,0.65,J22575,42,1400,A1X0154QKLQ000001X,J22575,8,1,56,56,0,0,43.28,123204,1025501
31-08-2021 08:00,1.024,1380.021667,0.112166667,0.071666667,37.5,37.5,30.00516667,30,2.156166667,353.162,490.89,676.9078333,57.56933333,63.749,77.18333333,2.52E+18,4080.498,1333.892167,1332.78,1394.994833,1395,1014.002,917.663,1099.513,1128.496833,935.0405,1509.254833,1568.748833,1101.44,1038.547,865.9218333,549.3905,3175.756167,2473.333167,515.5201667,71.504,5649.101167,806.147,70.87333333,2.275,0.266666667,8.218333333,2.15,12.47166667,0.568333333,0.102333333,2.487066667,22.5,,70,0.65,J22575,38,1600,A1X0154QKLQ000001X,J22575,8,1,56,56,0,0,43.28,123204,1025501
31-08-2021 10:00,1.0435,1379.848667,0.126666667,0.056,37.5015,37.5,30.0005,30,2.154833333,351.403,490.279,675.289,58.36966667,64.53683333,78.3525,2.52E+18,4080.429667,1334.018,1332.585833,1395.0045,1395,1016.3325,917.444,1100.491,1129.399167,934.8136667,1509.138333,1568.228333,1101.44,1037.701,867.7203333,556.2765,3180.2865,2467.6245,513.3086667,72.52683333,5647.884833,805.0523333,70.87333333,2.275,0.266666667,8.218333333,2.15,12.47166667,0.568333333,0.102333333,2.487066667,22.5,,70,0.65,J22575,46,1700,A1X0154QKLQ000001X,J22575,8,1,56,56,0,0,43.28,123204,1025501
31-08-2021 11:00,1.044,1379.735833,0.118333333,0.080833333,37.50116667,37.5,29.9855,30,2.153333333,357.1165,496.5633333,683.606,58.9035,65.23033333,79.135,2.52E+18,4080.485833,1334.188833,1332.653333,1394.946167,1395,1016.955667,917.5411667,1101.065,1129.790333,934.682,1517.921667,1570.413167,1101.44,1037.338,872.0701667,557.7988333,3175.2865,2476.487333,519.7821667,73.24466667,5651.811333,812.3155,70.87333333,2.275,0.266666667,8.218333333,2.15,12.47166667,0.568333333,0.102333333,2.487066667,22.5,,74.83,0.65,J22575,48,1600,A1X0154QKLQ000001X,J22575,8,1,56,56,0,0,43.28,123204,1025501
31-08-2021 12:00,1.033666667,1379.6075,0.121666667,0.103833333,37.496,37.5,29.99116667,30,2.152833333,359.8091667,500.2906667,688.6906667,58.45966667,65.0915,79.4475,2.52E+18,4080.435167,1333.935167,1332.698333,1395.047333,1395,1017.841333,917.827,1101.068667,1129.854833,934.6773333,1520.6105,1571.578667,1101.44,1037.163833,871.7561667,555.6836667,3171.187333,2479.804833,524.9281667,73.7325,5650.989833,816.8253333,70.87333333,2.275,0.266666667,8.218333333,2.15,12.47166667,0.568333333,0.102333333,2.487066667,22.5,,74.83,0.65,J22575,40,1500,A1X0154QKLQ000001X,J22575,8,1,56,56,0,0,43.28,123204,1025501
31-08-2021 14:00,0.9785,1379.844833,0.111166667,0.0045,37.49366667,37.5,29.99166667,30,2.153333333,358.3098333,498.7255,686.9908333,56.44983333,63.32516667,78.23966667,2.52E+18,4080.451,1334.405167,1333.613667,1394.991667,1395,1019.183,917.4836667,1100.271,1130.508667,934.5726667,1519.726667,1571.138667,1101.44,1037.133167,875.0991667,552.7858333,3171.734333,2479.531333,522.8421667,72.59916667,5651.108167,815.4993333,70.87333333,2.275,0.266666667,8.218333333,2.15,12.47166667,0.568333333,0.102333333,2.487066667,22.5,,72.41,0.65,J22575,48,1900,A1X0154QKLQ000001X,J22575,8,1,56,56,0,0,43.28,123204,1025501
31-08-2021 16:00,0.911,1378.438333,0.1655,0.0305,37.4965,37.5,29.999,30,2.155666667,354.7631667,493.202,681.6738333,54.43916667,61.57833333,76.98516667,2.52E+18,4080.5845,1336.368667,1334.614667,1395.025667,1395,1019.879167,915.8196667,1100.087,1131.0225,934.6473333,1518.9395,1570.691333,1101.44,1037.138333,873.7985,545.8341667,3174.191667,2475.157667,518.288,71.48233333,5649.341333,811.1138333,70.87333333,2.275,0.266666667,8.218333333,2.15,12.47166667,0.568333333,0.102333333,2.487066667,22.5,,70,0.65,J22575,44,1700,A1X0154QKLQ000001X,J22575,8,1,56,56,0,0,43.28,123204,1025501
31-08-2021 18:00,0.886666667,1377.816833,0.149333333,-0.002,37.49633333,37.5,30.00916667,30,2.155,347.808,485.7761667,674.626,51.4545,58.39516667,72.99733333,2.52E+18,4080.751333,1335.636833,1334.745167,1394.986833,1395,1019.4655,913.7763333,1100.981,1130.6075,934.5098333,1512.507,1569.0175,1101.44,1037.074833,871.8063333,547.6075,3175.268,2473.928333,511.3318333,68.13,5649.327667,804.7881667,70.87333333,2.275,0.266666667,8.218333333,2.15,12.47166667,0.568333333,0.102333333,2.487066667,22.5,,70,0.65,J22575,58,2900,A1X0154QKLQ000001X,J22575,8,1,56,56,0,0,43.28,123204,1025501
31-08-2021 19:00,0.878166667,1378.038,0.157666667,-0.030333333,37.48916667,37.5,30.00366667,30,2.155833333,343.3113333,480.1771667,668.2975,51.07066667,57.72983333,72.00083333,2.52E+18,4080.763167,1334.398167,1333.496333,1394.9915,1395,1019.222833,912.8766667,1101.426167,1130.076667,934.4425,1508.341167,1566.942167,1101.44,1036.9885,870.6066667,547.5128333,3178.1805,2470.430833,506.0456667,66.774,5648.522167,799.3663333,70.87333333,2.275,0.266666667,8.218333333,2.15,12.47166667,0.568333333,0.102333333,2.487066667,22.5,,56.32,0.65,J22575,40,2000,A1X0154QKLQ000001X,J22575,8,1,56,56,0,0,43.28,123204,1025501
31-08-2021 21:00,0.875833333,1379.409,0.149166667,0.023666667,37.49083333,37.5,29.996,30,2.1555,345.3608333,482.8788333,670.2985,50.4505,57.231,71.606,2.52E+18,4080.8265,1334.955833,1333.583333,1394.999167,1395,1018.888,911.8081667,1101.787,1129.324,934.315,1511.338,1568.179167,1101.44,1036.719833,869.1178333,548.5083333,3175.925167,2474.731833,507.0185,66.18383333,5650.547667,801.5793333,70.87333333,2.275,0.266666667,8.218333333,2.15,12.47166667,0.568333333,0.102333333,2.487066667,22.5,,68.39,0.65,J22575,44,2900,A1X0154QKLQ000001X,J22575,8,1,56,56,0,0,43.28,123204,1025501
31-08-2021 22:00,0.881666667,1379.893,0.1565,0.0065,37.4965,37.5,29.99533333,30,2.154666667,348.9143333,487.9535,675.1921667,51.04616667,57.67766667,72.10483333,2.52E+18,4080.866833,1335.079,1333.534833,1395.001667,1395,1018.323,910.9645,1101.743167,1129.208167,934.3708333,1517.380167,1569.883167,1101.44,1036.753833,868.4345,548.0825,3171.925167,2477.935833,511.592,66.28833333,5649.754667,805.1373333,70.87333333,2.275,0.266666667,8.218333333,2.15,12.47166667,0.568333333,0.102333333,2.487066667,22.5,,72.41,0.65,J22575,42,1900,A1X0154QKLQ000001X,J22575,8,1,56,56,0,0,43.28,123204,1025501
01-09-2021 00:00,0.881666667,1379.878833,0.158666667,0.006,37.50433333,37.5,29.9985,30,2.154666667,347.9745,487.621,674.3616667,50.85116667,58.011,73.113,2.52E+18,4080.857,1334.531167,1333.758333,1395.010167,1395,1015.536167,908.6338333,1100.9355,1129.483833,934.3565,1516.044833,1569.601333,1101.44,1036.596167,868.8223333,548.6755,3173.794667,2476.328333,511.2476667,67.8005,5649.977333,805.4288333,71.046875,2.44125,0.061125,8.11625,1.95375,12.6625,0.5775,0.128125,2.488146875,22.1875,,70,0.65,J22575,39,2400,A1X0154QKLQ000001X,J22575,8,1,56,56,0,0,43.28,123204,1025501
