Repository: RitwikKhandelwal/Piramal-Kosamba

File: 2. Efficiency/45tpd/1. Flat Files/Flint_B5.csv (part 14 of 43)
e,B5 HP Set Value,B5 LP Process value,B5 LP Set Value,Header Gas Pressure Process value,Recuprator Left Bottom temp Process value,Recuprator Left Middle temp Process value,Recuprator Left top temp Process value,Recuprator Right Bottom temp Process value,Recuprator Right Middle temp Process value,Recuprator Right top temp Process value,Row Key,Total cold air flow  Process value,B5 Front Bottom temp Process value,B5 front Top temp Process value,B5 Rear Top temp Process value,B5 Rear Top temp Set Value,Melter Bottom 1 temp Process value,Melter Bottom 2 temp Process value,Melter Bottom 3 temp Process value,Melter Bottom 4 temp Process value,Melter Bottom 5 temp Process value,Melter Crown 1 temp Process value,Melter Crown 2 temp Process value,Riser temp( not available) Process value,Thraot Sleeper Process value,west gas channel right side Process value,Total gas flow Process value,Total hot air left Process value,Total hot air right Process value,Total hot air left temp Process value,Total hot air right temp Process value,Total hot air Process value,Thermocouple stack ( Chimney) left Process value,chem_comp_SiO2,chem_comp_Al2O3,chem_comp_Fe2O3,chem_comp_CaO,chem_comp_MgO,chem_comp_Na2O,chem_comp_K2O,chem_comp_SO3,physical_test_density_gm_cc,physical_test_seed_count_result,,DPR Eff,ActDrw(Ton),JobNumber,DefectCountSum,SampleSizeSum,FGCode,Number,NumberOfSection,NumberOfGob,GobCutPerMinute,ISMachineActualSpeed,GobWeightLow,GobWeightHigh,GlassDraw,PackedQunatity,ProductionOrderNumber
23-02-2021 15:00,1.088666667,1397.643667,0.212666667,-0.141333333,37.02083333,37,30.004,30,2.174333333,350.6648333,523.113,690.632,85.0985,95.05816667,125.87,2.52E+18,4081.063167,1325.339333,1325.019,1335.076833,1335,1292.847333,1291.6555,1286.867667,1309.665333,1244.042333,1510.115167,1581.592333,1101.44,1414.636667,1395.8115,570.5276667,3251.918167,2397.4185,536.1651667,107.2795,5649.381167,827.5108333,71.04,2.268571429,0.062214286,8.488571429,1.961428571,12.94285714,0.49,0.141571429,2.489757143,22.71428571,,82.14,0.53,J19193,29,1700,F1T0864QKLQ000001X,J19193,7,3,91,273,0,0,191.78,3178251,1021933
23-02-2021 16:00,1.051,1396.469833,0.203,-0.006166667,37.00816667,37,30.01416667,30,2.174666667,347.7405,518.5413333,686.1816667,83.68083333,93.4825,123.957,2.52E+18,4081.11,1325.014833,1325.015667,1334.993833,1335,1293.360667,1291.428667,1286.841667,1309.536333,1244.252333,1508.232333,1580.591667,1101.44,1414.905333,1392.526,577.447,3253.293667,2395.470833,531.7058333,105.4283333,5648.926,823.7375,71.04,2.268571429,0.062214286,8.488571429,1.961428571,12.94285714,0.49,0.141571429,2.489757143,22.71428571,,80.36,0.53,J19193,39,2600,F1T0864QKLQ000001X,J19193,7,3,91,273,0,0,191.78,3178251,1021933
23-02-2021 18:00,0.984,1397.535833,0.197666667,-0.005333333,36.98083333,37,30.001,30,2.175,343.4395,514.7856667,680.2965,80.83983333,91.046,121.7491667,2.52E+18,4081.2705,1323.2035,1330.08,1335.003167,1335,1292.8375,1292.8695,1286.592667,1310.123,1244.694333,1507.638167,1579.384667,1101.44,1414.2245,1395.453333,586.2848333,3254.377167,2394.441,527.2568333,103.2235,5648.9015,820.4691667,71.04,2.268571429,0.062214286,8.488571429,1.961428571,12.94285714,0.49,0.141571429,2.489757143,22.71428571,,80.36,0.53,J19193,32,2800,F1T0864QKLQ000001X,J19193,7,3,91,273,0,0,191.78,3178251,1021933
23-02-2021 19:00,0.970833333,1396.354333,0.200666667,-0.021,37.01416667,37,30.00733333,30,2.1755,343.6453333,515.3305,680.9131667,80.28416667,90.15883333,120.2643333,2.52E+18,4081.204833,1323.341333,1330.032,1335.012333,1335,1291.851333,1293.556167,1286.069,1310.484333,1244.268833,1509.565,1578.847333,1101.44,1413.741833,1396.6185,589.8133333,3252.887833,2397.195333,527.42,101.7928333,5650.086167,821.0676667,71.04,2.268571429,0.062214286,8.488571429,1.961428571,12.94285714,0.49,0.141571429,2.489757143,22.71428571,,80.36,0.53,J19193,34,3100,F1T0864QKLQ000001X,J19193,7,3,91,273,0,0,191.78,3178251,1021933
23-02-2021 20:00,0.972833333,1396.528167,0.206833333,-0.013666667,36.9885,37,29.9955,30,2.174666667,345.4228333,517.0245,683.4195,80.67133333,90.394,120.3431667,2.52E+18,4081.0835,1322.983833,1329.979167,1334.994,1335,1291.018,1294.632833,1285.493833,1310.956667,1243.695667,1507.528333,1578.922167,1101.44,1413.0855,1398.147333,594.4395,3250.242,2399.0805,528.7738333,101.5511667,5649.398667,822.699,71.04,2.268571429,0.062214286,8.488571429,1.961428571,12.94285714,0.49,0.141571429,2.489757143,22.71428571,,80.36,0.53,J19193,33,2700,F1T0864QKLQ000001X,J19193,7,3,91,273,0,0,191.78,3178251,1021933
23-02-2021 21:00,0.961666667,1396.3715,0.184166667,-0.019166667,36.99133333,37,30.00383333,30,2.1735,351.5311667,524.7796667,692.82,81.81933333,91.49783333,121.8633333,2.52E+18,4081.110667,1323.692,1330.046,1334.992667,1335,1290.856167,1293.899167,1285.660333,1311.352333,1243.418667,1509.427333,1579.222167,1101.44,1412.876667,1404.654167,599.0436667,3243.3785,2407.535333,536.1461667,102.4976667,5650.949333,830.2123333,71.04,2.268571429,0.062214286,8.488571429,1.961428571,12.94285714,0.49,0.141571429,2.489757143,22.71428571,,80.36,0.53,J19193,29,2700,F1T0864QKLQ000001X,J19193,7,3,91,273,0,0,191.78,3178251,1021933
23-02-2021 22:00,0.979333333,1395.734833,0.181833333,-0.0295,37.00983333,37,30,30,2.173333333,353.3435,528.1325,696.7315,81.92466667,91.95516667,123.1365,2.52E+18,4081.030667,1323.880333,1329.9795,1334.997333,1335,1291.271,1292.092,1286.129333,1311.122333,1243.163833,1515.4245,1580.903833,1101.44,1412.895333,1408.479833,599.9518333,3241.072333,2409.7195,540.549,103.6235,5650.701167,833.7966667,71.04,2.268571429,0.062214286,8.488571429,1.961428571,12.94285714,0.49,0.141571429,2.489757143,22.71428571,,80.36,0.53,J19193,30,2900,F1T0864QKLQ000001X,J19193,7,3,91,273,0,0,191.78,3178251,1021933
23-02-2021 23:00,0.982333333,1396.765333,0.189833333,0.029,36.98833333,37,30.0175,30,2.172833333,354.2378333,530.8141667,698.7758333,82.36766667,92.28183333,123.5676667,2.52E+18,4080.965333,1324.312,1329.971833,1335.026667,1335,1292.144167,1292.100333,1286.606,1311.245833,1242.903167,1512.828167,1580.834,1101.44,1413.5795,1408.591833,600.3691667,3240.6595,2408.6455,542.3823333,103.9123333,5649.22,836.9725,71.04,2.268571429,0.062214286,8.488571429,1.961428571,12.94285714,0.49,0.141571429,2.489757143,22.71428571,,80.36,0.53,J19193,28,2700,F1T0864QKLQ000001X,J19193,7,3,91,273,0,0,191.78,3178251,1021933
24-02-2021 00:00,1.089166667,1396.0795,0.207333333,-0.023,37.0005,37,30.01,30,2.173833333,353.891,530.8265,698.7746667,81.9925,92.0235,123.6333333,2.52E+18,4080.967,1325.245,1329.997167,1335.0055,1335,1293.3235,1291.466,1287.021333,1311.108667,1243.138,1516.349167,1580.738667,1101.44,1414.573833,1410.672,598.2323333,3239.734333,2409.2075,542.2085,104.0401667,5648.952333,837.6238333,70.98833333,2.346666667,0.0715,8.493333333,2.121666667,12.755,0.623333333,0.105166667,2.48455,27.33333333,,69.88,0.53,J19193,28,2600,F1T0864QKLQ000001X,J19193,7,3,91,273,0,0,191.78,3178251,1021933
24-02-2021 02:00,1.298333333,1396.051167,0.184166667,-0.0175,36.98333333,37,30.00633333,30,2.174166667,345.8621667,520.3093333,687.2943333,78.462,87.47433333,116.8125,2.52E+18,4080.9625,1324.202667,1330.069167,1335.017167,1335,1294.101,1290.275833,1287.051167,1309.908667,1243.761333,1506.7985,1578.540167,1101.44,1414.9205,1393.741667,598.0051667,3242.609333,2407.171333,531.2878333,98.78866667,5649.739667,828.878,70.98833333,2.346666667,0.0715,8.493333333,2.121666667,12.755,0.623333333,0.105166667,2.48455,27.33333333,,80.36,0.53,J19193,31,2600,F1T0864QKLQ000001X,J19193,7,3,91,273,0,0,191.78,3178251,1021933
24-02-2021 03:00,1.258833333,1395.434667,0.165,-0.018833333,37.03533333,37,29.99116667,30,2.1735,349.9846667,526.1858333,694.3503333,81.01366667,89.71183333,118.5501667,2.52E+18,4081.1625,1324.800667,1329.926167,1334.955,1335,1293.569833,1289.603,1286.8545,1309.062333,1243.5525,1508.025,1578.313833,1101.44,1414.581,1396.940167,597.8936667,3238.916,2409.911667,537.7603333,99.74316667,5648.769,832.9055,70.98833333,2.346666667,0.0715,8.493333333,2.121666667,12.755,0.623333333,0.105166667,2.48455,27.33333333,,80.36,0.53,J19193,26,2000,F1T0864QKLQ000001X,J19193,7,3,91,273,0,0,191.78,3178251,1021933
24-02-2021 04:00,1.194333333,1396.2285,0.17,-0.013666667,37.00133333,37,29.99083333,30,2.173166667,350.0853333,523.6715,690.5228333,82.87633333,91.52566667,120.102,2.52E+18,4081.1725,1324.805,1330.046833,1335.020833,1335,1292.804167,1289.8835,1286.702167,1308.9765,1243.340167,1506.4405,1577.150667,1101.44,1414.112167,1392.683667,604.2188333,3244.7975,2403.0585,535.5306667,101.6731667,5647.6955,830.738,70.98833333,2.346666667,0.0715,8.493333333,2.121666667,12.755,0.623333333,0.105166667,2.48455,27.33333333,,80.36,0.53,J19193,26,2400,F1T0864QKLQ000001X,J19193,7,3,91,273,0,0,191.78,3178251,1021933
24-02-2021 05:00,1.185666667,1397.1885,0.150833333,-0.0385,36.98333333,37,29.99516667,30,2.172,356.885,533.6763333,700.1076667,84.88083333,93.552,122.2498333,2.52E+18,4081.225333,1324.3565,1329.9335,1334.944167,1335,1293.653333,1289.385333,1286.669833,1309.053167,1243.1475,1513.246,1580.819,1101.44,1413.590667,1399.6495,602.8806667,3238.144167,2411.027167,543.2261667,103.5286667,5649.197167,840.0976667,70.98833333,2.346666667,0.0715,8.493333333,2.121666667,12.755,0.623333333,0.105166667,2.48455,27.33333333,,80.36,0.53,J19193,24,2300,F1T0864QKLQ000001X,J19193,7,3,91,273,0,0,191.78,3178251,1021933
24-02-2021 06:00,1.146,1397.096667,0.145833333,-0.007333333,37.0445,37,29.99533333,30,2.173333333,355.0801667,531.1471667,697.5308333,87.1695,95.69683333,124.1228333,2.52E+18,4081.141333,1323.801833,1329.981,1334.9335,1335,1294.330667,1289.177667,1286.7975,1308.238333,1243.062833,1513.577,1582.242167,1101.44,1413.725667,1396.0565,590.7211667,3245.1875,2404.832,542.7188333,105.6241667,5649.859,836.5378333,70.98833333,2.346666667,0.0715,8.493333333,2.121666667,12.755,0.623333333,0.105166667,2.48455,27.33333333,,80.36,0.53,J19193,25,2200,F1T0864QKLQ000001X,J19193,7,3,91,273,0,0,191.78,3178251,1021933
24-02-2021 07:00,1.0885,1396.472333,0.239833333,-0.041666667,36.98066667,37,30.001,30,2.173833333,353.4431667,527.4976667,692.7301667,89.37516667,98.1125,126.4598333,2.52E+18,4081.177167,1324.561333,1329.936833,1334.865667,1335,1292.9325,1291.388833,1287.115833,1308.620333,1243.284667,1511.997333,1580.714,1101.44,1414.385,1394.407333,586.031,3252.044833,2397.693167,538.2916667,107.9588333,5649.715333,832.4866667,70.98833333,2.346666667,0.0715,8.493333333,2.121666667,12.755,0.623333333,0.105166667,2.48455,27.33333333,,80.36,0.53,J19193,24,2100,F1T0864QKLQ000001X,J19193,7,3,91,273,0,0,191.78,3178251,1021933
24-02-2021 08:00,1.053333333,1395.009667,0.220666667,-0.042833333,36.97116667,37,30.0035,30,2.173833333,353.306,527.6551667,691.4473333,90.77716667,99.51666667,127.9111667,2.52E+18,4081.074333,1325.5705,1330.002167,1334.986,1335,1291.9175,1293.6515,1286.87,1309.667,1243.518333,1510.088333,1580.144833,1101.44,1414.6305,1392.216667,588.1621667,3253.964,2395.820333,537.8005,109.5711667,5649.496,832.4661667,70.98833333,2.346666667,0.0715,8.493333333,2.121666667,12.755,0.623333333,0.105166667,2.48455,27.33333333,,76.79,0.53,J19193,23,1700,F1T0864QKLQ000001X,J19193,7,3,91,273,0,0,191.78,3178251,1021933
24-02-2021 10:00,0.9865,1396.502167,0.208333333,-0.133,37.00316667,37,29.98466667,30,2.172833333,354.0503333,528.4985,692.656,91.746,100.7386667,129.5676667,2.52E+18,4080.950167,1326.639833,1330.056333,1335.067333,1335,1289.974667,1296.45,1285.567667,1311.378833,1243.675333,1511.024833,1580.5775,1101.44,1414.563333,1392.297833,591.753,3255.568833,2392.984667,538.3738333,111.2988333,5648.569333,832.929,70.98833333,2.346666667,0.0715,8.493333333,2.121666667,12.755,0.623333333,0.105166667,2.48455,27.33333333,,80.36,0.53,J19193,42,2200,F1T0864QKLQ000001X,J19193,7,3,91,273,0,0,191.78,3178251,1021933
24-02-2021 11:00,0.993333333,1397.508333,0.208,-0.0595,37.01133333,37,29.99166667,30,2.172333333,356.4943333,532.2868333,696.359,92.77533333,101.5711667,130.3785,2.52E+18,4080.918333,1327.535333,1330.076167,1335.093167,1335,1289.586333,1297.185167,1284.840667,1311.964,1243.715,1507.220167,1580.325,1101.44,1414.752167,1393.719167,591.8435,3251.849333,2397.215167,540.5143333,111.8905,5649.072333,837.0918333,70.98833333,2.346666667,0.0715,8.493333333,2.121666667,12.755,0.623333333,0.105166667,2.48455,27.33333333,,80.36,0.53,J19193,25,1700,F1T0864QKLQ000001X,J19193,7,3,91,273,0,0,191.78,3178251,1021933
24-02-2021 12:00,0.990666667,1396.503,0.211166667,-0.030833333,37.04366667,37,30.0075,30,2.173,358.1063333,535.2883333,700.612,92.6695,101.9096667,131.4013333,2.52E+18,4080.894,1328.029833,1329.9645,1334.991,1335,1288.763333,1297.289167,1284.224833,1311.895167,1243.837833,1514.684667,1580.315333,1101.44,1414.618333,1399.227667,594.8435,3249.768167,2401.328667,545.2548333,112.845,5651.266167,838.8676667,70.98833333,2.346666667,0.0715,8.493333333,2.121666667,12.755,0.623333333,0.105166667,2.48455,27.33333333,,80.36,0.53,J19193,26,2000,F1T0864QKLQ000001X,J19193,7,3,91,273,0,0,191.78,3178251,1021933
24-02-2021 13:00,0.969833333,1397.116833,0.215666667,-0.018833333,36.995,37,29.9985,30,2.172,356.7395,534.4035,699.1036667,90.4035,99.7795,129.5838333,2.52E+18,4080.852333,1327.678167,1330.051667,1334.979833,1335,1288.604333,1298.140167,1283.682667,1312.3165,1243.871667,1514.196833,1579.894333,1101.44,1414.654833,1400.676667,595.3548333,3248.393167,2401.245,544.0708333,111.5468333,5649.870667,839.092,70.98833333,2.346666667,0.0715,8.493333333,2.121666667,12.755,0.623333333,0.105166667,2.48455,27.33333333,,80.36,0.53,J19193,28,1700,F1T0864QKLQ000001X,J19193,7,3,91,273,0,0,191.78,3178251,1021933
24-02-2021 14:00,0.951833333,1397.3065,0.198833333,-0.0195,37.0185,37,30.00433333,30,2.173,357.307,535.7336667,701.4561667,88.97083333,98.14333333,127.7745,2.52E+18,4080.869667,1326.504,1329.9715,1335.066833,1335,1288.818333,1298.8225,1283.695333,1312.5895,1243.925833,1517.388,1580.550667,1101.44,1414.7285,1403.568833,595.4643333,3245.1725,2406.505667,546.0183333,109.6943333,5651.8485,840.128,70.98833333,2.346666667,0.0715,8.493333333,2.121666667,12.755,0.623333333,0.105166667,2.48455,27.33333333,,80.36,0.53,J19193,25,1500,F1T0864QKLQ000001X,J19193,7,3,91,273,0,0,191.78,3178251,1021933
24-02-2021 15:00,0.930166667,1396.176167,0.202666667,-0.014,37.00433333,37,30.00616667,30,2.174166667,353.5191667,530.7291667,696.4198333,86.76833333,96.06733333,125.8216667,2.52E+18,4080.931,1325.9735,1330.021667,1335.030833,1335,1289.393833,1299.8365,1283.829,1312.962833,1243.966333,1515.5425,1581.212833,1101.44,1415.093167,1399.799667,590.247,3247.058,2404.190833,541.918,107.9033333,5651.302333,835.8126667,70.98833333,2.346666667,0.0715,8.493333333,2.121666667,12.755,0.623333333,0.105166667,2.48455,27.33333333,,80.36,0.53,J19193,37,2200,F1T0864QKLQ000001X,J19193,7,3,91,273,0,0,191.78,3178251,1021933
24-02-2021 16:00,0.916833333,1396.569667,0.193166667,-0.0175,36.996,37,29.99433333,30,2.174666667,352.4265,529.1515,694.9295,85.21516667,94.40766667,124.0431667,2.52E+18,4080.917167,1325.523833,1329.991833,1335.0005,1335,1289.283167,1300.184667,1283.851167,1313.4115,1244.2495,1515.641167,1581.821667,1101.44,1415.487333,1400.440333,589.172,3245.282667,2405.781833,539.7403333,106.0636667,5651.368833,834.4226667,70.98833333,2.346666667,0.0715,8.493333333,2.121666667,12.755,0.623333333,0.105166667,2.48455,27.33333333,,80.36,0.53,J19193,45,2300,F1T0864QKLQ000001X,J19193,7,3,91,273,0,0,191.78,3178251,1021933
24-02-2021 18:00,0.8875,1396.071667,0.2,-0.037833333,37.01266667,37,30.0015,30,2.174333333,352.2676667,529.506,694.941,83.57766667,92.67766667,122.41,2.52E+18,4081.156333,1324.418167,1330.144167,1334.994333,1335,1289.1915,1300.19,1283.286,1313.649333,1244.9625,1516.377833,1582.2645,1101.44,1416.013667,1404.693667,587.9713333,3243.262,2406.946333,539.1081667,104.0383333,5650.076167,834.8805,70.98833333,2.346666667,0.0715,8.493333333,2.121666667,12.755,0.623333333,0.105166667,2.48455,27.33333333,,80.36,0.53,J19193,31,2900,F1T0864QKLQ000001X,J19193,7,3,91,273,0,0,191.78,3178251,1021933
24-02-2021 19:00,0.868,1397.354833,0.197166667,-0.0345,36.9985,37,30.00833333,30,2.1755,352.872,530.9953333,696.946,83.2675,92.3995,122.254,2.52E+18,4081.2455,1326.211167,1329.952667,1335.0015,1335,1289.3965,1300.47,1283.005333,1313.739833,1244.7025,1518.686333,1582.296,1101.44,1416.289333,1406.145,583.261,3241.546667,2407.396667,541.098,103.8046667,5649.020667,836.4886667,70.98833333,2.346666667,0.0715,8.493333333,2.121666667,12.755,0.623333333,0.105166667,2.48455,27.33333333,,80.36,0.53,J19193,32,2800,F1T0864QKLQ000001X,J19193,7,3,91,273,0,0,191.78,3178251,1021933
24-02-2021 20:00,0.845833333,1396.832833,0.2085,-0.032333333,36.994,37,29.97883333,30,2.176333333,348.8233333,525.3118333,691.0136667,82.639,91.65183333,121.2065,2.52E+18,4081.285333,1326.596167,1330.048167,1335.011833,1335,1289.510333,1300.878833,1282.928667,1314.369833,1245.004167,1514.250667,1581.440667,1101.44,1416.869333,1397.561167,580.6556667,3245.5155,2405.1975,536.8931667,102.9823333,5650.523167,831.0495,70.98833333,2.346666667,0.0715,8.493333333,2.121666667,12.755,0.623333333,0.105166667,2.48455,27.33333333,,70.71,0.53,J19193,33,2800,F1T0864QKLQ000001X,J19193,7,3,91,273,0,0,191.78,3178251,1021933
24-02-2021 21:00,0.824,1396.563833,0.197833333,-0.02,36.993,37,30.0095,30,2.175166667,344.3933333,519.5573333,683.0673333,81.27883333,90.17383333,119.3833333,2.52E+18,4081.216667,1326.906167,1329.986667,1335.002667,1335,1289.3345,1300.563667,1282.857167,1314.636167,1245.148833,1507.895167,1579.004333,1101.44,1416.8625,1390.712,595.6968333,3248.929167,2400.297833,530.0086667,101.578,5649.236833,826.4935,70.98833333,2.346666667,0.0715,8.493333333,2.121666667,12.755,0.623333333,0.105166667,2.48455,27.33333333,,80.36,0.53,J19193,28,2700,F1T0864QKLQ000001X,J19193,7,3,91,273,0,0,191.78,3178251,1021933
24-02-2021 22:00,0.816666667,1396.341833,0.203833333,-0.012,36.98466667,37,29.9855,30,2.174333333,345.4453333,521.297,684.8118333,80.77016667,89.48316667,118.402,2.52E+18,4081.088167,1327.1095,1329.971667,1334.979,1335,1288.316,1299.387167,1282.4235,1313.885667,1244.877,1509.119,1579.690167,1101.44,1415.9565,1392.700167,609.2478333,3245.59,2403.891833,530.523,100.4923333,5649.530167,828.0756667,70.98833333,2.346666667,0.0715,8.493333333,2.121666667,12.755,0.623333333,0.105166667,2.48455,27.33333333,,69.91,0.53,J19193,29,2600,F1T0864QKLQ000001X,J19193,7,3,91,273,0,0,191.78,3178251,1021933
24-02-2021 23:00,0.818833333,1397.0075,0.206833333,-0.0135,36.99666667,37,29.99416667,30,2.174833333,346.2138333,522.7873333,686.6196667,81.18783333,89.634,118.328,2.52E+18,4081.003167,1326.793167,1330.011833,1335.028,1335,1287.637,1298.427833,1281.663833,1313.215833,1244.234167,1507.7665,1579.239167,1101.44,1415.03,1391.793667,609.7581667,3245.071167,2405.632167,532.3833333,100.2351667,5650.7675,829.2726667,70.98833333,2.346666667,0.0715,8.493333333,2.121666667,12.755,0.623333333,0.105166667,2.48455,27.33333333,,80.36,0.53,J19193,27,2400,F1T0864QKLQ000001X,J19193,7,3,91,273,0,0,191.78,3178251,1021933
25-02-2021 00:00,0.834,1396.437167,0.1985,-0.014,36.993,37,29.99983333,30,2.174,346.4046667,523.7705,687.647,79.96333333,88.67316667,117.4026667,2.52E+18,4080.863833,1326.0485,1330.018333,1334.972667,1335,1286.585167,1297.6545,1280.912667,1312.704167,1243.638667,1508.914,1579.3245,1101.44,1414.517667,1394.520667,615.437,3241.683833,2408.848167,533.0883333,99.70866667,5650.625,830.9155,71.03428571,2.278571429,0.062342857,8.5,1.955714286,12.92285714,0.487142857,0.141142857,2.489814286,24.57142857,,80.36,0.53,J19193,28,2700,F1T0864QKLQ000001X,J19193,7,3,91,273,0,0,191.78,3178251,1021933
25-02-2021 02:00,0.8105,1397.378667,0.2155,-0.034166667,37.02033333,37,30.0045,30,2.176,346.8273333,525.038,689.4716667,78.793,87.0635,115.1736667,2.52E+18,4080.929,1325.651333,1329.956667,1335.032333,1335,1285.802667,1296.845167,1279.849667,1312.663833,1243.103833,1510.5,1579.304333,1101.44,1413.868833,1394.870167,615.2363333,3237.631833,2411.0225,534.55,97.4145,5648.682333,832.4583333,71.03428571,2.278571429,0.062342857,8.5,1.955714286,12.92285714,0.487142857,0.141142857,2.489814286,24.57142857,,80.36,0.53,J19193,26,2500,F1T0864QKLQ000001X,J19193,7,3,91,273,0,0,191.78,3178251,1021933
25-02-2021 03:00,0.792666667,1396.661833,0.1615,-0.011166667,36.98733333,37,29.98033333,30,2.175,345.9738333,523.7921667,687.6701667,79.60633333,87.65883333,115.5511667,2.52E+18,4081.112167,1326.398833,1329.991333,1334.974167,1335,1285.534,1296.161833,1279.675833,1312.6375,1242.956833,1506.818833,1578.646,1101.44,1414.678333,1391.274833,614.8845,3238.971667,2408.6725,533.5921667,97.64283333,5647.551167,830.6596667,71.03428571,2.278571429,0.062342857,8.5,1.955714286,12.92285714,0.487142857,0.141142857,2.489814286,24.57142857,,80.36,0.53,J19193,27,2200,F1T0864QKLQ000001X,J19193,7,3,91,273,0,0,191.78,3178251,1021933
25-02-2021 04:00,0.7725,1396.714167,0.163333333,-0.024666667,37.00366667,37,30.0235,30,2.174,347.1368333,524.6996667,687.0103333,81.4765,89.24266667,116.6766667,2.52E+18,4081.230333,1326.235667,1329.9475,1334.988,1335,1284.642667,1295.510167,1279.714333,1312.419167,1242.753,1506.925333,1578.050833,1101.44,1414.744833,1390.126167,616.9938333,3240.98,2406.576833,533.7375,98.63633333,5647.4815,831.055,71.03428571,2.278571429,0.062342857,8.5,1.955714286,12.92285714,0.487142857,0.141142857,2.489814286,24.57142857,,80.36,0.53,J19193,25,1900,F1T0864QKLQ000001X,J19193,7,3,91,273,0,0,191.78,3178251,1021933
25-02-2021 05:00,0.7655,1397.5375,0.15,-0.024833333,37.02166667,37,30.00716667,30,2.173666667,348.6738333,526.2975,688.0628333,83.20816667,90.94666667,118.186,2.52E+18,4081.227167,1325.824167,1329.9875,1334.999,1335,1284.319167,1295.608333,1279.166833,1312.463333,1242.4725,1507.903667,1577.708833,1101.44,1414.212333,1390.650167,619.1383333,3242.6155,2408.1265,534.9576667,100.184,5650.7135,832.048,71.03428571,2.278571429,0.062342857,8.5,1.955714286,12.92285714,0.487142857,0.141142857,2.489814286,24.57142857,,80.36,0.53,J19193,23,2100,F1T0864QKLQ000001X,J19193,7,3,91,273,0,0,191.78,3178251,1021933
25-02-2021 06:00,0.7485,1397.434667,0.157666667,-0.085,36.9985,37,30.01683333,30,2.1725,352.3641667,530.7456667,692.4296667,85.92766667,93.65266667,120.8025,2.52E+18,4081.172167,1325.935167,1329.972167,1334.968167,1335,1284.018,1295.332667,1279.135667,1311.9235,1242.1595,1510.217,1577.590667,1101.44,1413.764,1394.237333,621.9831667,3242.880333,2406.868333,539.0065,102.5273333,5649.698,835.3748333,71.03428571,2.278571429,0.062342857,8.5,1.955714286,12.92285714,0.487142857,0.141142857,2.489814286,24.57142857,,80.36,0.53,J19193,28,2500,F1T0864QKLQ000001X,J19193,7,3,91,273,0,0,191.78,3178251,1021933
25-02-2021 07:00,0.725666667,1397.402333,0.210333333,-0.021166667,37.02983333,37,30.017,30,2.172166667,355.2776667,534.1056667,696.0735,87.52766667,95.53816667,123.1091667,2.52E+18,4081.083167,1325.684333,1329.9705,1334.966333,1335,1284.323667,1294.728167,1278.8425,1311.460667,1241.979333,1510.1255,1577.368167,1101.44,1413.635833,1397.287167,621.8075,3240.638833,2405.9465,542.6713333,104.843,5646.4325,837.8145,71.03428571,2.278571429,0.062342857,8.5,1.955714286,12.92285714,0.487142857,0.141142857,2.489814286,24.57142857,,80.36,0.53,J19193,30,2700,F1T0864QKLQ000001X,J19193,7,3,91,273,0,0,191.78,3178251,1021933
25-02-2021 08:00,0.694833333,1397.279167,0.203,-0.026666667,36.97933333,37,30.00383333,30,2.171833333,358.6508333,538.5503333,701.4385,90.38366667,98.50816667,126.4803333,2.52E+18,4081.018833,1325.897,1329.995,1334.984833,1335,1284.3275,1294.750333,1278.824167,1311.362167,1241.976167,1512.568,1578.177167,1101.44,1414.002,1400.291833,616.9531667,3240.488167,2410.825,547.6408333,107.6585,5651.570167,841.3361667,71.03428571,2.278571429,0.062342857,8.5,1.955714286,12.92285714,0.487142857,0.141142857,2.489814286,24.57142857,,80.36,0.53,J19193,30,2600,F1T0864QKLQ000001X,J19193,7,3,91,273,0,0,191.78,3178251,1021933
25-02-2021 10:00,0.634666667,1395.649333,0.201,-0.113833333,36.95683333,37,29.99283333,30,2.172333333,356.6215,533.8651667,695.1365,93.01166667,101.4158333,129.5388333,2.52E+18,4080.945833,1327.365167,1330.0595,1334.989333,1335,1284.974667,1293.713333,1279.403333,1311.202667,1242.201,1508.621167,1578.371167,1101.44,1414.725,1392.346667,613.0175,3250.016333,2401.9545,542.4878333,111.0275,5652.1045,836.1921667,71.03428571,2.278571429,0.062342857,8.5,1.955714286,12.92285714,0.487142857,0.141142857,2.489814286,24.57142857,,80.36,0.53,J19193,33,2600,F1T0864QKLQ000001X,J19193,7,3,91,273,0,0,191.78,3178251,1021933
25-02-2021 11:00,0.6335,1396.7575,0.205,-0.032333333,37.00933333,37,30.0075,30,2.173833333,356.176,533.7863333,694.4901667,92.32266667,100.9401667,129.4631667,2.52E+18,4080.898833,1326.944833,1330.003667,1335.079167,1335,1283.915667,1293.014667,1280.394167,1310.758,1242.482667,1509.217333,1578.823833,1101.44,1414.859667,1394.174167,617.0481667,3249.440833,2398.404333,541.3878333,111.231,5647.865,836.4851667,71.03428571,2.278571429,0.062342857,8.5,1.955714286,12.92285714,0.487142857,0.141142857,2.489814286,24.57142857,,80.36,0.53,J19193,28,2100,F1T0864QKLQ000001X,J19193,7,3,91,273,0,0,191.78,3178251,1021933
25-02-2021 12:00,0.642,1397.827333,0.195,-0.018166667,36.9735,37,30.00966667,30,2.174833333,356.8028333,535.4388333,696.972,90.96183333,99.84366667,128.7505,2.52E+18,4080.9535,1326.980667,1329.971,1334.8935,1335,1284.3835,1293.629333,1280.121,1310.586167,1242.512833,1510.771333,1578.606833,1101.44,1414.785667,1397.781,609.6601667,3246.058167,2404.738667,543.4445,110.6846667,5650.767333,838.4123333,71.03428571,2.278571429,0.062342857,8.5,1.955714286,12.92285714,0.487142857,0.141142857,2.489814286,24.57142857,,80.36,0.53,J19193,36,2400,F1T0864QKLQ000001X,J19193,7,3,91,273,0,0,191.78,3178251,1021933
25-02-2021 13:00,0.665166667,1397.355333,0.189166667,-0.010666667,36.99533333,37,29.97316667,30,2.175,356.548,536.0366667,698.4866667,88.87566667,97.82633333,126.9371667,2.52E+18,4080.9285,1327.417167,1330.073833,1335.104833,1335,1285.0095,1293.905167,1279.845333,1310.4515,1242.565167,1516.110167,1578.446167,1101.44,1414.814667,1400.781,604.0411667,3243.335,2406.841167,544.815,109.0801667,5650.796167,839.36,71.03428571,2.278571429,0.062342857,8.5,1.955714286,12.92285714,0.487142857,0.141142857,2.489814286,24.57142857,,80.36,0.53,J19193,33,2200,F1T0864QKLQ000001X,J19193,7,3,91,273,0,0,191.78,3178251,1021933
25-02-2021 14:00,0.675166667,1395.8505,0.203333333,-0.031333333,37.00566667,37,30.00833333,30,2.175833333,350.7051667,529.0961667,691.5651667,86.10083333,94.97466667,124.0258333,2.52E+18,4080.983333,1327.041,1329.932833,1335.001833,1335,1285.658667,1294.453833,1279.5475,1310.669167,1242.694167,1512.617167,1578.480667,1101.44,1414.92,1395.1675,595.4246667,3247.3335,2403.086,539.4625,106.5178333,5650.236667,833.2953333,71.03428571,2.278571429,0.062342857,8.5,1.955714286,12.92285714,0.487142857,0.141142857,2.489814286,24.57142857,,80.36,0.53,J19193,29,2400,F1T0864QKLQ000001X,J19193,7,3,91,273,0,0,191.78,3178251,1021933
25-02-2021 15:00,0.681833333,1396.337,0.210166667,-0.0165,37.01833333,37,29.9865,30,2.1765,347.7668333,524.8623333,686.5586667,84.04183333,92.8655,121.7148333,2.52E+18,4081.0765,1324.965667,1330.014667,1335.025667,1335,1285.730167,1294.618333,1279.491667,1310.8925,1243.069167,1510.068833,1578.426333,1101.44,1415.116167,1393.962,595.0938333,3246.248667,2403.396833,534.309,104.1395,5649.500167,829.687,71.03428571,2.278571429,0.062342857,8.5,1.955714286,12.92285714,0.487142857,0.141142857,2.489814286,24.57142857,,80.36,0.53,J19193,29,2000,F1T0864QKLQ000001X,J19193,7,3,91,273,0,0,191.78,3178251,1021933
25-02-2021 16:00,0.699833333,1397.707333,0.197666667,-0.032333333,37.022,37,30.00633333,30,2.176666667,348.8755,525.1286667,686.498,84.83616667,93.39816667,122.2178333,2.52E+18,4081.173167,1324.710833,1330.061667,1335.033333,1335,1285.304333,1294.525167,1279.102333,1310.563,1242.8755,1512.134667,1577.6475,1101.44,1415.073,1397.199667,597.6113333,3247.7085,2405.353333,533.9245,103.6446667,5653.051333,829.1098333,71.03428571,2.278571429,0.062342857,8.5,1.955714286,12.92285714,0.487142857,0.141142857,2.489814286,24.57142857,,80.36,0.53,J19193,37,2900,F1T0864QKLQ000001X,J19193,7,3,91,273,0,0,191.78,3178251,1021933
25-02-2021 18:00,0.716833333,1396.762167,0.217166667,-0.0325,37.00933333,37,30.0025,30,2.176666667,349.2575,527.9011667,690.1513333,81.9525,90.64383333,120.2396667,2.52E+18,4081.229167,1326.250333,1330.004167,1334.9945,1335,1285.397667,1294.8435,1278.3525,1310.602667,1242.658167,1513.8635,1576.848167,1101.44,1414.552833,1401.870333,600.2743333,3241.383833,2407.321,536.8683333,101.7598333,5648.712833,832.9476667,71.03428571,2.278571429,0.062342857,8.5,1.955714286,12.92285714,0.487142857,0.141142857,2.489814286,24.57142857,,80.36,0.53,J19193,34,2800,F1T0864QKLQ000001X,J19193,7,3,91,273,0,0,191.78,3178251,1021933
25-02-2021 19:00,0.7425,1396.048667,0.205166667,-0.007166667,37.01966667,37,29.98883333,30,2.1735,355.2566667,535.8683333,699.6853333,82.52916667,91.34383333,121.5848333,2.52E+18,4081.063333,1326.972167,1329.912,1334.999167,1335,1285.376833,1294.912667,1278.294,1310.719167,1242.395833,1494.721333,1576.539167,1101.44,1414.687333,1407.770667,618.7381667,3232.006333,2417.721167,543.3046667,101.912,5649.586,840.881,71.03428571,2.278571429,0.062342857,8.5,1.955714286,12.92285714,0.487142857,0.141142857,2.489814286,24.57142857,,80.36,0.53,J19193,30,2800,F1T0864QKLQ000001X,J19193,7,3,91,273,0,0,191.78,3178251,1021933
25-02-2021 20:00,0.771333333,1396.329333,0.197,-0.033333333,37.009,37,30.006,30,2.175333333,356.545,538.2226667,704.0455,82.32,91.28216667,122.4341667,2.52E+18,4080.722833,1326.823167,1330.031333,1334.933833,1335,1285.964,1295.347,1278.108333,1311.169167,1242.416167,1521.889333,1578.435,1101.44,1414.665667,1412.045667,614.3981667,3230.4375,2421.6965,548.6213333,102.9975,5651.918,843.0326667,71.03428571,2.278571429,0.062342857,8.5,1.955714286,12.92285714,0.487142857,0.141142857,2.489814286,24.57142857,,80.36,0.53,J19193,32,2600,F1T0864QKLQ000001X,J19193,7,3,91,273,0,0,191.78,3178251,1021933
25-02-2021 21:00,0.791166667,1397.485,0.184833333,-0.013333333,36.9995,37,29.988,30,2.174,357.0673333,539.0858333,704.9315,81.636,90.50516667,121.5065,2.52E+18,4080.441,1326.096,1329.946833,1335.051,1335,1286.673333,1295.913667,1278.355667,1311.8375,1242.573667,1512.668,1579.1325,1101.44,1415.191333,1412.9445,614.2133333,3227.398667,2424.6895,548.901,101.9816667,5652.102333,844.0993333,71.03428571,2.278571429,0.062342857,8.5,1.955714286,12.92285714,0.487142857,0.141142857,2.489814286,24.57142857,,80.36,0.53,J19193,30,2700,F1T0864QKLQ000001X,J19193,7,3,91,273,0,0,191.78,3178251,1021933
25-02-2021 22:00,0.813666667,1397.359333,0.203833333,-0.054,36.98316667,37,29.96166667,30,2.174166667,355.1885,536.2578333,703.3828333,80.81883333,89.872,121.3818333,2.52E+18,4080.575,1325.674667,1330.085,1334.986167,1335,1287.312833,1296.776,1278.5565,1312.054167,1242.784667,1522.614667,1580.4635,1101.44,1416.162833,1414.460333,610.1185,3228.604667,2420.083667,547.3606667,101.4498333,5648.6255,840.9471667,71.03428571,2.278571429,0.062342857,8.5,1.955714286,12.92285714,0.487142857,0.141142857,2.489814286,24.57142857,,80.36,0.53,J19193,34,2900,F1T0864QKLQ000001X,J19193,7,3,91,273,0,0,191.78,3178251,1021933
25-02-2021 23:00,0.799166667,1397.510333,0.203,0.016,37.00483333,37,30.00166667,30,2.175833333,349.8281667,529.305,695.7245,80.31516667,89.2635,120.4026667,2.52E+18,4080.687,1325.890833,1330.0275,1335.000333,1335,1287.789667,1297.480167,1278.8585,1312.574,1243.262667,1525.1815,1579.974167,1101.44,1417.164167,1406.775833,605.571,3235.112333,2415.241,541.9425,100.7293333,5650.345667,833.8355,71.03428571,2.278571429,0.062342857,8.5,1.955714286,12.92285714,0.487142857,0.141142857,2.489814286,24.57142857,,80.36,0.53,J19193,31,2800,F1T0864QKLQ000001X,J19193,7,3,91,273,0,0,191.78,3178251,1021933
26-02-2021 00:00,0.772333333,1397.473833,0.209833333,-0.027166667,37.0005,37,29.99616667,30,2.177333333,343.3451667,520.0028333,683.887,78.89416667,87.93383333,118.679,2.52E+18,4080.809667,1324.743,1330.012333,1335.019667,1335,1287.758,1297.584333,1279.131333,1312.979167,1243.587,1516.911333,1578.961667,1101.44,1417.3285,1398.940333,609.8095,3242.3,2406.7195,530.8616667,99.37166667,5649.183333,824.8805,71.005,2.34,0.072666667,8.491666667,2.125,12.77166667,0.61,0.1045,2.48485,23.5,,80.36,0.53,J19193,30,2800,F1T0864QKLQ000001X,J19193,7,3,91,273,0,0,191.78,3178251,1021933
26-02-2021 02:00,0.762833333,1397.139167,0.217333333,-0.056166667,36.998,37,29.99933333,30,2.176166667,344.5686667,521.4356667,685.6466667,78.24433333,86.83016667,116.9668333,2.52E+18,4081.189,1324.298167,1330.022833,1335.003167,1335,1286.137,1296.326667,1278.235,1312.077667,1243.466333,1512.711167,1577.732,1101.44,1415.978667,1400.763833,623.4928333,3238.074,2412.896,530.7195,97.39566667,5650.935667,825.569,71.005,2.34,0.072666667,8.491666667,2.125,12.77166667,0.61,0.1045,2.48485,23.5,,80.36,0.53,J19193,31,2200,F1T0864QKLQ000001X,J19193,7,3,91,273,0,0,191.78,3178251,1021933
26-02-2021 03:00,0.739166667,1396.752167,0.176,-0.035833333,37.00466667,37,29.9825,30,2.176,345.2011667,521.4046667,685.8113333,79.90933333,88.2705,117.8521667,2.52E+18,4081.3465,1324.385333,1329.888333,1334.977333,1335,1285.607167,1295.701167,1278.172833,1311.666667,1243.149,1512.604667,1577.082833,1101.44,1415.325833,1398.621,621.8876667,3240.929833,2408.042333,531.8596667,98.52,5648.895,825.1793333,71.005,2.34,0.072666667,8.491666667,2.125,12.77166667,0.61,0.1045,2.48485,23.5,,80.36,0.53,J19193,29,1900,F1T0864QKLQ000001X,J19193,7,3,91,273,0,0,191.78,3178251,1021933
26-02-2021 04:00,0.707666667,1395.818833,0.165,0.003166667,37.001,37,30.00766667,30,2.1745,350.0683333,528.2043333,691.1815,82.37433333,90.21166667,118.8425,2.52E+18,4081.3665,1324.551667,1330.087333,1335.031,1335,1284.9905,1296.170833,1278.381667,1311.8025,1242.645667,1515.974333,1577.132667,1101.44,1414.796167,1401.245667,621.8776667,3239.022333,2409.2405,536.7201667,99.85183333,5648.372333,832.2288333,71.005,2.34,0.072666667,8.491666667,2.125,12.77166667,0.61,0.1045,2.48485,23.5,,80.36,0.53,J19193,39,2400,F1T0864QKLQ000001X,J19193,7,3,91,273,0,0,191.78,3178251,1021933
26-02-2021 05:00,0.6815,1394.875667,0.173,-0.009333333,37.01233333,37,30.02,30,2.174833333,350.5413333,529.3066667,692.4511667,83.07483333,90.72766667,118.8165,2.52E+18,4081.365333,1323.9905,1329.9305,1334.922833,1335,1285.472667,1296.628333,1278.3635,1312.186,1242.454333,1514.697833,1578.3125,1101.44,1414.508167,1397.869,621.3298333,3238.313333,2410.728667,538.9656667,100.5058333,5649.1065,833.5291667,71.005,2.34,0.072666667,8.491666667,2.125,12.77166667,0.61,0.1045,2.48485,23.5,,80.36,0.53,J19193,34,1700,F1T0864QKLQ000001X,J19193,7,3,91,273,0,0,191.78,3178251,1021933
26-02-2021 07:00,0.646666667,1396.624333,0.211166667,-0.023333333,36.98783333,37,30.0035,30,2.174333333,352.5983333,529.7146667,692.1248333,88.768,96.52866667,124.5308333,2.52E+18,4081.162333,1324.699167,1334.994667,1335.036167,1335,1285.619667,1295.943167,1278.724667,1312.140833,1242.056667,1513.714667,1578.401,1101.44,1414.45,1395.734667,621.2468333,3244.907667,2404.723,539.4155,105.5706667,5649.491667,833.0068333,71.005,2.34,0.072666667,8.491666667,2.125,12.77166667,0.61,0.1045,2.48485,23.5,,80.36,0.53,J19193,20,1400,F1T0864QKLQ000001X,J19193,7,3,91,273,0,0,191.78,3178251,1021933
26-02-2021 08:00,0.621166667,1396.375167,0.2095,-0.023166667,37.01683333,37,30.0115,30,2.173166667,354.858,532.4116667,694.6008333,91.18616667,99.12116667,127.4161667,2.52E+18,4081.051167,1325.4425,1334.953833,1334.890667,1335,1286.200333,1296.1475,1278.755333,1312.374833,1242.125833,1511.825167,1578.678667,1101.44,1414.595667,1396.9735,622.7763333,3246.679333,2403.827667,541.591,108.2728333,5650.5775,834.2935,71.005,2.34,0.072666667,8.491666667,2.125,12.77166667,0.61,0.1045,2.48485,23.5,,80.36,0.53,J19193,28,1900,F1T0864QKLQ000001X,J19193,7,3,91,273,0,0,191.78,3178251,1021933
26-02-2021 10:00,0.603898305,1396.420508,0.197457627,-0.044237288,37.02135593,37,30.01033898,30,2.172711864,364.0520339,525.8225424,707.6742373,94.26949153,102.4974576,131.4786441,2.52E+18,4080.979831,1326.009153,1330.041525,1335.063559,1335,1286.919492,1296.03339,1278.998983,1312.311695,1242.325932,1516.955254,1579.570169,1101.44,1414.874407,1404.174746,620.939322,3244.897627,2406.318983,548.3037288,112.0408475,5651.086271,843.4844068,71.005,2.34,0.072666667,8.491666667,2.125,12.77166667,0.61,0.1045,2.48485,23.5,,80.36,0.53,J19193,43,3000,F1T0864QKLQ000001X,J19193,7,3,91,273,0,0,191.78,3178251,1021933
26-02-2021 11:00,0.597833333,1397.247167,0.1865,0.010333333,36.98733333,37,30.00483333,30,2.174,363.3973333,525.0848333,708.613,93.57466667,102.1501667,131.5653333,2.52E+18,4080.924333,1325.732333,1329.986167,1334.972167,1335,1287.6005,1296.829,1279.573333,1312.799167,1242.643,1510.951333,1580.3025,1101.44,1415.246667,1401.131667,610.351,3244.0535,2405.1045,549.3936667,112.7735,5649.078333,843.687,71.005,2.34,0.072666667,8.491666667,2.125,12.77166667,0.61,0.1045,2.48485,23.5,,80.36,0.53,J19193,34,2500,F1T0864QKLQ000001X,J19193,7,3,91,273,0,0,191.78,3178251,1021933
26-02-2021 12:00,0.599,1397.188333,0.194666667,-0.083666667,36.9855,37,30.00966667,30,2.174833333,364.5458333,527.657,713.2686667,92.62583333,101.205,130.914,2.52E+18,4080.919667,1325.727333,1329.959333,1334.994667,1335,1287.927,1297.004167,1280.010333,1312.923667,1242.969833,1524.66,1578.879667,1101.44,1415.948833,1399.075167,596.425,3240.355667,2412.954,553.3351667,112.08,5653.342,845.0626667,71.005,2.34,0.072666667,8.491666667,2.125,12.77166667,0.61,0.1045,2.48485,23.5,,80.36,0.53,J19193,34,2700,F1T0864QKLQ000001X,J19193,7,3,91,273,0,0,191.78,3178251,1021933
26-02-2021 13:00,0.621833333,1396.485167,0.2115,-0.019166667,36.99466667,37,30.004,30,2.174666667,357.5505,516.9186667,701.4948333,89.58483333,98.18533333,127.3923333,2.52E+18,4080.924667,1326.687333,1330.018,1335.022667,1335,1288.02,1296.648667,1279.984667,1312.886,1243.3215,1527.180667,1578.1965,1101.44,1416.543333,1396.452167,616.9843333,3246.3505,2401.665167,542.8823333,109.546,5647.796333,836.238,71.005,2.34,0.072666667,8.491666667,2.125,12.77166667,0.61,0.1045,2.48485,23.5,,76.79,0.53,J19193,44,3100,F1T0864QKLQ000001X,J19193,7,3,91,273,0,0,191.78,3178251,1021933
26-02-2021 14:00,0.6445,1396.416333,0.198833333,-0.018166667,37.01016667,37,30.00683333,30,2.175,358.6371667,518.7025,705.2373333,87.983,96.35116667,125.4423333,2.52E+18,4080.906667,1327.275833,1329.976833,1335.008333,1335,1287.854333,1296.039167,1279.839,1312.532,1243.436167,1525.872,1578.183667,1101.44,1416.616,1400.0485,615.0966667,3241.642,2410.2435,544.9766667,107.3438333,5652.018833,838.0336667,71.005,2.34,0.072666667,8.491666667,2.125,12.77166667,0.61,0.1045,2.48485,23.5,,80.36,0.53,J19193,33,2400,F1T0864QKLQ000001X,J19193,7,3,91,273,0,0,191.78,3178251,1021933
26-02-2021 15:00,0.6815,1396.176167,0.215833333,-0.074166667,37.02383333,37,30.00166667,30,2.175166667,360.8735,522.2473333,710.0485,87.88666667,96.28466667,126.2245,2.52E+18,4080.988,1324.585167,1329.953667,1335.028667,1335,1287.613667,1295.924167,1279.648833,1312.204667,1243.595833,1527.957333,1578.584333,1101.44,1416.551667,1406.223,607.5008333,3237.844333,2413.757667,549.652,107.0456667,5651.643667,840.8896667,71.005,2.34,0.072666667,8.491666667,2.125,12.77166667,0.61,0.1045,2.48485,23.5,,80.36,0.53,J19193,35,2500,F1T0864QKLQ000001X,J19193,7,3,91,273,0,0,191.78,3178251,1021933
26-02-2021 16:00,0.679666667,1396.654833,0.209,-0.046833333,37.022,37,29.986,30,2.176,358.141,517.8126667,704.965,87.7755,96.45566667,126.767,2.52E+18,4080.989667,1323.130667,1330.021167,1335.005167,1335,1287.371167,1296.367667,1279.793833,1312.267667,1243.551167,1525.521667,1578.679833,1101.44,1416.749167,1405.9065,604.2995,3241.543,2411.096667,545.7873333,107.4536667,5652.578167,836.515,71.005,2.34,0.072666667,8.491666667,2.125,12.77166667,0.61,0.1045,2.48485,23.5,,80.36,0.53,J19193,38,2500,F1T0864QKLQ000001X,J19193,7,3,91,273,0,0,191.78,3178251,1021933
26-02-2021 18:00,0.702666667,1396.437667,0.194,-0.0375,37.02666667,37,30.00266667,30,2.175,356.8946667,516.539,703.7011667,85.40216667,93.84833333,124.0335,2.52E+18,4081.060167,1325.056333,1329.993333,1334.9785,1335,1288.286833,1297.242333,1279.661333,1313.0775,1243.893667,1523.4685,1577.628167,1101.44,1416.7785,1406.7045,600.1513333,3238.993667,2410.8365,544.4301667,104.8786667,5649.785667,834.3466667,71.005,2.34,0.072666667,8.491666667,2.125,12.77166667,0.61,0.1045,2.48485,23.5,,80.36,0.53,J19193,30,2500,F1T0864QKLQ000001X,J19193,7,3,91,273,0,0,191.78,3178251,1021933
26-02-2021 19:00,0.708666667,1396.435333,0.2045,-0.009,37.0505,37,29.973,30,2.175333333,359.8768333,520.7205,708.7646667,85.6315,94.28133333,125.0533333,2.52E+18,4081.042333,1324.241333,1330.014,1335.016333,1335,1288.508,1297.436833,1279.868667,1313.209,1243.7745,1526.724167,1578.016333,1101.44,1416.644167,1412.013,605.3651667,3234.25,2416.095167,548.0886667,105.1048333,5650.295333,837.9788333,71.005,2.34,0.072666667,8.491666667,2.125,12.77166667,0.61,0.1045,2.48485,23.5,,80.36,0.53,J19193,32,2900,F1T0864QKLQ000001X,J19193,7,3,91,273,0,0,191.78,3178251,1021933
