Repository: RitwikKhandelwal/Piramal-Kosamba

File: 2. Efficiency/45tpd/1. Flat Files/Amber_B4.csv (part 15 of 21)
op temp Process value,Recuprator Right Bottom temp Process value,Recuprator Right Middle temp Process value,Recuprator Right top temp Process value,Row Key,Total cold air flow  Process value,B4 A front bottom temp Process value,B4 A Front Top temp Process value,B4 A Front Top temp Set Value,B4 B front bottom temp Process value,B4 B Front Top temp Process value,B4 B Front Top temp Set Value,B4 Middle bottom temp Process value,B4 Rear Bottom temp Process value,B4 Rear Top temp Process value,Melter Bottom 1 temp Process value,Melter Bottom 2 temp Process value,Melter Bottom 3 temp Process value,Melter Bottom 4 temp Process value,Melter Bottom 5 temp Process value,Melter Crown 1 temp Process value,Melter Crown 2 temp Process value,Riser temp( not available) Process value,Thraot Sleeper Process value,west gas channel right side Process value,Total gas flow Process value,Total hot air left Process value,Total hot air right Process value,Total hot air left temp Process value,Total hot air right temp Process value,Total hot air Process value,Thermocouple stack ( Chimney) left Process value,chem_comp_SiO2,chem_comp_Al2O3,chem_comp_Fe2O3,chem_comp_CaO,chem_comp_MgO,chem_comp_Na2O,chem_comp_K2O,chem_comp_SO3,physical_test_density_gm_cc,physical_test_seed_count_result,Unnamed: 72,DPR Eff,ActDrw(Ton),JobNumber,DefectCountSum,SampleSizeSum,FGCode,Number,NumberOfSection,NumberOfGob,GobCutPerMinute,ISMachineActualSpeed,GobWeightLow,GobWeightHigh,GlassDraw,PackedQunatity,ProductionOrderNumber
11-08-2021 20:00,0.565,1390.427167,0.1685,-0.063166667,37.11233333,38,29.9935,30,29.98016667,30,2.156,387.6131667,516.9575,707.3051667,58.18383333,64.331,76.83466667,2.52E+18,4080.226667,1363.839833,1424.955167,1425,1361.029333,1435.008833,1435,1372.632333,1365.024,1464.859,1039.975,1038.402,1111.177167,1121.194,942.2738333,1509.707,1573.5905,1101.44,1056.4825,876.1986667,571.3301667,3139.329833,2510.776667,551.3955,71.542,5650.169667,831.363,71.495,1.821666667,0.068833333,9.326666667,2.298333333,13.69166667,0.26,0.157333333,2.50295,19.66666667,,80.95,0.56,J22091,28,2000,A1T0443QKPQ000002X,J22091,6,3,168,504,0,0,228.94,9957240,1025003
11-08-2021 21:00,0.572333333,1388.5845,0.192166667,-0.031166667,37.382,38,29.9525,30,30.00516667,30,2.1555,388.919,519.7928333,710.7486667,58.44966667,64.58233333,77.283,2.52E+18,4080.139333,1363.820333,1424.996833,1425,1361.355667,1435.013833,1435,1372.575667,1364.484167,1464.924167,1040.196667,1038.5315,1111.478333,1121.163167,942.0405,1507.345,1573.569333,1101.44,1056.2525,879.7778333,571.5466667,3137.006833,2512.048333,553.237,71.45566667,5649.294667,834.1351667,71.495,1.821666667,0.068833333,9.326666667,2.298333333,13.69166667,0.26,0.157333333,2.50295,19.66666667,,80.95,0.56,J22091,23,1800,A1T0443QKPQ000002X,J22091,6,3,168,504,0,0,228.94,9957240,1025003
11-08-2021 22:00,0.564333333,1388.792833,0.191,-0.041166667,37.55516667,38,29.995,30,29.98716667,30,2.156666667,388.2068333,519.8321667,711.2316667,58.26866667,64.708,77.8925,2.52E+18,4080.246333,1363.623,1424.990167,1425,1361.520333,1434.978333,1435,1372.690833,1364.504333,1465.354833,1040.401167,1038.869,1111.7795,1120.672833,942.032,1508.7785,1574.916,1101.44,1056.002,878.5506667,572.3516667,3138.5875,2513.652333,554.1465,72.05783333,5652.363,833.9618333,71.495,1.821666667,0.068833333,9.326666667,2.298333333,13.69166667,0.26,0.157333333,2.50295,19.66666667,,80.95,0.56,J22091,22,1800,A1T0443QKPQ000002X,J22091,6,3,168,504,0,0,228.94,9957240,1025003
11-08-2021 23:00,0.5725,1388.812833,0.160333333,-0.061333333,37.09666667,38,29.9625,30,29.987,30,2.155833333,387.6315,518.9123333,709.852,58.27066667,64.59183333,77.68883333,2.52E+18,4080.2925,1363.049667,1424.994667,1425,1361.0425,1435.045167,1435,1372.846833,1364.262,1464.692833,1040.258,1039.3375,1112.235333,1120.575667,941.8376667,1507.867,1575.147167,1101.44,1055.970667,879.4813333,571.6865,3139.330833,2510.339833,552.4585,71.9195,5649.5605,833.7275,71.495,1.821666667,0.068833333,9.326666667,2.298333333,13.69166667,0.26,0.157333333,2.50295,19.66666667,,80.95,0.55,J22091,25,2200,A1T0443QKPQ000002X,J22091,6,3,168,504,0,0,228.94,9957240,1025003
12-08-2021 00:00,0.574333333,1389.296667,0.1755,-0.1505,37.35566667,38,29.9775,30,29.98016667,30,2.155666667,386.3591667,516.9646667,707.5641667,57.8105,64.26383333,77.42616667,2.52E+18,4080.3495,1363.070167,1425.007667,1425,1360.994833,1435.01,1435,1372.638,1364.138333,1465.142167,1039.602,1039.496833,1112.260167,1120.243,941.8643333,1507.832833,1575.7875,1101.44,1055.865333,878.9783333,572.2951667,3140.8325,2510.004667,550.3911667,71.76866667,5650.919667,831.717,71.58333333,1.92,0.019666667,8.863333333,2.013333333,13.49666667,0.356666667,0.220333333,2.494166667,20,,80.95,0.55,J22091,23,1900,A1T0443QKPQ000002X,J22091,6,3,168,504,0,0,228.94,9957240,1025003
12-08-2021 02:00,0.8,1389.040167,0.168833333,-0.0625,37.38583333,38,29.968,30,29.96933333,30,2.156,385.7063333,515.1428333,705.8628333,57.2745,63.50283333,76.423,2.52E+18,4080.388667,1362.747833,1424.970167,1425,1360.658833,1434.998833,1435,1372.410167,1363.5435,1465.152167,1038.673333,1039.0605,1111.697333,1120.919167,941.7398333,1501.623167,1574.670833,1101.44,1055.752833,878.8106667,572.1721667,3142.118833,2509.357333,548.9815,70.981,5651.421833,830.6946667,71.58333333,1.92,0.019666667,8.863333333,2.013333333,13.49666667,0.356666667,0.220333333,2.494166667,20,,80.95,0.55,J22091,25,1800,A1T0443QKPQ000002X,J22091,6,3,168,504,0,0,228.94,9957240,1025003
12-08-2021 03:00,0.796,1388.587667,0.193166667,-0.0635,37.567,38,29.95783333,30,29.99183333,30,2.1575,384.075,512.8855,702.8635,58.86466667,64.6545,76.98666667,2.52E+18,4080.394833,1362.413167,1425.000667,1425,1360.915333,1435.002167,1435,1372.492833,1363.774333,1465.017333,1039.267833,1038.934,1111.4335,1121.322667,941.7311667,1502.992833,1574.337,1101.44,1056.025333,875.589,571.8123333,3145.058167,2504.211167,546.727,71.15166667,5649.325667,827.6113333,71.58333333,1.92,0.019666667,8.863333333,2.013333333,13.49666667,0.356666667,0.220333333,2.494166667,20,,80.95,0.55,J22091,22,1700,A1T0443QKPQ000002X,J22091,6,3,168,504,0,0,228.94,9957240,1025003
12-08-2021 04:00,0.7905,1388.018833,0.197166667,-0.069333333,37.57183333,38,30.03883333,30,29.98416667,30,2.156166667,385.6936667,513.8938333,703.3696667,60.16416667,66.17883333,78.75666667,2.52E+18,4080.3515,1362.4635,1425.038833,1425,1360.978167,1434.993833,1435,1372.172,1363.592667,1464.953,1039.844833,1038.724833,1111.461,1121.780333,941.8891667,1503.046667,1575.077167,1101.44,1056.267833,875.6615,572.6473333,3145.714167,2505.075167,546.7921667,72.67433333,5650.765833,828.3668333,71.58333333,1.92,0.019666667,8.863333333,2.013333333,13.49666667,0.356666667,0.220333333,2.494166667,20,,80.95,0.55,J22091,26,2100,A1T0443QKPQ000002X,J22091,6,3,168,504,0,0,228.94,9957240,1025003
12-08-2021 05:00,0.785333333,1387.512667,0.205666667,-0.160833333,37.84616667,38,30.02083333,30,29.99133333,30,2.155666667,384.946,513.7713333,703.2418333,61.1225,67.2115,79.935,2.52E+18,4080.329,1362.454667,1424.9995,1425,1360.612333,1435.0105,1435,1372.566667,1364.232667,1465.255333,1039.863833,1038.760667,1111.551833,1121.485,941.8681667,1506.077667,1575.265,1101.44,1056.3325,875.9366667,571.8623333,3147.7715,2503.553167,547.4116667,73.84533333,5651.219167,827.896,71.58333333,1.92,0.019666667,8.863333333,2.013333333,13.49666667,0.356666667,0.220333333,2.494166667,20,,80.95,0.55,J22091,22,1800,A1T0443QKPQ000002X,J22091,6,3,168,504,0,0,228.94,9957240,1025003
12-08-2021 06:00,0.768166667,1387.163667,0.173833333,-0.282666667,38.07483333,38,29.99316667,30,29.96416667,30,2.155166667,385.5018333,514.0621667,702.8776667,62.5765,68.8665,81.99816667,2.52E+18,4080.277333,1362.353667,1424.9665,1425,1360.961833,1434.998,1435,1373.168,1363.922333,1464.6185,1039.619667,1038.618,1111.519667,1121.1015,941.9128333,1501.281833,1573.379833,1101.44,1056.2235,875.3576667,572.3976667,3145.318333,2496.914,546.6373333,75.4865,5642.2495,827.9578333,71.58333333,1.92,0.019666667,8.863333333,2.013333333,13.49666667,0.356666667,0.220333333,2.494166667,20,,80.95,0.55,J22091,30,2600,A1T0443QKPQ000002X,J22091,6,3,168,504,0,0,228.94,9957240,1025003
12-08-2021 07:00,0.731666667,1387.216167,0.160166667,-0.187666667,37.75133333,38,30.0005,30,29.9775,30,2.155666667,390.6663333,519.6796667,708.8976667,64.15833333,70.541,83.81566667,2.52E+18,4080.284,1362.530167,1425.009833,1425,1360.9815,1435.003,1435,1373.365667,1365.554333,1465.237167,1039.315167,1038.567,1111.745167,1121.9605,942.0261667,1503.881833,1574.704833,1101.44,1056.980833,876.2205,571.7383333,3126.193167,2484.255,551.655,77.2605,5610.503667,832.0628333,71.58333333,1.92,0.019666667,8.863333333,2.013333333,13.49666667,0.356666667,0.220333333,2.494166667,20,,80.95,0.55,J22091,28,1400,A1T0443QKPQ000002X,J22091,6,3,168,504,0,0,228.94,9957240,1025003
12-08-2021 08:00,0.719833333,1387.613833,0.153666667,-0.3845,37.9125,38,29.93233333,30,30.003,30,2.1555,388.8763333,521.464,708.3966667,65.13516667,71.90933333,85.703,2.52E+18,4080.2675,1362.617833,1425.026833,1425,1360.747833,1434.995167,1435,1374.138,1364.7865,1465.113667,1038.506,1038.4695,1111.805833,1122.2315,942.0771667,1507.290167,1574.471833,1101.44,1057.1425,878.2625,566.6973333,3118.882167,2477.7495,553.6183333,78.92733333,5596.710167,832.8483333,71.58333333,1.92,0.019666667,8.863333333,2.013333333,13.49666667,0.356666667,0.220333333,2.494166667,20,,80.95,0.55,J22091,22,1800,A1T0443QKPQ000002X,J22091,6,3,168,504,0,0,228.94,9957240,1025003
12-08-2021 10:00,0.7265,1388.199833,0.177666667,-0.704666667,39.5925,39,29.99616667,30,29.99733333,30,2.156333333,391.893,526.8643333,713.0415,65.54666667,72.68,86.6915,2.52E+18,4080.127167,1362.918333,1425.0065,1425,1359.730167,1435.028833,1435,1373.318667,1363.809167,1465.064167,1038.127667,1038.041333,1112.1635,1121.958833,942.4111667,1506.832,1574.410833,1101.44,1057.442833,878.5288333,553.9781667,3103.976,2466.820333,558.3243333,80.4995,5570.927833,837.8001667,71.58333333,1.92,0.019666667,8.863333333,2.013333333,13.49666667,0.356666667,0.220333333,2.494166667,20,,80.95,0.55,J22091,27,2500,A1T0443QKPQ000002X,J22091,6,3,168,504,0,0,228.94,9957240,1025003
12-08-2021 11:00,0.7245,1388.6085,0.175333333,-0.768,39.56683333,39,30.033,30,29.9935,30,2.155166667,393.0393333,526.4306667,713.7056667,65.31066667,72.50233333,86.377,2.52E+18,4080.153,1363.288667,1425.0065,1425,1360.191667,1435.0025,1435,1373.681833,1364.0945,1464.885,1038.542667,1037.829,1112.056333,1121.918667,942.6568333,1507.763333,1574.671667,1101.44,1057.693333,879.5561667,553.4875,3101.804833,2468.0915,557.7953333,80.33233333,5569.784333,837.4861667,71.58333333,1.92,0.019666667,8.863333333,2.013333333,13.49666667,0.356666667,0.220333333,2.494166667,20,,80.95,0.55,J22091,39,2800,A1T0443QKPQ000002X,J22091,6,3,168,504,0,0,228.94,9957240,1025003
12-08-2021 12:00,0.742833333,1389.063,0.177333333,-0.3165,39.645,39,29.98316667,30,29.98766667,30,2.1565,385.0198333,517.2076667,705.2438333,64.38833333,71.58716667,85.42866667,2.52E+18,4080.2815,1363.711833,1425.0165,1425,1360.492833,1434.994167,1435,1374.134667,1364.680167,1465.102333,1039.2875,1037.6245,1111.686333,1121.693667,942.8216667,1501.747667,1572.290833,1101.44,1057.8865,875.9906667,545.3556667,3123.936833,2474.155833,550.6896667,79.6895,5598.114,829.5968333,71.58333333,1.92,0.019666667,8.863333333,2.013333333,13.49666667,0.356666667,0.220333333,2.494166667,20,,80.95,0.55,J22091,34,2600,A1T0443QKPQ000002X,J22091,6,3,168,504,0,0,228.94,9957240,1025003
12-08-2021 13:00,0.757166667,1390.232333,0.18,-0.138833333,39.66016667,39,30.02316667,30,29.9565,30,2.157166667,379.8541667,510.4861667,698.0433333,62.97766667,70.07733333,83.68466667,2.52E+18,4080.294167,1363.753667,1424.976333,1425,1360.881333,1434.988167,1435,1374.928667,1365.398167,1464.990167,1039.537667,1037.374167,1110.882333,1121.693833,943.029,1505.972667,1572.928167,1101.44,1058.078,876.161,549.4385,3146.776667,2484.681833,543.4088333,78.29283333,5631.431833,825.1993333,71.58333333,1.92,0.019666667,8.863333333,2.013333333,13.49666667,0.356666667,0.220333333,2.494166667,20,,80.95,0.55,J22091,38,2200,A1T0443QKPQ000002X,J22091,6,3,168,504,0,0,228.94,9957240,1025003
12-08-2021 14:00,0.787166667,1390.652333,0.191333333,-0.145166667,39.68,39,29.96516667,30,29.98066667,30,2.156166667,376.6948333,506.0218333,693.5353333,61.76233333,68.61516667,81.921,2.52E+18,4080.301667,1364.191667,1425.017833,1425,1360.899167,1435.001833,1435,1375.573833,1366.076167,1465.1175,1039.755667,1037.2885,1109.991667,1121.894333,943.21,1499.874,1571.4865,1101.44,1058.432833,876.3913333,561.2443333,3158.237833,2491.0555,537.8963333,76.5885,5649.249833,823.0443333,71.58333333,1.92,0.019666667,8.863333333,2.013333333,13.49666667,0.356666667,0.220333333,2.494166667,20,,80.95,0.55,J22091,35,2600,A1T0443QKPQ000002X,J22091,6,3,168,504,0,0,228.94,9957240,1025003
12-08-2021 15:00,0.78,1391.4135,0.151333333,-0.141666667,39.62383333,39,29.99483333,30,29.9795,30,2.156166667,379.0693333,510.3826667,697.9848333,61.0045,67.89283333,81.17566667,2.52E+18,4080.301167,1364.402167,1425.012,1425,1360.870167,1435.006833,1435,1376.252167,1365.999,1464.954333,1039.958667,1037.2845,1109.362,1122.046333,943.363,1503.307833,1573.113,1101.44,1058.572,875.1981667,567.9106667,3154.974667,2493.860167,542.143,75.6275,5648.838333,826.8863333,71.58333333,1.92,0.019666667,8.863333333,2.013333333,13.49666667,0.356666667,0.220333333,2.494166667,20,,80.95,0.55,J22091,32,2700,A1T0443QKPQ000002X,J22091,6,3,168,504,0,0,228.94,9957240,1025003
12-08-2021 16:00,0.792,1392.563833,0.158333333,-0.247,39.655,39,30.0225,30,29.9665,30,2.155,382.7793333,516.3398333,705.2018333,60.43833333,67.21583333,80.46466667,2.52E+18,4080.429667,1364.4115,1425.009,1425,1361.003333,1435.002667,1435,1376.079333,1365.951333,1465.231333,1040.0125,1037.202667,1108.880333,1122.225833,943.4611667,1501.339667,1573.5735,1101.44,1058.759,878.1548333,571.8976667,3147.477833,2502.562167,547.865,74.8125,5650.052833,833.4283333,71.58333333,1.92,0.019666667,8.863333333,2.013333333,13.49666667,0.356666667,0.220333333,2.494166667,20,,80.95,0.55,J22091,34,2700,A1T0443QKPQ000002X,J22091,6,3,168,504,0,0,228.94,9957240,1025003
12-08-2021 18:00,0.787166667,1393.448167,0.149666667,-0.125833333,39.30483333,39,30.02766667,30,29.98083333,30,2.157,372.3123333,511.171,692.4233333,59.49283333,66.03816667,78.9035,2.52E+18,4080.417667,1363.679833,1424.977667,1425,1361.676,1434.9565,1435,1375.864667,1365.397833,1464.7175,1040.6805,1036.670167,1108.766,1122.8775,943.7288333,1505.634833,1573.292667,1101.44,1059.016333,873.2528333,560.1896667,3150.864833,2498.812833,543.3595,73.472,5649.557333,831.0866667,71.58333333,1.92,0.019666667,8.863333333,2.013333333,13.49666667,0.356666667,0.220333333,2.494166667,20,,80.95,0.55,J22091,35,2000,A1T0443QKPQ000002X,J22091,6,3,168,504,0,0,228.94,9957240,1025003
12-08-2021 19:00,0.7845,1392.860167,0.163666667,-0.290333333,39.35966667,39,30.03466667,30,29.97866667,30,2.155666667,373.9745,511.4508333,693.038,59.4085,65.841,78.495,2.52E+18,4080.404667,1364.247833,1425.009167,1425,1361.709833,1434.9985,1435,1375.854167,1366.141333,1465.306833,1041.56,1036.663667,1108.9305,1123.311167,943.7206667,1503.96,1572.800333,1101.44,1058.967667,875.0036667,565.203,3148.5075,2499.9875,542.9518333,72.93433333,5648.658333,832.0663333,71.58333333,1.92,0.019666667,8.863333333,2.013333333,13.49666667,0.356666667,0.220333333,2.494166667,20,,80.95,0.55,J22091,24,1800,A1T0443QKPQ000002X,J22091,6,3,168,504,0,0,228.94,9957240,1025003
12-08-2021 20:00,0.771833333,1391.938167,0.163166667,-0.112333333,39.39066667,39,29.9735,30,29.98133333,30,2.155833333,376.003,514.015,695.896,59.64116667,66.09016667,78.63083333,2.52E+18,4080.404833,1364.069167,1424.9595,1425,1362.428,1434.983,1435,1375.732,1366.174667,1464.943667,1042.327667,1037.140167,1109.228333,1123.530167,943.6943333,1507.126667,1573.380167,1101.44,1058.875167,874.1985,565.1915,3145.836,2499.846667,545.6016667,73.06883333,5645.666667,834.0211667,71.58333333,1.92,0.019666667,8.863333333,2.013333333,13.49666667,0.356666667,0.220333333,2.494166667,20,,80.95,0.55,J22091,22,1700,A1T0443QKPQ000002X,J22091,6,3,168,504,0,0,228.94,9957240,1025003
12-08-2021 21:00,0.772,1391.960667,0.172833333,-0.11,39.3115,39,30.0205,30,29.988,30,2.156,373.1308333,511.0913333,692.822,59.67383333,66.142,78.56633333,2.52E+18,4080.378833,1364.058333,1425.0025,1425,1362.493833,1434.999333,1435,1375.468333,1365.666833,1464.937333,1042.492333,1037.2925,1109.5535,1123.1945,943.6255,1501.076,1572.490667,1101.44,1058.666,871.8385,564.9613333,3147.676333,2502.847333,543.0808333,73.151,5650.621667,831.366,71.58333333,1.92,0.019666667,8.863333333,2.013333333,13.49666667,0.356666667,0.220333333,2.494166667,20,,80.95,0.55,J22091,27,2000,A1T0443QKPQ000002X,J22091,6,3,168,504,0,0,228.94,9957240,1025003
12-08-2021 22:00,0.776,1392.001667,0.162666667,-0.096,39.52266667,39,30.01183333,30,29.96316667,30,2.156166667,371.4011667,510.7556667,690.8638333,59.28333333,65.77316667,78.31266667,2.52E+18,4080.358333,1364.105833,1425.0375,1425,1362.202833,1435.005,1435,1375.587667,1366.068833,1465.104333,1042.608333,1037.3105,1109.954,1123.089833,943.5105,1507.4685,1572.915833,1101.44,1058.681833,873.7538333,565.2113333,3149.4405,2502.075167,542.3096667,72.85933333,5651.049,831.9216667,71.58333333,1.92,0.019666667,8.863333333,2.013333333,13.49666667,0.356666667,0.220333333,2.494166667,20,,80.95,0.55,J22091,27,2000,A1T0443QKPQ000002X,J22091,6,3,168,504,0,0,228.94,9957240,1025003
12-08-2021 23:00,0.772833333,1392.197333,0.166833333,-0.064833333,39.684,39,30.01066667,30,29.982,30,2.155833333,370.5533333,510.3475,691.128,58.928,65.57533333,78.33983333,2.52E+18,4080.422833,1364.208333,1424.989333,1425,1362.547667,1435.002667,1435,1375.660833,1366.031667,1464.867833,1043.030833,1037.275833,1110.345,1122.821167,943.4966667,1504.370667,1572.5735,1101.44,1058.905167,870.9806667,564.4215,3149.031833,2501.766167,542.1311667,72.843,5650.846167,831.3266667,71.58333333,1.92,0.019666667,8.863333333,2.013333333,13.49666667,0.356666667,0.220333333,2.494166667,20,,80.95,0.55,J22091,29,2400,A1T0443QKPQ000002X,J22091,6,3,168,504,0,0,228.94,9957240,1025003
13-08-2021 00:00,0.767,1392.412833,0.1475,0.213333333,39.8215,39,30.04216667,30,29.9915,30,2.155833333,371.8396667,513.4836667,695.0081667,58.56133333,65.12466667,77.92133333,2.52E+18,4080.416333,1363.298,1425.0125,1425,1362.5325,1435.0025,1435,1375.454,1365.797333,1464.784333,1043.2945,1037.2075,1110.529167,1122.645833,943.4556667,1506.529,1574.3835,1101.44,1059.178167,872.4551667,568.008,3146.212,2505.042667,544.544,72.38783333,5651.123167,834.5896667,70.82166667,2.31,0.267166667,8.218333333,2.125,12.49333333,0.62,0.102,2.48615,24.33333333,,80.95,0.55,J22091,28,2100,A1T0443QKPQ000002X,J22091,6,3,168,504,0,0,228.94,9957240,1025003
13-08-2021 02:00,0.787833333,1390.762833,0.17,-0.2625,39.63516667,39,29.99583333,30,30.00516667,30,2.155666667,366.8475,508.8436667,689.583,57.79433333,64.42416667,77.35466667,2.52E+18,4080.365333,1364.282667,1424.9735,1425,1361.998667,1435.004333,1435,1374.632333,1364.247833,1465.094167,1043.521833,1036.5785,1110.397167,1121.629,943.4003333,1509.1365,1573.835667,1101.44,1058.1085,869.8041667,562.2293333,3148.551833,2502.119667,541.0041667,71.7835,5650.612167,829.5555,70.82166667,2.31,0.267166667,8.218333333,2.125,12.49333333,0.62,0.102,2.48615,24.33333333,,80.95,0.55,J22091,32,2600,A1T0443QKPQ000002X,J22091,6,3,168,504,0,0,228.94,9957240,1025003
13-08-2021 03:00,0.785333333,1390.435,0.1825,-0.1105,39.6475,39,30.044,30,30.01683333,30,2.155166667,367.5726667,509.155,689.288,58.82383333,65.18833333,77.9115,2.52E+18,4080.396833,1364.145167,1424.998667,1425,1362.1285,1435.007333,1435,1374.7205,1364.499167,1465.067167,1043.424667,1036.383667,1110.3935,1121.582667,943.3366667,1505.8355,1572.6485,1101.44,1057.8205,871.815,564.338,3149.677333,2500.848333,540.725,72.05783333,5650.377167,829.23,70.82166667,2.31,0.267166667,8.218333333,2.125,12.49333333,0.62,0.102,2.48615,24.33333333,,80.95,0.55,J22091,24,2000,A1T0443QKPQ000002X,J22091,6,3,168,504,0,0,228.94,9957240,1025003
13-08-2021 04:00,0.769833333,1390.566833,0.189166667,-0.139166667,39.67166667,39,30.01466667,30,30.015,30,2.156166667,370.54,513.3858333,691.9405,60.041,66.4505,79.20866667,2.52E+18,4080.379,1363.4455,1424.990333,1425,1362.179167,1434.967333,1435,1374.475667,1363.7835,1464.8005,1042.999,1035.704167,1110.332,1121.967833,943.2155,1507.668,1573.839167,1101.44,1058.302167,873.2703333,565.8648333,3148.828167,2499.892667,543.9743333,73.2145,5648.628833,833.4026667,70.82166667,2.31,0.267166667,8.218333333,2.125,12.49333333,0.62,0.102,2.48615,24.33333333,,80.95,0.55,J22091,29,1700,A1T0443QKPQ000002X,J22091,6,3,168,504,0,0,228.94,9957240,1025003
13-08-2021 05:00,0.762833333,1390.695667,0.178833333,-0.069833333,39.36416667,39,30.03533333,30,30.02016667,30,2.155333333,371.2126667,514.4211667,692.604,60.98066667,67.51083333,80.37283333,2.52E+18,4080.278333,1362.784833,1425.023833,1425,1361.9705,1435.0095,1435,1374.443333,1364.222167,1465.013167,1043.252,1034.941167,1110.208833,1122.159833,943.2038333,1507.376667,1574.2305,1101.44,1058.7885,871.1591667,564.8365,3148.613,2502.180667,545.0465,74.4145,5650.629167,834.2908333,70.82166667,2.31,0.267166667,8.218333333,2.125,12.49333333,0.62,0.102,2.48615,24.33333333,,80.95,0.55,J22091,27,2000,A1T0443QKPQ000002X,J22091,6,3,168,504,0,0,228.94,9957240,1025003
13-08-2021 06:00,0.772,1391.094333,0.191666667,-0.654166667,39.35216667,39,30.0085,30,30.00783333,30,2.155333333,372.983,518.9955,695.4485,62.3565,68.793,81.58766667,2.52E+18,4080.271,1363.108,1424.9795,1425,1361.3295,1435.043,1435,1374.249333,1364.181,1465.2065,1043.338167,1034.351167,1110.154667,1122.426167,943.3,1509.2465,1574.117667,1101.44,1059.283,874.0158333,563.4031667,3139.546167,2494.555667,548.8135,75.4525,5634.146833,838.3343333,70.82166667,2.31,0.267166667,8.218333333,2.125,12.49333333,0.62,0.102,2.48615,24.33333333,,80.95,0.55,J22091,29,1900,A1T0443QKPQ000002X,J22091,6,3,168,504,0,0,228.94,9957240,1025003
13-08-2021 07:00,0.779166667,1391.5375,0.179666667,-0.483333333,39.50216667,39,30.0095,30,30.0225,30,2.155,370.1926667,516.1688333,693.5798333,61.68066667,68.683,82.0835,2.52E+18,4080.388,1363.481667,1424.993,1425,1361.194833,1434.983667,1435,1374.056167,1364.574167,1464.902833,1043.372833,1033.7585,1109.905167,1122.953667,943.5106667,1507.223667,1572.566,1101.44,1059.740167,876.1178333,564.087,3145.151667,2497.6785,547.4895,76.2825,5642.924,836.9961667,70.82166667,2.31,0.267166667,8.218333333,2.125,12.49333333,0.62,0.102,2.48615,24.33333333,,80.95,0.55,J22091,29,2200,A1T0443QKPQ000002X,J22091,6,3,168,504,0,0,228.94,9957240,1025003
13-08-2021 08:00,0.776166667,1391.218167,0.169166667,-0.24,39.44666667,39,29.9805,30,30.01016667,30,2.156166667,369.2713333,515.822,691.8845,61.53666667,67.979,80.9695,2.52E+18,4080.516,1363.500833,1425.015833,1425,1361.255833,1435.002667,1435,1375.0255,1364.8575,1464.886,1043.922167,1033.739,1109.878667,1123.459833,943.887,1505.751167,1572.157,1101.44,1060.147333,874.7141667,567.1886667,3143.345667,2497.96,546.5331667,75.3015,5641.328,836.7231667,70.82166667,2.31,0.267166667,8.218333333,2.125,12.49333333,0.62,0.102,2.48615,24.33333333,,80.95,0.55,J22091,27,1800,A1T0443QKPQ000002X,J22091,6,3,168,504,0,0,228.94,9957240,1025003
13-08-2021 10:00,0.721333333,1389.247,0.175,-0.055333333,39.49333333,39,30.0115,30,30.0085,30,2.1565,373.928,525.7425,697.1725,65.83733333,72.65833333,85.9305,2.52E+18,4080.578667,1364.271333,1425.027667,1425,1361.425833,1434.9805,1435,1374.881667,1365.18,1465.126333,1044.679833,1033.710333,1109.952333,1123.0285,944.1716667,1509.784333,1572.8925,1101.44,1060.457833,875.4105,564.65,3102.994,2465.113333,554.4046667,79.56766667,5567.904167,841.2146667,70.82166667,2.31,0.267166667,8.218333333,2.125,12.49333333,0.62,0.102,2.48615,24.33333333,,77.58,0.55,J22091,26,1900,A1T0443QKPQ000002X,J22091,6,3,168,504,0,0,228.94,9957240,1025003
13-08-2021 11:00,0.719,1388.8965,0.167166667,-0.1045,39.44183333,39,30.02666667,30,30.025,30,2.156,364.7131667,514.0851667,683.5508333,64.79666667,71.69433333,84.80566667,2.52E+18,4080.541833,1364.229167,1424.9835,1425,1361.13,1434.989333,1435,1375.126167,1365.448667,1464.910333,1044.839167,1033.832,1110.1285,1122.515,944.2646667,1507.289833,1572.830333,1101.44,1060.296833,870.433,554.8156667,3127.4795,2466.667,544.1236667,79.42216667,5594.269667,831.835,70.82166667,2.31,0.267166667,8.218333333,2.125,12.49333333,0.62,0.102,2.48615,24.33333333,,80.95,0.55,J22091,26,1900,A1T0443QKPQ000002X,J22091,6,3,168,504,0,0,228.94,9957240,1025003
13-08-2021 12:00,0.725833333,1389.735,0.1645,-0.0335,39.473,39,30.01333333,30,30.04666667,30,2.155666667,363.0681667,512.145,680.8245,64.116,70.8825,83.83583333,2.52E+18,4080.479833,1363.824,1424.969,1425,1361.1715,1435.0325,1435,1374.931333,1365.321833,1465.228,1045.205167,1034.367,1110.332,1122.269,944.2531667,1506.357667,1571.150167,1101.44,1060.257,871.5925,558.7403333,3136.756667,2477.222167,540.3593333,78.44966667,5614.013333,830.8743333,70.82166667,2.31,0.267166667,8.218333333,2.125,12.49333333,0.62,0.102,2.48615,24.33333333,,80.95,0.55,J22091,27,2100,A1T0443QKPQ000002X,J22091,6,3,168,504,0,0,228.94,9957240,1025003
13-08-2021 13:00,0.735666667,1390.376167,0.18,-0.159333333,39.4625,39,30.02733333,30,30.02366667,30,2.156333333,359.8471667,509.5766667,678.9993333,62.51733333,69.47666667,82.66433333,2.52E+18,4080.528333,1363.808,1425.007333,1425,1361.176833,1435.013667,1435,1374.936333,1365.135833,1464.986667,1045.1195,1034.639167,1110.3455,1122.104,944.4811667,1508.2185,1570.461167,1101.44,1060.4325,871.9243333,566.0898333,3152.558167,2489.134333,538.5015,77.47516667,5641.754,829.5705,70.82166667,2.31,0.267166667,8.218333333,2.125,12.49333333,0.62,0.102,2.48615,24.33333333,,80.95,0.55,J22091,29,2300,A1T0443QKPQ000002X,J22091,6,3,168,504,0,0,228.94,9957240,1025003
13-08-2021 14:00,0.7565,1391.3855,0.164833333,-0.235,39.45183333,39,30.01433333,30,30.00816667,30,2.156166667,361.3038333,511.293,681.9936667,60.68083333,67.48833333,80.73316667,2.52E+18,4080.6155,1363.820333,1425.004167,1425,1360.803333,1435.011167,1435,1375.5075,1365.198833,1464.9765,1044.960167,1034.865667,1110.1295,1121.3825,944.4145,1503.7775,1569.9865,1101.44,1060.538,870.9283333,572.4976667,3154.0975,2494.2885,539.7336667,75.58816667,5648.496667,831.9495,70.82166667,2.31,0.267166667,8.218333333,2.125,12.49333333,0.62,0.102,2.48615,24.33333333,,80.95,0.55,J22091,23,1700,A1T0443QKPQ000002X,J22091,6,3,168,504,0,0,228.94,9957240,1025003
13-08-2021 15:00,0.761666667,1391.946667,0.161333333,-0.120333333,39.38266667,39,30.01383333,30,30.00633333,30,2.155833333,363.6045,512.7836667,685.538,59.894,66.48766667,79.63033333,2.52E+18,4080.567833,1363.6395,1425.0245,1425,1361.1865,1434.989667,1435,1375.688167,1365.304167,1464.835833,1045.1985,1035.4475,1110.1655,1120.390167,944.5246667,1507.733833,1571.203,1101.44,1060.653333,871.9446667,574.745,3149.958333,2500.498167,541.2973333,74.207,5650.495333,834.5398333,70.82166667,2.31,0.267166667,8.218333333,2.125,12.49333333,0.62,0.102,2.48615,24.33333333,,80.95,0.55,J22091,30,2200,A1T0443QKPQ000002X,J22091,6,3,168,504,0,0,228.94,9957240,1025003
13-08-2021 16:00,0.767333333,1392.652667,0.166333333,-0.132833333,39.3815,39,29.983,30,30.023,30,2.154666667,368.1263333,520.9683333,696.6055,59.6485,66.2815,79.58733333,2.52E+18,4080.624,1363.9455,1424.982,1425,1361.648,1435.011167,1435,1375.724667,1365.564,1464.883,1045.002833,1036.2385,1110.452167,1119.422167,944.5598333,1506.844167,1571.683333,1101.44,1060.696667,875.289,574.7363333,3142.636,2508.449,550.3756667,73.81166667,5651.0025,841.7903333,70.82166667,2.31,0.267166667,8.218333333,2.125,12.49333333,0.62,0.102,2.48615,24.33333333,,80.95,0.55,J22091,26,1800,A1T0443QKPQ000002X,J22091,6,3,168,504,0,0,228.94,9957240,1025003
13-08-2021 18:00,0.761,1393.088667,0.174833333,-0.029,39.381,39,29.98583333,30,30.01566667,30,2.155833333,366.7985,516.3643333,695.9515,58.5765,65.2545,78.41633333,2.52E+18,4080.730167,1364.819333,1424.9695,1425,1362.227167,1435.013667,1435,1375.7295,1366.489,1464.9745,1044.291167,1036.8625,1111.008667,1117.870333,944.441,1508.736167,1572.943333,1101.44,1060.736167,870.1946667,560.5208333,3143.088167,2507.433833,548.3226667,73.10966667,5650.700667,837.6471667,70.82166667,2.31,0.267166667,8.218333333,2.125,12.49333333,0.62,0.102,2.48615,24.33333333,,80.95,0.55,J22091,36,2600,A1T0443QKPQ000002X,J22091,6,3,168,504,0,0,228.94,9957240,1025003
13-08-2021 19:00,0.775333333,1392.955167,0.1715,-0.229333333,39.43233333,39,30.03683333,30,29.97666667,30,2.156166667,365.4245,513.7441667,694.6061667,58.06,64.65916667,77.78966667,2.52E+18,4080.701,1364.6925,1424.980167,1425,1362.230333,1435.011,1435,1376.159833,1366.652167,1464.672167,1044.451167,1037.014667,1111.2815,1116.958,944.4536667,1503.6195,1572.315167,1101.44,1060.6365,872.0215,560.7295,3143.814667,2503.954833,545.4351667,72.215,5647.815,836.2835,70.82166667,2.31,0.267166667,8.218333333,2.125,12.49333333,0.62,0.102,2.48615,24.33333333,,80.95,0.55,J22091,30,2300,A1T0443QKPQ000002X,J22091,6,3,168,504,0,0,228.94,9957240,1025003
13-08-2021 20:00,0.782166667,1392.373167,0.162333333,-0.223833333,39.45816667,39,30.003,30,29.99433333,30,2.155166667,368.227,518.5831667,699.7036667,57.74333333,64.32216667,77.611,2.52E+18,4080.796833,1364.2505,1425.050167,1425,1361.981667,1434.994833,1435,1376.209167,1366.191167,1465.217667,1044.135833,1037.401,1111.615,1116.541667,944.612,1508.735333,1571.8555,1101.44,1060.871833,874.8533333,563.048,3140.225,2509.124833,549.656,71.905,5649.258167,841.3435,70.82166667,2.31,0.267166667,8.218333333,2.125,12.49333333,0.62,0.102,2.48615,24.33333333,,80.95,0.55,J22091,27,2300,A1T0443QKPQ000002X,J22091,6,3,168,504,0,0,228.94,9957240,1025003
13-08-2021 21:00,0.774067797,1391.443729,0.172542373,-0.045932203,39.47677966,39,30.00830508,30,30.02101695,30,2.155762712,362.4344068,513.0467797,691.7155932,58.50627119,64.92491525,77.87186441,2.52E+18,4080.770847,1364.478644,1424.985085,1425,1362.344915,1434.996271,1435,1375.786102,1366.908644,1465.139492,1043.850678,1038.092881,1111.932034,1116.359492,944.4345763,1501.678475,1570.995085,1101.44,1060.829492,868.3933898,563.6022034,3145.450508,2505.989492,545.0544068,72.10220339,5651.418305,834.400339,70.82166667,2.31,0.267166667,8.218333333,2.125,12.49333333,0.62,0.102,2.48615,24.33333333,,80.95,0.55,J22091,26,2100,A1T0443QKPQ000002X,J22091,6,3,168,504,0,0,228.94,9957240,1025003
13-08-2021 22:00,0.776333333,1392.709,0.182,-0.0565,39.476,39,29.983,30,30.00233333,30,2.155166667,362.4615,511.9578333,689.8041667,58.227,64.759,77.77483333,2.52E+18,4080.798333,1364.6865,1425.024833,1425,1362.138667,1435.001167,1435,1375.755167,1366.5775,1464.845667,1043.331833,1038.515833,1111.991,1116.173833,944.4506667,1503.522833,1571.692667,1101.44,1060.683833,869.501,565.3491667,3147.118,2503.2805,542.4678333,72.098,5650.384333,833.4468333,70.82166667,2.31,0.267166667,8.218333333,2.125,12.49333333,0.62,0.102,2.48615,24.33333333,,80.95,0.55,J22091,27,2200,A1T0443QKPQ000002X,J22091,6,3,168,504,0,0,228.94,9957240,1025003
13-08-2021 23:00,0.776,1392.706,0.162166667,-0.039666667,39.47083333,39,29.96916667,30,30.014,30,2.156,362.4793333,510.9205,689.4756667,58.093,64.60316667,77.676,2.52E+18,4080.796833,1364.973167,1424.958167,1425,1362.298167,1435.0035,1435,1375.560833,1366.244167,1464.841,1042.671667,1038.740667,1112.1805,1115.920833,944.4571667,1504.351667,1571.373667,1101.44,1060.700167,870.0948333,564.7203333,3147.022333,2503.3775,541.9488333,72.0035,5650.448167,833.5091667,70.82166667,2.31,0.267166667,8.218333333,2.125,12.49333333,0.62,0.102,2.48615,24.33333333,,80.95,0.55,J22091,22,1800,A1T0443QKPQ000002X,J22091,6,3,168,504,0,0,228.94,9957240,1025003
14-08-2021 00:00,0.777333333,1391.362833,0.162833333,-0.157,39.8215,39,29.98716667,30,30.00183333,30,2.157,361.3343333,509.2933333,689.1483333,57.54433333,64.1295,77.28683333,2.52E+18,4080.800667,1365.053333,1425.009333,1425,1362.6685,1434.973833,1435,1375.767,1365.981,1465.096,1042.371333,1038.8255,1112.147,1115.217167,944.494,1505.170833,1571.340833,1101.44,1060.575667,867.7166667,565.3148333,3148.481667,2502.139167,541.0911667,71.6715,5650.709833,833.2366667,71.67666667,1.768333333,0.066,9.308333333,2.381666667,13.67666667,0.248333333,0.152833333,2.50065,22.83333333,,80.95,0.55,J22091,24,1900,A1T0443QKPQ000002X,J22091,6,3,168,504,0,0,228.94,9957240,1025003
14-08-2021 02:00,0.792833333,1392.284,0.163833333,-0.158,39.633,39,29.96933333,30,30.0315,30,2.154,368.8855,520.4165,700.9078333,58.5475,65.05133333,78.38616667,2.52E+18,4080.7375,1364.633833,1425.0115,1425,1362.415833,1435.002167,1435,1375.4535,1366.0315,1465.273833,1042.160167,1039.0445,1111.9775,1114.715667,944.535,1504.912833,1569.739333,1101.44,1061.395,873.0583333,580.7736667,3138.563667,2509.7405,549.8163333,72.08083333,5648.169,844.8276667,71.67666667,1.768333333,0.066,9.308333333,2.381666667,13.67666667,0.248333333,0.152833333,2.50065,22.83333333,,80.95,0.55,J22091,29,2500,A1T0443QKPQ000002X,J22091,6,3,168,504,0,0,228.94,9957240,1025003
14-08-2021 03:00,0.794333333,1392.200667,0.175666667,-0.242166667,39.49416667,39,29.95016667,30,30.00933333,30,2.154,378.0508333,532.0128333,715.8105,59.47633333,66.169,79.77916667,2.52E+18,4080.707,1364.013333,1424.993333,1425,1362.418167,1434.995667,1435,1375.254667,1365.906333,1464.870167,1041.9245,1039.274333,1111.883167,1114.837833,944.5738333,1506.334667,1570.436,1101.44,1061.9815,871.3063333,583.8268333,3128.365667,2514.521,563.0175,73.53183333,5642.884167,854.8276667,71.67666667,1.768333333,0.066,9.308333333,2.381666667,13.67666667,0.248333333,0.152833333,2.50065,22.83333333,,80.95,0.55,J22091,23,1900,A1T0443QKPQ000002X,J22091,6,3,168,504,0,0,228.94,9957240,1025003
14-08-2021 04:00,0.777166667,1392.582,0.184166667,-0.285,39.57516667,39,29.99766667,30,30.0045,30,2.155333333,374.5878333,525.0703333,707.3631667,60.42883333,66.7945,79.7155,2.52E+18,4080.583833,1363.709833,1425.0495,1425,1362.0055,1435.016,1435,1375.230167,1366.6375,1465.071833,1042.140167,1039.565833,1111.880167,1115.197167,944.5683333,1501.934333,1570.484833,1101.44,1062.4445,870.459,576.4735,3133.101667,2511.433833,557.3586667,73.89616667,5644.639333,846.456,71.67666667,1.768333333,0.066,9.308333333,2.381666667,13.67666667,0.248333333,0.152833333,2.50065,22.83333333,,80.95,0.55,J22091,22,2000,A1T0443QKPQ000002X,J22091,6,3,168,504,0,0,228.94,9957240,1025003
14-08-2021 05:00,0.783666667,1391.725333,0.195,-0.419166667,39.70866667,39,29.99083333,30,30.01166667,30,2.155166667,375.6606667,523.9933333,706.369,59.46616667,66.39483333,79.67616667,2.52E+18,4080.683167,1363.9465,1424.937833,1425,1361.436333,1434.992833,1435,1375.305,1365.978333,1464.681667,1043.145667,1039.738833,1111.379667,1115.443167,944.6681667,1505.499333,1571.203333,1101.44,1062.505333,871.9373333,572.0193333,3135.995833,2514.399167,556.2471667,74.08366667,5650.422667,846.1058333,71.67666667,1.768333333,0.066,9.308333333,2.381666667,13.67666667,0.248333333,0.152833333,2.50065,22.83333333,,80.95,0.55,J22091,25,2400,A1T0443QKPQ000002X,J22091,6,3,168,504,0,0,228.94,9957240,1025003
14-08-2021 07:00,0.794333333,1391.309333,0.181666667,-0.184333333,39.81133333,39,30.01716667,30,29.9885,30,2.1555,370.868,518.0961667,697.991,57.68883333,64.329,77.37683333,2.52E+18,4080.731667,1364.415,1424.977833,1425,1358.736833,1434.998,1435,1375.824,1366.216667,1465.035167,1044.213,1040.093667,1111.703167,1115.853333,944.9218333,1502.153167,1569.387833,1101.44,1062.840833,871.1193333,579.086,3141.515333,2509.087333,548.433,71.9175,5650.645667,840.0881667,71.67666667,1.768333333,0.066,9.308333333,2.381666667,13.67666667,0.248333333,0.152833333,2.50065,22.83333333,,80.95,0.55,J22091,25,2300,A1T0443QKPQ000002X,J22091,6,3,168,504,0,0,228.94,9957240,1025003
14-08-2021 08:00,0.786833333,1391.417667,0.165,-0.574833333,39.744,39,29.96733333,30,30.003,30,2.155166667,374.0635,524.2516667,705.1466667,58.486,64.83983333,77.78783333,2.52E+18,4080.820333,1364.438333,1425.001333,1425,1359.41,1435.002,1435,1376.089833,1365.973167,1464.764667,1043.8175,1039.906833,1111.685833,1116.413667,945.1531667,1504.3785,1569.007167,1101.44,1063.291333,872.3398333,579.644,3133.7015,2509.992833,554.3486667,72.0675,5643.840833,845.0608333,71.67666667,1.768333333,0.066,9.308333333,2.381666667,13.67666667,0.248333333,0.152833333,2.50065,22.83333333,,80.95,0.55,J22091,29,2500,A1T0443QKPQ000002X,J22091,6,3,168,504,0,0,228.94,9957240,1025003
14-08-2021 10:00,0.757333333,1390.452667,0.1705,0.07,39.84033333,39,29.9255,30,30.01,30,2.155333333,378.9361667,526.9458333,705.4953333,62.92716667,69.48916667,82.44466667,2.52E+18,4080.731333,1363.734833,1425.018667,1425,1359.7745,1435.0005,1435,1374.905,1365.699,1465.096167,1043.42,1040.864,1111.561833,1116.728667,945.5578333,1494.844833,1565.754333,1101.44,1063.966833,869.1948333,571.4601667,3108.282333,2484.733167,556.4675,76.50533333,5593.254,842.26,71.67666667,1.768333333,0.066,9.308333333,2.381666667,13.67666667,0.248333333,0.152833333,2.50065,22.83333333,,80.95,0.55,J22091,27,2700,A1T0443QKPQ000002X,J22091,6,3,168,504,0,0,228.94,9957240,1025003
14-08-2021 11:00,0.7505,1390.8685,0.163333333,0.022166667,39.60366667,39,29.953,30,30.02416667,30,2.155333333,377.8761667,524.7171667,705.1021667,62.57816667,69.343,82.547,2.52E+18,4080.734833,1363.583333,1424.995667,1425,1360.1705,1434.988167,1435,1375.095,1366.421333,1465.071167,1043.718833,1041.2835,1111.213,1116.7615,945.6933333,1497.118333,1569.227667,1101.44,1064.0265,870.4086667,565.528,3113.817667,2483.609833,555.5073333,76.89083333,5597.331,839.9691667,71.67666667,1.768333333,0.066,9.308333333,2.381666667,13.67666667,0.248333333,0.152833333,2.50065,22.83333333,,80.95,0.55,J22091,24,1700,A1T0443QKPQ000002X,J22091,6,3,168,504,0,0,228.94,9957240,1025003
14-08-2021 12:00,0.757666667,1390.686167,0.1625,-0.002333333,39.6885,39,30.011,30,29.9945,30,2.1545,377.103,522.992,704.142,62.16416667,68.8595,81.98866667,2.52E+18,4080.6605,1363.410333,1424.989167,1425,1360.205333,1434.979,1435,1375.280833,1366.075333,1464.970167,1044.359,1041.238167,1110.485833,1116.272333,945.8728333,1495.023167,1569.439333,1101.44,1063.962333,871.2745,565.1796667,3119.310167,2487.6205,553.6311667,76.42633333,5606.9025,839.8893333,71.67666667,1.768333333,0.066,9.308333333,2.381666667,13.67666667,0.248333333,0.152833333,2.50065,22.83333333,,80.95,0.55,J22091,25,1900,A1T0443QKPQ000002X,J22091,6,3,168,504,0,0,228.94,9957240,1025003
14-08-2021 13:00,0.760333333,1390.864833,0.164833333,0.054833333,39.68116667,39,29.9315,30,30.0025,30,2.154833333,376.7973333,522.2946667,704.3463333,61.60666667,68.41983333,81.52016667,2.52E+18,4080.731167,1363.178,1425.0055,1425,1359.713167,1435.016,1435,1375.166,1367.206833,1464.953667,1044.511833,1040.956167,1109.955,1115.595167,946.1078333,1497.111833,1569.983333,1101.44,1064.326833,869.232,565.1033333,3123.628333,2492.977333,553.3758333,76.02833333,5616.5955,841.3265,71.67666667,1.768333333,0.066,9.308333333,2.381666667,13.67666667,0.248333333,0.152833333,2.50065,22.83333333,,80.95,0.55,J22091,26,2300,A1T0443QKPQ000002X,J22091,6,3,168,504,0,0,228.94,9957240,1025003
14-08-2021 14:00,0.780166667,1391.428667,0.162833333,-0.019833333,39.84733333,39,29.99366667,30,29.98633333,30,2.154666667,375.2168333,520.4306667,703.5025,60.1845,67.0105,80.1545,2.52E+18,4080.686,1363.139167,1424.976167,1425,1359.384667,1434.994167,1435,1376.089,1367.189167,1464.922833,1044.5755,1040.182833,1109.5875,1114.7205,946.1523333,1495.644167,1570.291,1101.44,1064.315833,870.4508333,564.1711667,3136.450167,2502.294667,552.734,74.9275,5638.744167,841.3608333,71.67666667,1.768333333,0.066,9.308333333,2.381666667,13.67666667,0.248333333,0.152833333,2.50065,22.83333333,,80.95,0.55,J22091,25,1800,A1T0443QKPQ000002X,J22091,6,3,168,504,0,0,228.94,9957240,1025003
14-08-2021 15:00,0.780333333,1391.591167,0.169833333,0.0315,39.65533333,39,29.94383333,30,30.00416667,30,2.1565,367.2918333,510.7405,692.4966667,58.98266667,65.6305,78.53033333,2.52E+18,4080.72,1363.6075,1425.003167,1425,1359.356667,1435.009167,1435,1375.692,1367.558833,1465.263333,1044.6495,1038.518167,1108.783667,1114.387167,946.2953333,1492.0195,1570.09,1101.44,1064.75,869.289,566.2498333,3150.456833,2501.44,544.0203333,73.51033333,5651.811167,833.2333333,71.67666667,1.768333333,0.066,9.308333333,2.381666667,13.67666667,0.248333333,0.152833333,2.50065,22.83333333,,80.95,0.55,J22091,33,2500,A1T0443QKPQ000002X,J22091,6,3,168,504,0,0,228.94,9957240,1025003
14-08-2021 16:00,0.773333333,1391.897333,0.161166667,0.1175,39.50433333,39,29.93216667,30,30.018,30,2.1565,363.6856667,504.7408333,684.4261667,58.989,65.332,77.8315,2.52E+18,4080.6605,1363.606,1425.007,1425,1359.448167,1435.006667,1435,1376.141667,1367.389333,1464.786167,1044.261,1036.824833,1107.917,1113.723167,946.4045,1492.179833,1569.720333,1101.44,1065.0835,867.8428333,568.9455,3153.605333,2492.883667,536.0685,72.58033333,5646.704333,828.1366667,71.67666667,1.768333333,0.066,9.308333333,2.381666667,13.67666667,0.248333333,0.152833333,2.50065,22.83333333,,80.95,0.55,J22091,31,2300,A1T0443QKPQ000002X,J22091,6,3,168,504,0,0,228.94,9957240,1025003
