Repository: RitwikKhandelwal/Piramal-Kosamba

File: 2. Efficiency/45tpd/1. Flat Files/Flint_B5.csv (part 15 of 43)
e,B5 HP Set Value,B5 LP Process value,B5 LP Set Value,Header Gas Pressure Process value,Recuprator Left Bottom temp Process value,Recuprator Left Middle temp Process value,Recuprator Left top temp Process value,Recuprator Right Bottom temp Process value,Recuprator Right Middle temp Process value,Recuprator Right top temp Process value,Row Key,Total cold air flow  Process value,B5 Front Bottom temp Process value,B5 front Top temp Process value,B5 Rear Top temp Process value,B5 Rear Top temp Set Value,Melter Bottom 1 temp Process value,Melter Bottom 2 temp Process value,Melter Bottom 3 temp Process value,Melter Bottom 4 temp Process value,Melter Bottom 5 temp Process value,Melter Crown 1 temp Process value,Melter Crown 2 temp Process value,Riser temp( not available) Process value,Thraot Sleeper Process value,west gas channel right side Process value,Total gas flow Process value,Total hot air left Process value,Total hot air right Process value,Total hot air left temp Process value,Total hot air right temp Process value,Total hot air Process value,Thermocouple stack ( Chimney) left Process value,chem_comp_SiO2,chem_comp_Al2O3,chem_comp_Fe2O3,chem_comp_CaO,chem_comp_MgO,chem_comp_Na2O,chem_comp_K2O,chem_comp_SO3,physical_test_density_gm_cc,physical_test_seed_count_result,,DPR Eff,ActDrw(Ton),JobNumber,DefectCountSum,SampleSizeSum,FGCode,Number,NumberOfSection,NumberOfGob,GobCutPerMinute,ISMachineActualSpeed,GobWeightLow,GobWeightHigh,GlassDraw,PackedQunatity,ProductionOrderNumber
26-02-2021 20:00,0.7155,1396.611833,0.192666667,-0.022833333,36.97066667,37,30.0025,30,2.175333333,357.8921667,518.8038333,706.3861667,85.16066667,94.05916667,125.2578333,2.52E+18,4080.865333,1324.638,1329.953667,1334.981667,1335,1288.844833,1297.917833,1279.801333,1313.640667,1243.987833,1523.4245,1579.269667,1101.44,1416.881833,1410.689,604.9255,3236.729333,2412.8025,547.528,105.423,5649.590667,835.4841667,71.005,2.34,0.072666667,8.491666667,2.125,12.77166667,0.61,0.1045,2.48485,23.5,,80.36,0.53,J19193,36,3000,F1T0864QKLQ000001X,J19193,7,3,91,273,0,0,191.78,3178251,1021933
26-02-2021 21:00,0.713833333,1396.469,0.199666667,-0.024833333,37.01933333,37,29.997,30,2.1755,353.3183333,513.293,699.7241667,82.065,91.31583333,123.0461667,2.52E+18,4080.825167,1324.891333,1330.0285,1335.013667,1335,1288.972833,1298.629,1280.117667,1314.115333,1244.328667,1521.405,1579.433167,1101.44,1417.225667,1408.803333,604.5165,3238.720167,2410.074167,541.3165,103.5873333,5648.844833,830.5075,71.005,2.34,0.072666667,8.491666667,2.125,12.77166667,0.61,0.1045,2.48485,23.5,,72.32,0.53,J19193,32,2800,F1T0864QKLQ000001X,J19193,7,3,91,273,0,0,191.78,3178251,1021933
26-02-2021 22:00,0.716166667,1396.641,0.213333333,-0.041333333,37.00683333,37,30.00183333,30,2.1765,353.9025,514.2968333,700.9011667,81.2,90.00716667,121.2585,2.52E+18,4080.771333,1325.868167,1330.056,1335.016333,1335,1289.274,1298.146833,1280.169167,1313.910167,1244.376333,1521.332667,1579.798833,1101.44,1417.506,1410.3015,604.3375,3236.024167,2412.1055,541.7236667,101.4955,5648.145,831.0051667,71.005,2.34,0.072666667,8.491666667,2.125,12.77166667,0.61,0.1045,2.48485,23.5,,80.36,0.53,J19193,26,2200,F1T0864QKLQ000001X,J19193,7,3,91,273,0,0,191.78,3178251,1021933
26-02-2021 23:00,0.712833333,1396.853833,0.207166667,-0.026666667,37.00016667,37,30.0165,30,2.177,350.0356667,508.873,695.827,80.12566667,88.93216667,119.9696667,2.52E+18,4080.915833,1326.944667,1330.010833,1335.009,1335,1288.389167,1297.616833,1280.418667,1313.543167,1244.551,1515.5845,1578.844667,1101.44,1417.746,1403.693333,604.9143333,3238.966167,2413.091833,537.5376667,100.4695,5652.115167,826.7973333,71.005,2.34,0.072666667,8.491666667,2.125,12.77166667,0.61,0.1045,2.48485,23.5,,80.36,0.53,J19193,30,2700,F1T0864QKLQ000001X,J19193,7,3,91,273,0,0,191.78,3178251,1021933
27-02-2021 00:00,0.876333333,1397.103667,0.205,-0.0185,37.00266667,37,29.98966667,30,2.176666667,347.6803333,505.0963333,691.7303333,79.217,87.94883333,118.6123333,2.52E+18,4080.939833,1326.9305,1329.957333,1335.0015,1335,1287.279333,1297.353167,1280.228167,1313.399333,1244.597667,1513.809,1577.2455,1101.44,1417.779167,1401.104667,610.2575,3240.825167,2408.997833,533.3106667,99.12966667,5649.764333,825.0356667,71.04714286,2.267142857,0.062857143,8.467142857,2.008571429,12.93571429,0.472857143,0.141714286,2.4892,23.28571429,,72.32,0.53,J19193,30,2800,F1T0864QKLQ000001X,J19193,7,3,91,273,0,0,191.78,3178251,1021933
27-02-2021 02:00,1.204833333,1396.1875,0.200666667,-0.017666667,36.98566667,37,30.00133333,30,2.175166667,350.3161667,511.0293333,696.8961667,78.68966667,87.06316667,116.8386667,2.52E+18,4080.976,1325.957,1330.047833,1335.019333,1335,1287.491,1296.521833,1279.448167,1312.915833,1243.9475,1514.6985,1575.411667,1101.44,1416.175167,1401.444667,623.9518333,3233.627333,2416.227333,537.4851667,97.66016667,5649.5135,828.5908333,71.04714286,2.267142857,0.062857143,8.467142857,2.008571429,12.93571429,0.472857143,0.141714286,2.4892,23.28571429,,80.36,0.53,J19193,31,2300,F1T0864QKLQ000001X,J19193,7,3,91,273,0,0,191.78,3178251,1021933
27-02-2021 03:00,1.164833333,1396.179833,0.157333333,-0.035166667,37.02133333,37,29.9855,30,2.175833333,352.9785,514.8543333,701.5643333,80.65033333,88.70633333,118.0613333,2.52E+18,4080.9785,1325.293667,1329.897167,1334.991833,1335,1287.590167,1296.636333,1279.012667,1312.947,1243.471833,1514.7775,1575.079,1101.44,1415.905833,1402.6575,624.2485,3231.523333,2417.537167,541.852,98.54433333,5649.155,830.833,71.04714286,2.267142857,0.062857143,8.467142857,2.008571429,12.93571429,0.472857143,0.141714286,2.4892,23.28571429,,80.36,0.53,J19193,41,2200,F1T0864QKLQ000001X,J19193,7,3,91,273,0,0,191.78,3178251,1021933
27-02-2021 04:00,1.1395,1396.227667,0.142833333,-0.014,37.02366667,37,29.99833333,30,2.176,355.8878333,519.0695,705.4425,83.0635,90.996,119.8935,2.52E+18,4080.9125,1323.954167,1330.018833,1334.984333,1335,1286.913833,1296.993667,1279.274,1312.9235,1243.263,1517.056,1575.217833,1101.44,1415.631167,1403.189667,620.9438333,3232.9115,2418.566,545.548,100.6543333,5651.497167,833.1661667,71.04714286,2.267142857,0.062857143,8.467142857,2.008571429,12.93571429,0.472857143,0.141714286,2.4892,23.28571429,,80.36,0.53,J19193,29,1300,F1T0864QKLQ000001X,J19193,7,3,91,273,0,0,191.78,3178251,1021933
27-02-2021 05:00,1.1065,1395.936333,0.145166667,-0.031666667,36.99183333,37,30.0045,30,2.174,355.6636667,519.5601667,704.2311667,83.403,91.21516667,119.2625,2.52E+18,4081.026167,1323.617333,1329.930333,1335.018,1335,1286.676167,1297.686833,1279.5475,1313.337667,1243.107167,1517.179667,1577.563333,1101.44,1415.2275,1399.538333,620.138,3233.342,2413.842833,545.4868333,101.025,5647.308167,832.7905,71.04714286,2.267142857,0.062857143,8.467142857,2.008571429,12.93571429,0.472857143,0.141714286,2.4892,23.28571429,,80.36,0.53,J19193,26,1900,F1T0864QKLQ000001X,J19193,7,3,91,273,0,0,191.78,3178251,1021933
27-02-2021 06:00,1.057833333,1396.595667,0.158833333,-0.011,36.995,37,30.02166667,30,2.1745,358.4426667,522.8855,706.2636667,86.023,93.30016667,120.3196667,2.52E+18,4081.035833,1323.503667,1330.022167,1335.027667,1335,1287.588,1298.226833,1279.7605,1313.9895,1242.923667,1517.83,1578.237667,1101.44,1414.8075,1398.8325,616.9583333,3233.761833,2415.621,547.2515,101.9056667,5649.54,833.8536667,71.04714286,2.267142857,0.062857143,8.467142857,2.008571429,12.93571429,0.472857143,0.141714286,2.4892,23.28571429,,80.36,0.53,J19193,25,1700,F1T0864QKLQ000001X,J19193,7,3,91,273,0,0,191.78,3178251,1021933
27-02-2021 07:00,1.0365,1396.139,0.194333333,-0.097,37.02333333,37,30.00066667,30,2.174833333,358.5591667,523.2315,706.3325,87.62,95.32533333,122.5351667,2.52E+18,4080.989167,1324.2655,1329.981833,1335.008667,1335,1288.266667,1298.097667,1279.925167,1314.3235,1242.837167,1513.407167,1577.587333,1101.44,1414.851167,1395.8655,612.4025,3235.976,2411.767,548.1276667,104.1785,5647.7565,833.1203333,71.04714286,2.267142857,0.062857143,8.467142857,2.008571429,12.93571429,0.472857143,0.141714286,2.4892,23.28571429,,76.79,0.53,J19193,29,2100,F1T0864QKLQ000001X,J19193,7,3,91,273,0,0,191.78,3178251,1021933
27-02-2021 08:00,1.026,1395.592167,0.203333333,-0.024,37.002,37,30.015,30,2.175166667,357.5081667,521.3586667,703.7985,88.2655,96.00283333,123.0341667,2.52E+18,4080.965667,1324.683167,1330.005667,1334.952,1335,1288.371833,1297.6185,1280.255167,1313.8385,1242.949833,1511.170333,1577.038,1101.44,1415.298667,1392.292167,606.7051667,3238.457,2412.039,546.1888333,105.0938333,5650.589667,831.1963333,71.04714286,2.267142857,0.062857143,8.467142857,2.008571429,12.93571429,0.472857143,0.141714286,2.4892,23.28571429,,76.79,0.53,J19193,24,1800,F1T0864QKLQ000001X,J19193,7,3,91,273,0,0,191.78,3178251,1021933
27-02-2021 10:00,1.037333333,1396.674667,0.193166667,-0.021333333,36.95566667,37,29.9855,30,2.174666667,359.5813333,522.7728333,703.8341667,91.38283333,99.26733333,126.2533333,2.52E+18,4080.895167,1325.8365,1329.999,1334.988833,1335,1288.0815,1296.604833,1280.267,1313.531,1242.895,1511.3585,1576.311667,1101.44,1414.772,1391.035333,614.489,3242.641333,2408.353,545.6463333,108.127,5650.985333,830.5841667,71.04714286,2.267142857,0.062857143,8.467142857,2.008571429,12.93571429,0.472857143,0.141714286,2.4892,23.28571429,,76.79,0.53,J19193,32,2000,F1T0864QKLQ000001X,J19193,7,3,91,273,0,0,191.78,3178251,1021933
27-02-2021 11:00,0.997666667,1397.0945,0.203166667,-0.082166667,37.008,37,29.99466667,30,2.175833333,358.9711667,522.9266667,703.4413333,90.96833333,98.99583333,126.173,2.52E+18,4080.826667,1325.797167,1330.010333,1335.013333,1335,1288.31,1296.4955,1280.259167,1313.135667,1242.710833,1510.293667,1576.449,1101.44,1414.5175,1389.336667,612.558,3243.1935,2407.228,545.7776667,108.4765,5650.380333,830.3765,71.04714286,2.267142857,0.062857143,8.467142857,2.008571429,12.93571429,0.472857143,0.141714286,2.4892,23.28571429,,75,0.53,J19193,25,1900,F1T0864QKLQ000001X,J19193,7,3,91,273,0,0,191.78,3178251,1021933
27-02-2021 12:00,0.995833333,1396.718333,0.1955,-0.0645,36.9865,37,29.99166667,30,2.1745,357.854,521.4133333,702.3735,89.41116667,97.57066667,124.8746667,2.52E+18,4080.820833,1326.297,1330.057833,1335.007833,1335,1287.734167,1295.759833,1280.250167,1312.682667,1242.729833,1509.959167,1576.596333,1101.44,1414.5265,1388.969833,619.8343333,3242.185833,2408.436,544.7088333,107.523,5650.722833,829.6905,71.04714286,2.267142857,0.062857143,8.467142857,2.008571429,12.93571429,0.472857143,0.141714286,2.4892,23.28571429,,72.75,0.53,J19193,23,1800,F1T0864QKLQ000001X,J19193,7,3,91,273,0,0,191.78,3178251,1021933
27-02-2021 13:00,1.054166667,1396.6305,0.192833333,-0.019166667,36.98316667,37,30.0065,30,2.175166667,357.6246667,521.5413333,702.5531667,87.82383333,95.90616667,123.3276667,2.52E+18,4080.825,1327.0855,1329.9815,1334.991167,1335,1287.285833,1295.012,1279.643167,1312.13,1242.7125,1511.8115,1576.408833,1101.44,1414.564667,1391.5605,621.9395,3241.168667,2407.986333,544.4546667,106.044,5649.158,829.6958333,71.04714286,2.267142857,0.062857143,8.467142857,2.008571429,12.93571429,0.472857143,0.141714286,2.4892,23.28571429,,78.57,0.53,J19193,25,1900,F1T0864QKLQ000001X,J19193,7,3,91,273,0,0,191.78,3178251,1021933
27-02-2021 14:00,1.060833333,1396.807,0.2055,-0.0165,37.00533333,37,29.9945,30,2.176666667,355.7031667,520.9461667,701.9971667,85.194,93.44416667,121.0181667,2.52E+18,4080.853833,1326.810167,1329.9685,1335.010333,1335,1287.674667,1295.132167,1279.459,1312.0895,1242.678833,1510.595,1576.2155,1101.44,1414.603167,1390.057667,618.6271667,3239.124167,2409.973,544.1115,104.0751667,5648.604833,828.8258333,71.04714286,2.267142857,0.062857143,8.467142857,2.008571429,12.93571429,0.472857143,0.141714286,2.4892,23.28571429,,80.36,0.53,J19193,23,1700,F1T0864QKLQ000001X,J19193,7,3,91,273,0,0,191.78,3178251,1021933
27-02-2021 15:00,1.069166667,1396.542333,0.191166667,-0.036666667,36.98483333,37,30.0025,30,2.176333333,353.8771667,518.0441667,698.8603333,84.22983333,91.7665,118.5955,2.52E+18,4080.923,1325.937167,1330.086167,1335.027167,1335,1287.536333,1294.941333,1279.399667,1312.011,1242.765,1507.7855,1575.502167,1101.44,1414.641167,1386.7425,617.2253333,3238.198333,2411.977667,541.043,101.5285,5650.1435,825.8128333,71.04714286,2.267142857,0.062857143,8.467142857,2.008571429,12.93571429,0.472857143,0.141714286,2.4892,23.28571429,,80.36,0.53,J19193,26,2200,F1T0864QKLQ000001X,J19193,7,3,91,273,0,0,191.78,3178251,1021933
27-02-2021 16:00,1.1035,1396.478667,0.204666667,0.003833333,37.01,37,30.0135,30,2.176166667,356.7341667,522.3426667,703.6645,84.06083333,91.936,119.1633333,2.52E+18,4080.943833,1326.450333,1330.0055,1335.015833,1335,1286.120333,1294.478,1279.364,1311.545167,1242.598667,1512.361333,1575.560833,1101.44,1414.329667,1392.820667,625.018,3234.564,2413.266,544.6995,101.4483333,5647.863167,828.5943333,71.04714286,2.267142857,0.062857143,8.467142857,2.008571429,12.93571429,0.472857143,0.141714286,2.4892,23.28571429,,80.36,0.53,J19193,22,1800,F1T0864QKLQ000001X,J19193,7,3,91,273,0,0,191.78,3178251,1021933
27-02-2021 18:00,1.126,1396.766667,0.208,-0.014333333,37.00066667,37,30.014,30,2.175833333,355.3103333,521.1971667,702.204,82.32,90.38816667,118.3676667,2.52E+18,4080.937333,1324.444833,1330.024,1335.0165,1335,1285.981833,1294.147833,1278.962167,1311.198167,1242.493333,1512.228667,1573.905333,1101.44,1414.059167,1394.632333,624.4738333,3233.408833,2416.119333,543.5643333,100.5271667,5649.404,826.922,71.04714286,2.267142857,0.062857143,8.467142857,2.008571429,12.93571429,0.472857143,0.141714286,2.4892,23.28571429,,80.36,0.53,J19193,28,2000,F1T0864QKLQ000001X,J19193,7,3,91,273,0,0,191.78,3178251,1021933
27-02-2021 19:00,1.136166667,1396.313167,0.195166667,-0.0215,37.014,37,30.01433333,30,2.178,354.3951667,520.6073333,701.8801667,81.217,88.94666667,116.5296667,2.52E+18,4081.000333,1324.4565,1329.962167,1334.958333,1335,1286.382167,1294.0385,1278.761667,1311.165167,1242.335667,1510.679167,1574.230167,1101.44,1413.773333,1393.919833,620.885,3244.872833,2429.329333,543.2346667,98.90816667,5674.109,825.5316667,71.04714286,2.267142857,0.062857143,8.467142857,2.008571429,12.93571429,0.472857143,0.141714286,2.4892,23.28571429,,80.36,0.53,J19193,25,1900,F1T0864QKLQ000001X,J19193,7,3,91,273,0,0,191.78,3178251,1021933
27-02-2021 20:00,1.101333333,1396.0115,0.1955,-0.051833333,37.005,37,30.01,30,2.177,354.8915,520.8625,701.038,81.91533333,89.73816667,117.5813333,2.52E+18,4081.032833,1323.6435,1330.0275,1335.026167,1335,1286.670667,1293.9135,1279.029167,1311.095,1242.120333,1511.847333,1573.5925,1101.44,1413.648,1394.876833,627.5395,3233.565667,2416.237167,541.8893333,99.2555,5649.877667,824.7495,71.04714286,2.267142857,0.062857143,8.467142857,2.008571429,12.93571429,0.472857143,0.141714286,2.4892,23.28571429,,80.36,0.53,J19193,21,1800,F1T0864QKLQ000001X,J19193,7,3,91,273,0,0,191.78,3178251,1021933
27-02-2021 21:00,1.0895,1396.857167,0.202333333,-0.0455,37.00066667,37,30.00316667,30,2.176166667,356.7731667,526.5608333,706.5548333,80.51233333,88.6915,117.0221667,2.52E+18,4080.8185,1325.166833,1330.0855,1335.000833,1335,1285.769,1294.056333,1279.053667,1311.195167,1242.0145,1515.924333,1574.334,1101.44,1413.401167,1398.561167,633.7235,3228.300667,2420.1815,546.6413333,99.18033333,5648.376833,829.1743333,71.04714286,2.267142857,0.062857143,8.467142857,2.008571429,12.93571429,0.472857143,0.141714286,2.4892,23.28571429,,80.36,0.53,J19193,25,2200,F1T0864QKLQ000001X,J19193,7,3,91,273,0,0,191.78,3178251,1021933
27-02-2021 22:00,1.0955,1397.1265,0.203166667,-0.043166667,36.96983333,37,30.00033333,30,2.177833333,354.248,523.7415,704.3285,79.462,87.35766667,115.1778333,2.52E+18,4080.696833,1325.0985,1329.996333,1335.011,1335,1285.0735,1294.413,1278.905667,1311.402833,1241.927833,1509.496833,1574.4485,1101.44,1413.4915,1392.695167,617.6951667,3229.4105,2420.795667,545.6491667,97.5905,5650.146,826.2098333,71.04714286,2.267142857,0.062857143,8.467142857,2.008571429,12.93571429,0.472857143,0.141714286,2.4892,23.28571429,,80.36,0.53,J19193,22,1700,F1T0864QKLQ000001X,J19193,7,3,91,273,0,0,191.78,3178251,1021933
27-02-2021 23:00,1.105,1397.388333,0.212833333,-0.053166667,36.99616667,37,29.9935,30,2.178166667,348.2375,513.7565,694.1886667,77.62633333,85.6425,113.1008333,2.52E+18,4080.684833,1325.482333,1329.980833,1335.0155,1335,1284.842833,1293.949,1278.659833,1311.401167,1241.887167,1504.541833,1573.3025,1101.44,1413.651,1386.4955,615.0573333,3234.022833,2416.129667,536.5998333,95.9255,5650.072,819.4095,71.04714286,2.267142857,0.062857143,8.467142857,2.008571429,12.93571429,0.472857143,0.141714286,2.4892,23.28571429,,80.36,0.53,J19193,28,2400,F1T0864QKLQ000001X,J19193,7,3,91,273,0,0,191.78,3178251,1021933
28-02-2021 00:00,1.116833333,1396.206,0.212666667,-0.036833333,37.00483333,37,29.99116667,30,2.176,350.5488333,517.2756667,697.7778333,75.42783333,83.61416667,111.7721667,2.52E+18,4080.796667,1325.533833,1330.009167,1334.974667,1335,1283.905,1293.082667,1278.069667,1310.821833,1241.781167,1512.165667,1572.194,1101.44,1413.206,1395.076333,630.0613333,3228.094,2422.683167,538.147,93.977,5650.817333,822.3835,70.93333333,2.351666667,0.071833333,8.551666667,2.138333333,12.755,0.608333333,0.106,2.4852,21,,80.36,0.53,J19193,33,2800,F1T0864QKLQ000001X,J19193,7,3,91,273,0,0,191.78,3178251,1021933
28-02-2021 02:00,1.150333333,1396.876667,0.214,-0.057166667,36.99433333,37,29.99033333,30,2.178333333,353.4558333,520.5345,703.891,77.325,85.31333333,113.8166667,2.52E+18,4080.9525,1324.1535,1329.939,1335.002833,1335,1282.895667,1292.997667,1277.6105,1310.697667,1241.206667,1512.845667,1573.5095,1101.44,1412.087667,1398.949,625.5008333,3225.759667,2425.465167,544.4446667,95.12083333,5651.7815,826.7833333,70.93333333,2.351666667,0.071833333,8.551666667,2.138333333,12.755,0.608333333,0.106,2.4852,21,,80.36,0.53,J19193,47,3300,F1T0864QKLQ000001X,J19193,7,3,91,273,0,0,191.78,3178251,1021933
28-02-2021 03:00,1.142,1395.881333,0.158,-0.010833333,37.00916667,37,30.00983333,30,2.177166667,354.6816667,520.181,704.5471667,78.891,86.61633333,114.3841667,2.52E+18,4081.096833,1322.987,1326.755167,1335.002333,1335,1283.128667,1292.81,1278.172833,1310.947667,1240.939833,1509.7515,1573.479667,1101.44,1411.871833,1395.351167,626.214,3226.663667,2424.8805,543.8375,95.857,5651.613833,825.4058333,70.93333333,2.351666667,0.071833333,8.551666667,2.138333333,12.755,0.608333333,0.106,2.4852,21,,80.36,0.53,J19193,41,2500,F1T0864QKLQ000001X,J19193,7,3,91,273,0,0,191.78,3178251,1021933
28-02-2021 04:00,1.141333333,1395.8655,0.153166667,-0.035833333,37.0025,37,29.98466667,30,2.176833333,358.3958333,524.4275,708.7628333,81.3995,88.95866667,116.4093333,2.52E+18,4081.157833,1323.316833,1332.019667,1334.934,1335,1283.402833,1290.859667,1279.886,1310.898333,1240.829833,1512.753333,1574.1695,1101.44,1411.3965,1396.381333,624.7153333,3225.919833,2423.472333,548.0086667,97.7525,5649.39,828.3108333,70.93333333,2.351666667,0.071833333,8.551666667,2.138333333,12.755,0.608333333,0.106,2.4852,21,,80.36,0.53,J19193,25,1700,F1T0864QKLQ000001X,J19193,7,3,91,273,0,0,191.78,3178251,1021933
28-02-2021 05:00,1.12,1395.839,0.156333333,-0.017666667,36.9785,37,29.98316667,30,2.176333333,359.3895,525.2636667,709.1708333,83.279,90.98716667,118.4858333,2.52E+18,4081.056667,1323.311167,1335.002167,1335.0075,1335,1284.962,1289.354167,1281.050167,1310.536333,1240.587667,1511.945833,1574.3445,1101.44,1411.180667,1395.109167,620.6776667,3228.102667,2421.940333,549.1855,99.9115,5649.862,827.8448333,70.93333333,2.351666667,0.071833333,8.551666667,2.138333333,12.755,0.608333333,0.106,2.4852,21,,80.36,0.53,J19193,29,1700,F1T0864QKLQ000001X,J19193,7,3,91,273,0,0,191.78,3178251,1021933
28-02-2021 06:00,1.099666667,1395.732167,0.151833333,-0.074166667,36.99783333,37,29.9915,30,2.175833333,360.383,526.0048333,707.9786667,85.23283333,92.91516667,120.4051667,2.52E+18,4081.010167,1324.111667,1334.984333,1334.982833,1335,1285.848167,1289.109,1281.725167,1309.839,1240.509667,1511.346167,1574.562833,1101.44,1411.400667,1393.561333,619.9305,3231.7085,2419.913167,548.7603333,101.8098333,5651.659,826.8565,70.93333333,2.351666667,0.071833333,8.551666667,2.138333333,12.755,0.608333333,0.106,2.4852,21,,80.36,0.53,J19193,28,1900,F1T0864QKLQ000001X,J19193,7,3,91,273,0,0,191.78,3178251,1021933
28-02-2021 07:00,1.0465,1395.791667,0.2005,-0.035333333,37.01283333,37,29.996,30,2.1755,361.7583333,526.2435,707.5841667,88.62416667,96.26333333,123.7293333,2.52E+18,4080.9225,1325.369333,1335.0125,1334.9215,1335,1286.7985,1289.039833,1282.478167,1309.294833,1240.514167,1508.150167,1573.502667,1101.44,1412.108333,1390.433,615.656,3235.613167,2415.118833,548.8076667,104.728,5650.740167,825.6726667,70.93333333,2.351666667,0.071833333,8.551666667,2.138333333,12.755,0.608333333,0.106,2.4852,21,,80.36,0.53,J19193,25,1900,F1T0864QKLQ000001X,J19193,7,3,91,273,0,0,191.78,3178251,1021933
28-02-2021 08:00,1.0075,1395.899667,0.193166667,-0.026833333,36.97583333,37,29.988,30,2.174833333,363.3695,527.7535,708.385,90.29333333,98.324,126.3785,2.52E+18,4080.820667,1326.089833,1334.944,1335.054833,1335,1288.0305,1288.870667,1283.104333,1308.919,1240.597167,1509.626667,1574.030667,1101.44,1412.345667,1391.421667,620.0968333,3237.7745,2411.950833,549.0571667,107.417,5649.818,824.6051667,70.93333333,2.351666667,0.071833333,8.551666667,2.138333333,12.755,0.608333333,0.106,2.4852,21,,78.57,0.53,J19193,26,1700,F1T0864QKLQ000001X,J19193,7,3,91,273,0,0,191.78,3178251,1021933
28-02-2021 10:00,1.005333333,1395.871667,0.1955,-0.019833333,36.97816667,37,30.0205,30,2.176,365.2888333,531.1923333,711.0571667,92.1115,100.1335,128.1786667,2.52E+18,4080.739833,1326.437667,1335.0215,1335.042,1335,1288.300167,1289.287833,1283.6495,1308.700167,1240.787833,1511.262667,1573.912333,1101.44,1412.6595,1392.656333,616.7936667,3239.003667,2411.866,551.0323333,109.3496667,5650.945,826.5425,70.93333333,2.351666667,0.071833333,8.551666667,2.138333333,12.755,0.608333333,0.106,2.4852,21,,80.36,0.53,J19193,33,3200,F1T0864QKLQ000001X,J19193,7,3,91,273,0,0,191.78,3178251,1021933
28-02-2021 11:00,0.9735,1396.820333,0.189666667,-0.0115,37.0075,37,30.00283333,30,2.177,365.054,531.9138333,711.4885,92.3695,100.831,129.4398333,2.52E+18,4080.636167,1326.394167,1335.052333,1335.062667,1335,1288.583667,1289.248833,1283.973667,1308.376667,1240.888667,1507.644333,1575.037833,1101.44,1412.793,1389.0755,608.342,3211.019833,2390.786833,552.411,110.6091667,5601.8935,825.0018333,70.93333333,2.351666667,0.071833333,8.551666667,2.138333333,12.755,0.608333333,0.106,2.4852,21,,80.36,0.53,J19193,31,2600,F1T0864QKLQ000001X,J19193,7,3,91,273,0,0,191.78,3178251,1021933
28-02-2021 12:00,0.948166667,1397.270833,0.178833333,-0.020666667,37.00483333,37,30.0015,30,2.178166667,360.4013333,525.6165,704.2623333,90.881,99.60583333,128.3883333,2.52E+18,4080.604333,1326.268667,1334.932667,1335.0135,1335,1289.162833,1288.771167,1284.213167,1307.770667,1241.0435,1503.7235,1574.597333,1101.44,1412.889667,1383.388667,608.7925,3213.621167,2386.0595,546.5415,109.9798333,5599.824,819.3208333,70.93333333,2.351666667,0.071833333,8.551666667,2.138333333,12.755,0.608333333,0.106,2.4852,21,,80.36,0.53,J19193,32,3000,F1T0864QKLQ000001X,J19193,7,3,91,273,0,0,191.78,3178251,1021933
28-02-2021 13:00,1.005333333,1396.9425,0.19,-0.021,36.99366667,37,30.00383333,30,2.176666667,362.681,529.6828333,708.4123333,88.76366667,97.55766667,126.926,2.52E+18,4080.613667,1325.901,1335.050333,1334.994,1335,1289.740667,1289.041667,1283.9855,1307.5995,1241.167,1513.183333,1575.788167,1101.44,1412.642333,1393.133,609.002,3209.397333,2389.6075,547.8545,108.33,5598.9545,823.6485,70.93333333,2.351666667,0.071833333,8.551666667,2.138333333,12.755,0.608333333,0.106,2.4852,21,,80.36,0.53,J19193,5,500,F1T0864QKLQ000001X,J19193,7,3,91,273,0,0,191.78,3178251,1021933
28-02-2021 14:00,1.030166667,1396.935333,0.1815,-0.121666667,36.962,37,29.9955,30,2.176666667,363.8851667,532.3795,713.4186667,87.1625,95.94133333,125.6903333,2.52E+18,4080.7025,1326.383,1334.959333,1335.026333,1335,1289.678667,1289.3875,1284.295833,1307.907167,1241.113333,1514.879167,1577.695667,1101.44,1412.867167,1396.764167,596.1875,3204.955667,2394.622833,552.9318333,106.9795,5598.663667,826.3291667,70.93333333,2.351666667,0.071833333,8.551666667,2.138333333,12.755,0.608333333,0.106,2.4852,21,,76.34,0.53,J19193,30,2600,F1T0864QKLQ000001X,J19193,7,3,91,273,0,0,191.78,3178251,1021933
28-02-2021 15:00,1.0335,1396.493833,0.216666667,-0.020333333,36.98966667,37,29.99283333,30,2.178333333,360.7021667,528.7315,709.703,84.5775,93.33733333,122.6618333,2.52E+18,4080.7455,1327.069,1335.0155,1335.0335,1335,1289.798,1289.860167,1284.756333,1307.777333,1241.466167,1511.8865,1577.217,1101.44,1413.8555,1392.2,599.4843333,3204.8045,2396.098667,549.4043333,104.5935,5601.0115,824.2755,70.93333333,2.351666667,0.071833333,8.551666667,2.138333333,12.755,0.608333333,0.106,2.4852,21,,76.34,0.53,J19193,29,2800,F1T0864QKLQ000001X,J19193,7,3,91,273,0,0,191.78,3178251,1021933
28-02-2021 16:00,1.043833333,1397.382,0.195166667,-0.030333333,37.015,37,29.9925,30,2.177666667,361.2923333,529.622,709.5208333,84.76333333,92.771,120.9053333,2.52E+18,4080.813667,1328.077167,1335.034667,1334.992333,1335,1290.457,1290.2205,1284.97,1307.980167,1241.8375,1512.9165,1577.103167,1101.44,1414.644667,1392.634833,599.6998333,3201.726,2394.881667,549.326,102.543,5596.647167,825.1136667,70.93333333,2.351666667,0.071833333,8.551666667,2.138333333,12.755,0.608333333,0.106,2.4852,21,,80.36,0.53,J19193,34,3200,F1T0864QKLQ000001X,J19193,7,3,91,273,0,0,191.78,3178251,1021933
28-02-2021 18:00,1.075833333,1397.354833,0.191,-0.041,36.99183333,37,29.99883333,30,2.177333333,360.7966667,529.8638333,709.4633333,83.55283333,92.05483333,121.054,2.52E+18,4080.913,1328.582,1334.984,1334.982167,1335,1290.1035,1292.950667,1285.324167,1309.4705,1242.3915,1517.042833,1577.679,1101.44,1415.734833,1396.674667,597.1838333,3201.457667,2401.750667,549.2041667,102.4848333,5603.260833,825.386,70.93333333,2.351666667,0.071833333,8.551666667,2.138333333,12.755,0.608333333,0.106,2.4852,21,,80.36,0.53,J19193,31,2800,F1T0864QKLQ000001X,J19193,7,3,91,273,0,0,191.78,3178251,1021933
28-02-2021 19:00,1.087166667,1397.143333,0.2045,-0.031833333,37.01333333,37,29.99783333,30,2.177666667,359.667,529.3553333,708.7716667,82.03466667,90.50583333,119.4685,2.52E+18,4080.895667,1328.771,1335.011833,1335.029,1335,1289.468,1294.182,1284.716667,1310.2095,1242.695167,1516.756667,1577.444333,1101.44,1416.3185,1396.802833,597.2995,3200.464,2400.0455,548.4105,101.0886667,5600.598333,825.4978333,70.93333333,2.351666667,0.071833333,8.551666667,2.138333333,12.755,0.608333333,0.106,2.4852,21,,80.36,0.53,J19193,27,2500,F1T0864QKLQ000001X,J19193,7,3,91,273,0,0,191.78,3178251,1021933
28-02-2021 20:00,1.1085,1396.3775,0.1975,-0.040833333,36.98983333,37,30.0065,30,2.177833333,360.6543333,531.3801667,710.532,81.42683333,89.8415,118.6836667,2.52E+18,4080.996667,1328.332167,1334.969667,1335.002667,1335,1288.942833,1295.340167,1283.918667,1311.153167,1242.881333,1518.415,1577.942667,1101.44,1416.557667,1398.853667,598.15,3196.8515,2402.494,550.1573333,100.1621667,5599.570167,827.329,70.93333333,2.351666667,0.071833333,8.551666667,2.138333333,12.755,0.608333333,0.106,2.4852,21,,80.36,0.53,J19193,28,2700,F1T0864QKLQ000001X,J19193,7,3,91,273,0,0,191.78,3178251,1021933
28-02-2021 21:00,1.103666667,1396.605667,0.197833333,-0.024833333,37.00866667,37,30.01033333,30,2.176833333,356.6375,526.5446667,705.652,79.02066667,87.64033333,116.668,2.52E+18,4080.996,1325.959,1335.061,1335.016833,1335,1288.899833,1296.318167,1283.3115,1312.208333,1243.316833,1515.8835,1578.613333,1101.44,1416.700333,1395.003,597.7543333,3199.7895,2400.7625,546.3725,98.643,5600.4855,823.8005,70.93333333,2.351666667,0.071833333,8.551666667,2.138333333,12.755,0.608333333,0.106,2.4852,21,,80.36,0.53,J19193,30,2900,F1T0864QKLQ000001X,J19193,7,3,91,273,0,0,191.78,3178251,1021933
28-02-2021 22:00,1.1075,1397.086167,0.207666667,-0.044333333,36.99883333,37,29.98716667,30,2.1785,355.0823333,524.857,703.1075,77.689,85.83466667,113.924,2.52E+18,4081.174,1326.2655,1335.0435,1334.955,1335,1289.042667,1296.973667,1282.996333,1312.638333,1243.465667,1514.706667,1578.302333,1101.44,1416.939833,1391.419333,598.1928333,3198.409667,2402.031,543.8101667,96.13366667,5600.2985,822.7845,70.93333333,2.351666667,0.071833333,8.551666667,2.138333333,12.755,0.608333333,0.106,2.4852,21,,80.36,0.53,J19193,30,2500,F1T0864QKLQ000001X,J19193,7,3,91,273,0,0,191.78,3178251,1021933
28-02-2021 23:00,1.1155,1397.745,0.202666667,-0.0815,37.005,37,30.0025,30,2.178166667,356.124,527.2095,704.8201667,77.2225,85.24716667,112.9003333,2.52E+18,4081.234167,1327.293667,1334.978,1334.975167,1335,1289.065833,1297.3695,1282.702,1313.045167,1243.537833,1513.766167,1577.085333,1101.44,1417.009667,1391.075,604.1098333,3194.820833,2405.694333,545.0413333,95.01133333,5600.505333,824.8258333,70.93333333,2.351666667,0.071833333,8.551666667,2.138333333,12.755,0.608333333,0.106,2.4852,21,,76.34,0.53,J19193,27,2400,F1T0864QKLQ000001X,J19193,7,3,91,273,0,0,191.78,3178251,1021933
01-03-2021 00:00,1.105333333,1396.943833,0.199833333,-0.082,37.0055,37,29.9935,30,2.176833333,356.7336667,528.518,705.8598333,76.403,84.3705,111.8281667,2.52E+18,4081.236333,1327.5755,1335.0175,1335.015,1335,1287.935167,1297.731667,1282.356667,1313.485333,1243.458,1517.825,1577.389167,1101.44,1416.840833,1394.054333,605.1351667,3191.806333,2409.098167,546.0976667,94.10166667,5600.930833,825.8615,70.925,2.66,0.060194444,7.363888889,1.833888889,12.16277778,0.739444444,0.112388889,2.487777778,20.44444444,,80.36,0.53,J19193,28,2600,F1T0864QKLQ000001X,J19193,7,3,91,273,0,0,191.78,3178251,1021933
01-03-2021 02:00,1.126166667,1396.947167,0.206833333,-0.097666667,36.99416667,37,30.0185,30,2.176333333,356.8461667,529.7026667,706.2868333,76.51383333,84.14166667,110.9921667,2.52E+18,4081.292667,1327.875333,1334.954333,1335.0275,1335,1287.429167,1298.6,1281.947,1314.304167,1243.416,1517.288667,1580.1515,1101.44,1416.909333,1392.851167,600.3235,3190.7815,2407.970167,546.8051667,93.17616667,5598.589833,826.4093333,70.925,2.66,0.060194444,7.363888889,1.833888889,12.16277778,0.739444444,0.112388889,2.487777778,20.44444444,,80.36,0.53,J19193,34,1900,F1T0864QKLQ000001X,J19193,7,3,91,273,0,0,191.78,3178251,1021933
01-03-2021 03:00,1.141,1397.068,0.169833333,-0.0415,37.05133333,37,30.00033333,30,2.176833333,358.5683333,531.1553333,707.7423333,78.77233333,86.276,113.0871667,2.52E+18,4081.1985,1327.8645,1334.9635,1335.0035,1335,1286.657667,1298.708,1281.58,1314.303667,1243.450167,1517.947,1579.2895,1101.44,1417.244333,1394.853667,598.2535,3191.744333,2407.012167,547.628,94.64483333,5598.949,827.5483333,70.925,2.66,0.060194444,7.363888889,1.833888889,12.16277778,0.739444444,0.112388889,2.487777778,20.44444444,,80.36,0.53,J19193,28,1700,F1T0864QKLQ000001X,J19193,7,3,91,273,0,0,191.78,3178251,1021933
01-03-2021 04:00,1.113333333,1397.067333,0.167,-0.044333333,37.02116667,37,30.00766667,30,2.176666667,360.958,533.2578333,710.336,80.48466667,88.32666667,115.4993333,2.52E+18,4081.195333,1326.8325,1334.9155,1334.965333,1335,1287.155833,1299.3685,1280.963167,1314.624833,1243.741833,1516.472,1578.512833,1101.44,1417.394833,1394.068167,591.4606667,3193.1285,2407.409,550.4448333,97.04566667,5600.409667,829.2353333,70.925,2.66,0.060194444,7.363888889,1.833888889,12.16277778,0.739444444,0.112388889,2.487777778,20.44444444,,80.36,0.53,J19193,36,2200,F1T0864QKLQ000001X,J19193,7,3,91,273,0,0,191.78,3178251,1021933
01-03-2021 05:00,1.071833333,1395.895333,0.152833333,-0.112833333,36.99483333,37,30.0035,30,2.176333333,359.3613333,530.5481667,705.9398333,81.21783333,88.85116667,115.6255,2.52E+18,4081.107833,1325.662167,1334.997167,1334.983833,1335,1287.587667,1299.589833,1281.318833,1315.267167,1243.972167,1514.831167,1579.407,1101.44,1417.334167,1389.457,589.212,3197.540167,2403.332,547.5496667,97.633,5600.895833,826.892,70.925,2.66,0.060194444,7.363888889,1.833888889,12.16277778,0.739444444,0.112388889,2.487777778,20.44444444,,80.36,0.53,J19193,41,2500,F1T0864QKLQ000001X,J19193,7,3,91,273,0,0,191.78,3178251,1021933
01-03-2021 06:00,1.048166667,1396.877,0.1565,-0.582166667,37.02533333,37,30.01116667,30,2.176166667,359.5701667,529.8051667,703.9946667,83.598,91.11916667,117.6121667,2.52E+18,4081.005667,1325.884333,1335.067833,1335.014833,1335,1286.496667,1299.557,1281.916,1315.288667,1244.020833,1513.255667,1579.485,1101.44,1417.311333,1388.060833,589.8668333,3201.783833,2396.384,545.88,99.30716667,5598.264667,825.4813333,70.925,2.66,0.060194444,7.363888889,1.833888889,12.16277778,0.739444444,0.112388889,2.487777778,20.44444444,,80.36,0.53,J19193,30,2000,F1T0864QKLQ000001X,J19193,7,3,91,273,0,0,191.78,3178251,1021933
01-03-2021 07:00,1.021333333,1397.579,0.203833333,-0.904,36.99283333,37,29.995,30,2.1755,359.0993333,529.9593333,702.3221667,86.10233333,93.7975,120.4275,2.52E+18,4080.928833,1325.2885,1334.925833,1334.9945,1335,1285.691,1299.2615,1281.870333,1315.215333,1244.174,1508.224,1578.496667,1101.44,1417.676833,1384.964167,594.0641667,3206.3985,2394.0045,544.968,101.9746667,5600.254667,825.1445,70.925,2.66,0.060194444,7.363888889,1.833888889,12.16277778,0.739444444,0.112388889,2.487777778,20.44444444,,80.36,0.53,J19193,45,2300,F1T0864QKLQ000001X,J19193,7,3,91,273,0,0,191.78,3178251,1021933
01-03-2021 08:00,0.989833333,1395.9205,0.2065,-0.048833333,36.98316667,37,30.0035,30,2.175,363.0091667,535.1876667,707.4385,87.99533333,95.75983333,122.5743333,2.52E+18,4080.832333,1324.415667,1334.9725,1334.958333,1335,1284.913667,1297.893833,1280.913667,1314.739667,1244.180667,1513.995167,1579.441833,1101.44,1417.782167,1388.842833,592.6076667,3204.687833,2392.823333,548.6906667,104.2051667,5597.462667,829.5368333,70.925,2.66,0.060194444,7.363888889,1.833888889,12.16277778,0.739444444,0.112388889,2.487777778,20.44444444,,80.36,0.53,J19193,26,2000,F1T0864QKLQ000001X,J19193,7,3,91,273,0,0,191.78,3178251,1021933
01-03-2021 10:00,0.945,1395.828167,0.185166667,-0.108833333,36.99933333,37,30.00183333,30,2.177,362.2186667,534.5213333,705.4643333,88.83666667,96.83,123.6008333,2.52E+18,4080.710667,1323.617,1335.014333,1334.8765,1335,1284.224333,1299.225167,1280.531167,1314.608667,1244.328833,1511.793833,1579.138333,1101.44,1417.316833,1385.631167,579.8433333,3208.978,2389.8675,548.4505,105.9698333,5598.9485,828.5616667,70.925,2.66,0.060194444,7.363888889,1.833888889,12.16277778,0.739444444,0.112388889,2.487777778,20.44444444,,73.21,0.53,J19193,34,3000,F1T0864QKLQ000001X,J19193,7,3,91,273,0,0,191.78,3178251,1021933
01-03-2021 11:00,0.942333333,1396.708167,0.191833333,-0.135,37.017,37,29.99583333,30,2.1775,357.2431667,528.6403333,698.7423333,87.82616667,95.86133333,122.6506667,2.52E+18,4080.657667,1323.698667,1335.040667,1335.057333,1335,1284.37,1300.0115,1281.5235,1315.416,1244.5395,1506.599,1577.4645,1101.44,1417.254167,1380.230833,585.4721667,3212.072,2388.3575,542.339,105.1675,5600.336167,823.621,70.925,2.66,0.060194444,7.363888889,1.833888889,12.16277778,0.739444444,0.112388889,2.487777778,20.44444444,,80.36,0.53,J19193,32,2900,F1T0864QKLQ000001X,J19193,7,3,91,273,0,0,191.78,3178251,1021933
01-03-2021 12:00,0.954833333,1397.111167,0.185333333,-0.153666667,36.9755,37,29.99716667,30,2.176333333,357.9591667,529.6911667,699.4275,87.4225,95.56333333,122.6516667,2.52E+18,4080.654333,1324.374833,1334.956333,1335.058833,1335,1284.117333,1299.135667,1281.718333,1315.0205,1244.509667,1508.847833,1577.342333,1101.44,1416.817333,1384.403333,594.253,3211.105667,2390.5395,541.5408333,104.7715,5601.738,824.862,70.925,2.66,0.060194444,7.363888889,1.833888889,12.16277778,0.739444444,0.112388889,2.487777778,20.44444444,,80.36,0.53,J19193,30,2800,F1T0864QKLQ000001X,J19193,7,3,91,273,0,0,191.78,3178251,1021933
01-03-2021 13:00,0.968,1396.9445,0.188833333,-0.006166667,37.009,37,29.99966667,30,2.176333333,357.5906667,531.5088333,701.7165,84.78283333,93.3675,121.3231667,2.52E+18,4080.6215,1325.667167,1335.128333,1335.003667,1335,1283.827333,1298.0725,1281.252833,1314.3225,1244.370333,1512.16,1577.670167,1101.44,1416.751,1387.4465,599.4576667,3208.009667,2392.164833,543.173,103.724,5600.080667,826.829,70.925,2.66,0.060194444,7.363888889,1.833888889,12.16277778,0.739444444,0.112388889,2.487777778,20.44444444,,80.36,0.53,J19193,28,2800,F1T0864QKLQ000001X,J19193,7,3,91,273,0,0,191.78,3178251,1021933
01-03-2021 14:00,0.980677966,1396.133898,0.208474576,-0.024745763,36.97457627,37,30.00322034,30,2.177457627,358.0815254,533.0433898,703.6661017,82.23508475,90.43983051,117.820339,2.52E+18,4080.663898,1326.218305,1334.997797,1335.021695,1335,1283.910678,1298.092203,1280.284576,1313.990169,1244.324237,1513.645424,1577.381525,1101.44,1416.602542,1388.706271,600.8035593,3203.247966,2398.109831,544.3586441,100.6333898,5601.773898,828.9298305,70.925,2.66,0.060194444,7.363888889,1.833888889,12.16277778,0.739444444,0.112388889,2.487777778,20.44444444,,80.36,0.53,J19193,30,2800,F1T0864QKLQ000001X,J19193,7,3,91,273,0,0,191.78,3178251,1021933
01-03-2021 15:00,1.001666667,1396.4865,0.199833333,-0.0265,36.99683333,37,29.99366667,30,2.176666667,358.73,533.751,705.3941667,80.90483333,88.915,115.9956667,2.52E+18,4080.787167,1326.300667,1334.970333,1334.998,1335,1284.442,1298.067833,1279.948667,1313.807333,1244.379667,1515.956,1577.227667,1101.44,1416.641333,1391.0265,599.1421667,3197.927333,2401.041,545.2383333,98.56,5599.240167,829.357,70.925,2.66,0.060194444,7.363888889,1.833888889,12.16277778,0.739444444,0.112388889,2.487777778,20.44444444,,80.36,0.54,J19193,32,3200,F1T0864QKLQ000001X,J19193,7,3,91,273,0,0,191.78,3178251,1021933
01-03-2021 16:00,1.0195,1396.571667,0.194666667,-0.027,36.98066667,37,29.98266667,30,2.1765,362.0283333,538.4771667,711.8616667,80.75666667,88.713,115.9903333,2.52E+18,4080.874667,1325.841667,1334.959333,1335.016,1335,1284.443,1297.772667,1279.661,1313.723667,1244.455333,1520.659,1578.3665,1101.44,1416.756167,1396.209333,592.9235,3191.651333,2408.7115,550.5646667,97.98183333,5600.4625,833.4593333,70.925,2.66,0.060194444,7.363888889,1.833888889,12.16277778,0.739444444,0.112388889,2.487777778,20.44444444,,80.36,0.54,J19193,29,2700,F1T0864QKLQ000001X,J19193,7,3,91,273,0,0,191.78,3178251,1021933
01-03-2021 18:00,1.053333333,1396.647667,0.209333333,-0.077666667,37.0015,37,29.99866667,30,2.176833333,357.9313333,532.3141667,707.6498333,78.926,86.92433333,114.2868333,2.52E+18,4080.958,1325.496833,1334.944167,1335.029333,1335,1285.283833,1299.147333,1279.970667,1314.296167,1244.441,1519.509167,1578.605667,1101.44,1417.524167,1396.1955,590.9946667,3193.683,2406.830333,546.5815,96.41566667,5600.4455,828.5291667,70.925,2.66,0.060194444,7.363888889,1.833888889,12.16277778,0.739444444,0.112388889,2.487777778,20.44444444,,80.36,0.54,J19193,29,2700,F1T0864QKLQ000001X,J19193,7,3,91,273,0,0,191.78,3178251,1021933
01-03-2021 19:00,1.053166667,1396.365833,0.2065,-0.037666667,36.97316667,37,30.0065,30,2.177333333,358.142,532.9036667,708.343,78.2685,86.19033333,113.5156667,2.52E+18,4081.062667,1324.555333,1334.991,1334.981333,1335,1285.862167,1299.497333,1280.414333,1314.47,1244.647333,1522.300833,1579.0685,1101.44,1417.890167,1398.314333,590.4506667,3192.026167,2405.700333,546.456,95.59916667,5597.786,829.5735,70.925,2.66,0.060194444,7.363888889,1.833888889,12.16277778,0.739444444,0.112388889,2.487777778,20.44444444,,80.36,0.54,J19193,29,2700,F1T0864QKLQ000001X,J19193,7,3,91,273,0,0,191.78,3178251,1021933
01-03-2021 20:00,1.064833333,1397.861,0.2135,-0.010333333,37.00466667,37,30.00266667,30,2.176833333,355.6735,530.1115,706.0863333,77.30833333,85.47616667,112.9448333,2.52E+18,4081.136833,1323.035833,1334.970833,1335.022833,1335,1286.376167,1299.826333,1280.638333,1314.9635,1244.964667,1518.9545,1579.5035,1101.44,1418.182333,1396.111167,590.2978333,3194.285667,2404.92,545.0153333,95.08033333,5599.344,827.3666667,70.925,2.66,0.060194444,7.363888889,1.833888889,12.16277778,0.739444444,0.112388889,2.487777778,20.44444444,,80.36,0.54,J19193,33,2900,F1T0864QKLQ000001X,J19193,7,3,91,273,0,0,191.78,3178251,1021933
01-03-2021 21:00,1.085166667,1398.2285,0.212666667,-0.029333333,36.97066667,37,29.98833333,30,2.177,354.668,529.3423333,704.9446667,76.32866667,84.39233333,111.5791667,2.52E+18,4081.245,1322.300167,1335.016167,1335.042333,1335,1286.401,1300.5585,1280.9345,1315.456333,1245.201833,1518.350167,1578.8235,1101.44,1418.305833,1395.580833,590.1091667,3195.3595,2407.833167,543.587,93.89933333,5603.222667,826.9571667,70.925,2.66,0.060194444,7.363888889,1.833888889,12.16277778,0.739444444,0.112388889,2.487777778,20.44444444,,80.36,0.54,J19193,28,2600,F1T0864QKLQ000001X,J19193,7,3,91,273,0,0,191.78,3178251,1021933
01-03-2021 22:00,1.089,1397.701333,0.203333333,-0.036166667,36.95933333,37,29.99716667,30,2.177666667,353.8153333,528.634,703.6218333,75.99766667,84.04966667,110.9223333,2.52E+18,4081.281333,1322.001667,1335.044333,1335.002667,1335,1285.904333,1301.175,1281.338167,1315.889667,1245.3925,1516.720667,1578.265,1101.44,1418.277333,1392.931667,590.4678333,3194.6345,2406.981333,542.4618333,93.3075,5601.600167,825.956,70.925,2.66,0.060194444,7.363888889,1.833888889,12.16277778,0.739444444,0.112388889,2.487777778,20.44444444,,80.36,0.54,J19193,22,2200,F1T0864QKLQ000001X,J19193,7,3,91,273,0,0,191.78,3178251,1021933
