Repository: RitwikKhandelwal/Piramal-Kosamba

File: 2. Efficiency/45tpd/1. Flat Files/Flint_B5.csv (part 16 of 43)
e,B5 HP Set Value,B5 LP Process value,B5 LP Set Value,Header Gas Pressure Process value,Recuprator Left Bottom temp Process value,Recuprator Left Middle temp Process value,Recuprator Left top temp Process value,Recuprator Right Bottom temp Process value,Recuprator Right Middle temp Process value,Recuprator Right top temp Process value,Row Key,Total cold air flow  Process value,B5 Front Bottom temp Process value,B5 front Top temp Process value,B5 Rear Top temp Process value,B5 Rear Top temp Set Value,Melter Bottom 1 temp Process value,Melter Bottom 2 temp Process value,Melter Bottom 3 temp Process value,Melter Bottom 4 temp Process value,Melter Bottom 5 temp Process value,Melter Crown 1 temp Process value,Melter Crown 2 temp Process value,Riser temp( not available) Process value,Thraot Sleeper Process value,west gas channel right side Process value,Total gas flow Process value,Total hot air left Process value,Total hot air right Process value,Total hot air left temp Process value,Total hot air right temp Process value,Total hot air Process value,Thermocouple stack ( Chimney) left Process value,chem_comp_SiO2,chem_comp_Al2O3,chem_comp_Fe2O3,chem_comp_CaO,chem_comp_MgO,chem_comp_Na2O,chem_comp_K2O,chem_comp_SO3,physical_test_density_gm_cc,physical_test_seed_count_result,,DPR Eff,ActDrw(Ton),JobNumber,DefectCountSum,SampleSizeSum,FGCode,Number,NumberOfSection,NumberOfGob,GobCutPerMinute,ISMachineActualSpeed,GobWeightLow,GobWeightHigh,GlassDraw,PackedQunatity,ProductionOrderNumber
01-03-2021 23:00,1.1065,1396.4275,0.199666667,-0.013,36.96,37,30.00483333,30,2.1775,353.588,528.931,704.0355,75.54683333,83.53816667,110.2046667,2.52E+18,4081.243667,1323.457833,1335.037833,1335.009833,1335,1285.758667,1301.113,1281.167167,1315.7825,1245.108833,1515.452333,1578.120667,1101.44,1417.978167,1391.8635,591.3535,3194.684,2406.892,542.6268333,92.75333333,5601.568167,826.4226667,70.925,2.66,0.060194444,7.363888889,1.833888889,12.16277778,0.739444444,0.112388889,2.487777778,20.44444444,,80.36,0.54,J19193,30,2800,F1T0864QKLQ000001X,J19193,7,3,91,273,0,0,191.78,3178251,1021933
02-03-2021 00:00,1.117833333,1396.432833,0.210333333,-0.014333333,36.98416667,37,29.99733333,30,2.177333333,349.9295,524.4258333,699.3225,73.609,81.63283333,108.0266667,2.52E+18,4081.001667,1324.772833,1335.029667,1334.990833,1335,1285.4665,1300.087333,1280.932333,1315.401167,1244.7835,1510.8305,1577.2985,1101.44,1417.886667,1385.421,595.7528333,3195.907333,2405.952833,538.537,91.28316667,5601.811,823.0051667,71.09142857,2.28,0.062714286,8.367142857,2.074285714,12.95285714,0.484285714,0.140285714,2.488271429,23.14285714,,80.36,0.54,J19193,28,2600,F1T0864QKLQ000001X,J19193,7,3,91,273,0,0,191.78,3178251,1021933
02-03-2021 02:00,1.1615,1398.149167,0.202833333,-0.064666667,36.99133333,37,29.99833333,30,2.176166667,351.6781667,526.987,702.1816667,73.36066667,80.87483333,106.6076667,2.52E+18,4081.023333,1324.516333,1334.962833,1335.013667,1335,1284.973,1299.138333,1280.422667,1314.701833,1244.2585,1511.813,1576.189,1101.44,1416.9895,1386.504333,615.4725,3191.503667,2407.237833,540.4183333,89.39533333,5598.469333,824.9041667,71.09142857,2.28,0.062714286,8.367142857,2.074285714,12.95285714,0.484285714,0.140285714,2.488271429,23.14285714,,80.36,0.54,J19193,22,1900,F1T0864QKLQ000001X,J19193,7,3,91,273,0,0,191.78,3178251,1021933
02-03-2021 03:00,1.170833333,1397.077167,0.154666667,-0.030666667,37.00116667,37,30.01383333,30,2.177166667,353.4125,528.9165,704.5038333,75.35716667,82.61833333,108.109,2.52E+18,4081.160167,1324.168667,1335.052333,1335.035667,1335,1284.183333,1298.9465,1280.384167,1314.586667,1244.1675,1513.122667,1576.087833,1101.44,1416.505667,1388.179,619.7648333,3192.063333,2406.610667,542.424,90.5305,5598.131167,826.259,71.09142857,2.28,0.062714286,8.367142857,2.074285714,12.95285714,0.484285714,0.140285714,2.488271429,23.14285714,,80.36,0.54,J19193,25,1800,F1T0864QKLQ000001X,J19193,7,3,91,273,0,0,191.78,3178251,1021933
02-03-2021 05:00,1.125333333,1396.9865,0.178666667,-0.0065,36.997,37,29.9965,30,2.176166667,355.912,530.6036667,706.8225,79.32466667,86.443,111.4265,2.52E+18,4081.367667,1322.548,1334.996,1334.989333,1335,1285.002333,1298.241667,1281.7935,1314.741667,1244.072167,1509.373,1576.277833,1101.44,1415.7075,1382.229333,601.0983333,3195.958333,2402.141667,545.5828333,94.331,5598.086667,827.3161667,71.09142857,2.28,0.062714286,8.367142857,2.074285714,12.95285714,0.484285714,0.140285714,2.488271429,23.14285714,,80.36,0.54,J19193,23,1400,F1T0864QKLQ000001X,J19193,7,3,91,273,0,0,191.78,3178251,1021933
02-03-2021 06:00,1.088666667,1397.018167,0.1605,-0.008833333,37.005,37,30.00183333,30,2.173666667,355.2151667,528.5535,703.2256667,81.194,88.31766667,112.9781667,2.52E+18,4081.186833,1322.747,1334.908,1334.960333,1335,1286.335333,1295.250667,1283.523167,1313.932333,1243.850333,1510.334167,1576.9045,1101.44,1415.4965,1380.599667,609.7155,3200.853167,2399.468833,542.2555,96.016,5600.226167,825.1908333,71.09142857,2.28,0.062714286,8.367142857,2.074285714,12.95285714,0.484285714,0.140285714,2.488271429,23.14285714,,80.36,0.54,J19193,26,1800,F1T0864QKLQ000001X,J19193,7,3,91,273,0,0,191.78,3178251,1021933
02-03-2021 07:00,1.043833333,1394.826167,0.215833333,-0.059333333,36.97666667,37,29.99966667,30,2.1735,357.8435,533.456,707.2971667,82.93966667,90.159,114.8256667,2.52E+18,4081.130167,1323.8425,1335.056333,1335.001167,1335,1287.148,1295.216667,1283.682667,1313.233833,1243.494333,1511.696833,1576.7805,1101.44,1415.282667,1381.608167,611.9765,3200.371833,2399.129833,545.9536667,97.9645,5599.372833,829.4103333,71.09142857,2.28,0.062714286,8.367142857,2.074285714,12.95285714,0.484285714,0.140285714,2.488271429,23.14285714,,80.36,0.54,J19193,27,2200,F1T0864QKLQ000001X,J19193,7,3,91,273,0,0,191.78,3178251,1021933
02-03-2021 08:00,0.9745,1396.1415,0.228,-0.023333333,37.01716667,37,29.98183333,30,2.1735,359.0066667,536.006,709.5998333,83.526,90.584,114.309,2.52E+18,4081.013167,1325.045667,1334.954333,1335.007667,1335,1286.943333,1295.418833,1283.296667,1312.938,1243.400667,1509.6545,1575.905667,1101.44,1415.390167,1377.407667,612.1211667,3199.355,2399.372667,547.8011667,98.37616667,5598.7875,831.9701667,71.09142857,2.28,0.062714286,8.367142857,2.074285714,12.95285714,0.484285714,0.140285714,2.488271429,23.14285714,,80.36,0.54,J19193,40,2100,F1T0864QKLQ000001X,J19193,7,3,91,273,0,0,191.78,3178251,1021933
02-03-2021 10:00,0.983166667,1396.653167,0.208333333,-0.068833333,36.95716667,37,30.00566667,30,2.175166667,363.4025,540.6966667,715.3141667,85.86633333,93.1675,117.4416667,2.52E+18,4080.933333,1325.3015,1335.029167,1334.956333,1335,1285.358,1297.111833,1282.434833,1313.3425,1243.294,1515.567,1575.556833,1101.44,1415.5695,1383.502833,592.35,3196.7965,2403.9425,552.8378333,100.859,5600.785833,835.9998333,71.09142857,2.28,0.062714286,8.367142857,2.074285714,12.95285714,0.484285714,0.140285714,2.488271429,23.14285714,,76.34,0.54,J19193,35,2900,F1T0864QKLQ000001X,J19193,7,3,91,273,0,0,191.78,3178251,1021933
02-03-2021 11:00,0.988833333,1397.216,0.196666667,-0.0225,37.0015,37,29.986,30,2.175833333,361.3706667,537.0496667,712.2838333,87.10583333,94.3535,118.5105,2.52E+18,4080.7845,1326.708667,1334.975333,1335.0815,1335,1285.188167,1297.613333,1282.4525,1313.916333,1243.499833,1507.993833,1574.792,1101.44,1415.961833,1377.993667,583.453,3201.369,2397.775333,552.7073333,102.0488333,5599.222833,832.2518333,71.09142857,2.28,0.062714286,8.367142857,2.074285714,12.95285714,0.484285714,0.140285714,2.488271429,23.14285714,,80.36,0.54,J19193,42,3400,F1T0864QKLQ000001X,J19193,7,3,91,273,0,0,191.78,3178251,1021933
02-03-2021 12:00,1.0475,1396.225333,0.192666667,-0.026833333,36.96216667,37,30.00616667,30,2.174333333,356.7085,528.2251667,701.8591667,86.00616667,93.76866667,118.9941667,2.52E+18,4080.768167,1326.459167,1330.4695,1334.984167,1335,1285.4635,1297.213333,1281.9035,1313.7065,1243.4425,1507.420333,1573.5185,1101.44,1415.81,1378.540333,616.891,3207.5875,2392.948333,543.1181667,102.202,5600.476667,823.828,71.09142857,2.28,0.062714286,8.367142857,2.074285714,12.95285714,0.484285714,0.140285714,2.488271429,23.14285714,,80.36,0.54,J19193,35,3400,F1T0864QKLQ000001X,J19193,7,3,91,273,0,0,191.78,3178251,1021933
02-03-2021 13:00,1.074,1396.577833,0.205666667,-0.0155,36.9895,37,30.01183333,30,2.173833333,356.056,527.8108333,701.0221667,84.51833333,92.62966667,118.9005,2.52E+18,4080.798833,1325.134,1329.9715,1335.016833,1335,1284.509167,1296.769167,1281.194833,1312.878667,1243.178333,1509.6275,1573.755833,1101.44,1414.8555,1381.859667,621.981,3208.025167,2394.103,541.4126667,101.9461667,5602.076,823.1643333,71.09142857,2.28,0.062714286,8.367142857,2.074285714,12.95285714,0.484285714,0.140285714,2.488271429,23.14285714,,80.36,0.54,J19193,29,2800,F1T0864QKLQ000001X,J19193,7,3,91,273,0,0,191.78,3178251,1021933
02-03-2021 14:00,1.119666667,1396.727833,0.197166667,-0.046166667,36.99466667,37,29.99916667,30,2.176,360.3023333,535.7088333,710.9185,82.85916667,90.93383333,117.4965,2.52E+18,4080.836333,1324.682667,1330.037833,1334.992667,1335,1284.0185,1296.919167,1280.645667,1312.676667,1242.959667,1515.054667,1573.9165,1101.44,1414.261833,1386.6905,617.8013333,3197.920667,2400.077333,548.5986667,100.5395,5598.037833,832.4281667,71.09142857,2.28,0.062714286,8.367142857,2.074285714,12.95285714,0.484285714,0.140285714,2.488271429,23.14285714,,80.36,0.54,J19193,30,2800,F1T0864QKLQ000001X,J19193,7,3,91,273,0,0,191.78,3178251,1021933
02-03-2021 15:00,1.144,1395.556,0.208,-0.018,36.982,37,29.98933333,30,2.1765,354.2726667,527.019,703.4285,80.03283333,88.05516667,114.1401667,2.52E+18,4080.887167,1324.3615,1330.041333,1335.057333,1335,1284.920333,1296.806833,1280.322833,1312.466667,1242.766667,1509.066667,1573.749,1101.44,1414.0655,1381.368833,601.6386667,3201.7835,2399.422,543.5466667,97.99233333,5601.184833,826.1358333,71.09142857,2.28,0.062714286,8.367142857,2.074285714,12.95285714,0.484285714,0.140285714,2.488271429,23.14285714,,75.54,0.52,J19193,29,2700,F1T0864QKLQ000001X,J19193,7,3,91,273,0,0,191.78,3178251,1021933
02-03-2021 16:00,1.162333333,1396.018667,0.206833333,-0.043333333,37.04183333,37,30.0135,30,2.1755,356.7256667,532.5785,708.2586667,77.74316667,85.6295,111.4263333,2.52E+18,4080.9585,1323.505833,1329.997667,1334.992,1335,1284.475333,1296.8445,1280.489833,1312.752667,1242.535833,1516.2365,1574.282833,1101.44,1413.776333,1387.305333,613.2865,3192.516833,2407.0985,546.064,95.2065,5599.7405,832.241,71.09142857,2.28,0.062714286,8.367142857,2.074285714,12.95285714,0.484285714,0.140285714,2.488271429,23.14285714,,71.52,0.52,J19193,32,2800,F1T0864QKLQ000001X,J19193,7,3,91,273,0,0,191.78,3178251,1021933
02-03-2021 18:00,1.146333333,1396.366167,0.207666667,-0.021833333,36.98666667,37,29.999,30,2.176,357.0463333,537.0786667,712.672,74.054,81.04216667,104.8391667,2.52E+18,4081.019833,1323.346667,1330.235167,1335.0025,1335,1285.859667,1297.364167,1280.479167,1313.654333,1242.602333,1516.655,1575.4445,1101.44,1414.0775,1385.011833,615.2405,3181.932,2417.484,550.967,89.46016667,5599.481333,837.2055,71.09142857,2.28,0.062714286,8.367142857,2.074285714,12.95285714,0.484285714,0.140285714,2.488271429,23.14285714,,80.36,0.52,J19193,39,3600,F1T0864QKLQ000001X,J19193,7,3,91,273,0,0,191.78,3178251,1021933
02-03-2021 19:00,1.143666667,1396.387,0.209166667,-0.006333333,37.00516667,37,30.00866667,30,2.176666667,355.3555,534.3886667,709.657,73.8515,80.72733333,104.0633333,2.52E+18,4081.087833,1324.2165,1335.144,1334.9965,1335,1286.076833,1297.57,1280.618167,1313.4615,1242.819667,1514.292833,1575.771333,1101.44,1414.783167,1383.2625,615.3691667,3185.071833,2414.138333,548.3025,88.6175,5599.226333,834.205,71.09142857,2.28,0.062714286,8.367142857,2.074285714,12.95285714,0.484285714,0.140285714,2.488271429,23.14285714,,80.36,0.53,J19193,31,2800,F1T0864QKLQ000001X,J19193,7,3,91,273,0,0,191.78,3178251,1021933
02-03-2021 20:00,1.142833333,1397.486667,0.195,-0.021333333,36.97033333,37,29.96816667,30,2.176833333,354.7658333,534.5763333,709.4065,72.95566667,80.1145,103.6475,2.52E+18,4080.94,1325.086333,1335.0065,1335.0115,1335,1285.892167,1297.522,1280.8045,1313.389833,1242.989667,1515.170167,1575.629167,1101.44,1415.399333,1383.833333,614.7523333,3184.562667,2416.3045,547.6825,88.38233333,5601.0105,834.012,71.09142857,2.28,0.062714286,8.367142857,2.074285714,12.95285714,0.484285714,0.140285714,2.488271429,23.14285714,,80.36,0.53,J19193,29,2500,F1T0864QKLQ000001X,J19193,7,3,91,273,0,0,191.78,3178251,1021933
02-03-2021 21:00,1.158833333,1398.178333,0.208833333,-0.0245,36.99866667,37,29.982,30,2.177333333,354.145,534.2386667,708.7335,71.85066667,78.86316667,102.0066667,2.52E+18,4080.6595,1325.033667,1335.042833,1335.003167,1335,1285.813833,1297.995333,1280.612167,1313.406667,1242.885833,1513.53,1574.9835,1101.44,1415.533167,1381.944667,614.7783333,3183.678167,2415.7045,546.9468333,87.09016667,5599.374,833.9811667,71.09142857,2.28,0.062714286,8.367142857,2.074285714,12.95285714,0.484285714,0.140285714,2.488271429,23.14285714,,73.93,0.53,J19193,47,3400,F1T0864QKLQ000001X,J19193,7,3,91,273,0,0,191.78,3178251,1021933
02-03-2021 22:00,1.1635,1397.025667,0.2025,-0.0445,37.01833333,37,29.99,30,2.176666667,355.2368333,536.5366667,711.3488333,70.39116667,77.24716667,99.92233333,2.52E+18,4080.494833,1326.149833,1335.071833,1334.992333,1335,1285.433833,1298.230167,1280.178167,1313.385,1242.9345,1517.2005,1575.068667,1101.44,1415.629,1383.373167,615.8203333,3179.247167,2419.637,548.7408333,85.38133333,5598.890333,836.8308333,71.09142857,2.28,0.062714286,8.367142857,2.074285714,12.95285714,0.484285714,0.140285714,2.488271429,23.14285714,,74.73,0.53,J19193,40,3200,F1T0864QKLQ000001X,J19193,7,3,91,273,0,0,191.78,3178251,1021933
02-03-2021 23:00,1.1775,1396.044667,0.2,-0.021833333,37.01583333,37,30.02283333,30,2.1775,354.0456667,536.3758333,710.8531667,69.3335,75.94483333,97.99733333,2.52E+18,4080.4175,1327.447333,1334.990667,1335.040167,1335,1286.184833,1298.517167,1280.159333,1313.598667,1242.7725,1513.932833,1574.847167,1101.44,1415.461,1380.1865,615.9985,3176.384333,2420.941333,549.0145,83.7565,5597.119,837.0483333,71.09142857,2.28,0.062714286,8.367142857,2.074285714,12.95285714,0.484285714,0.140285714,2.488271429,23.14285714,,71.43,0.52,J19193,40,3300,F1T0864QKLQ000001X,J19193,7,3,91,273,0,0,191.78,3178251,1021933
03-03-2021 00:00,1.184,1397.068,0.216166667,-0.062166667,36.99966667,37,29.9975,30,2.178333333,354.1923333,537.6055,711.4563333,68.51166667,75.06766667,96.88983333,2.52E+18,4080.4095,1328.549333,1334.98,1335.026667,1335,1286.112333,1298.591,1280.328,1313.552167,1242.597833,1515.170167,1574.333,1101.44,1415.493833,1380.7925,616.2813333,3174.373167,2427.109167,549.2115,82.64133333,5601.354333,838.2388333,71.00571429,2.308571429,0.0622,8.461428571,2.007142857,12.95857143,0.464285714,0.140857143,2.489014286,22.14285714,,75,0.52,J19193,54,3000,F1T0864QKLQ000001X,J19193,7,3,91,273,0,0,191.78,3178251,1021933
03-03-2021 03:00,1.1985,1396.761833,0.172333333,-0.009666667,37.01383333,37,30.02066667,30,2.177166667,354.515,539.4081667,713.3803333,68.174,73.75533333,93.31616667,2.52E+18,4081.03,1327.179667,1333.608833,1335.0245,1335,1285.640333,1298.160167,1280.250833,1313.546167,1242.662333,1511.548,1573.425167,1101.44,1415.609167,1373.239667,612.5213333,3169.449167,2428.0315,551.2461667,79.5255,5597.687833,841.8611667,71.00571429,2.308571429,0.0622,8.461428571,2.007142857,12.95857143,0.464285714,0.140857143,2.489014286,22.14285714,,75,0.52,J19193,90,4300,F1T0864QKLQ000001X,J19193,7,3,91,273,0,0,191.78,3178251,1021933
03-03-2021 04:00,1.181590909,1397.607727,0.173863636,-0.0275,36.98159091,37,29.98681818,30,2.177045455,355.0388636,538.3836364,711.0813636,70.00159091,75.61431818,94.63386364,2.52E+18,4081.001818,1325.382045,1329.963409,1335.026591,1335,1285.678409,1298.096818,1280.132955,1313.485909,1242.590227,1508.412727,1573.454545,1101.44,1415.250227,1368.595682,610.3404545,3174.816136,2423.430227,549.5334091,81.19454545,5598.203409,841.2079545,71.00571429,2.308571429,0.0622,8.461428571,2.007142857,12.95857143,0.464285714,0.140857143,2.489014286,22.14285714,,71.43,0.52,J19193,84,4500,F1T0864QKLQ000001X,J19193,7,3,91,273,0,0,191.78,3178251,1021933
03-03-2021 05:00,1.147346939,1396.405306,0.156326531,-0.018571429,36.99428571,37,29.98163265,30,2.176122449,357.374898,541.3932653,712.7344898,71.47367347,76.88489796,95.34040816,2.52E+18,4081.050408,1321.525918,1329.983878,1335.082653,1335,1285.140612,1298.492041,1280.782857,1313.88551,1242.681429,1511.36,1574.043878,1101.44,1415.02898,1367.099388,610.3122449,3174.332041,2423.03898,550.6906122,82.34285714,5597.319796,843.7153061,71.00571429,2.308571429,0.0622,8.461428571,2.007142857,12.95857143,0.464285714,0.140857143,2.489014286,22.14285714,,71.43,0.52,J19193,83,4700,F1T0864QKLQ000001X,J19193,7,3,91,273,0,0,191.78,3178251,1021933
03-03-2021 06:00,1.126166667,1396.157333,0.152666667,-0.008833333,37.01716667,37,29.99033333,30,2.174833333,358.4045,543.8063333,714.6045,73.12916667,78.43233333,96.63616667,2.52E+18,4081.030833,1321.724167,1330.010833,1335.057333,1335,1284.056833,1298.768833,1280.8695,1314.249833,1242.694167,1509.676833,1573.821,1101.44,1414.747833,1365.466333,605.5776667,3174.715333,2425.279,552.7495,83.59633333,5600.213,845.4906667,71.00571429,2.308571429,0.0622,8.461428571,2.007142857,12.95857143,0.464285714,0.140857143,2.489014286,22.14285714,,54,0.52,J19193,77,5100,F1T0864QKLQ000001X,J19193,7,3,91,273,0,0,191.78,3178251,1021933
03-03-2021 07:00,1.082333333,1396.519,0.215,-0.033666667,36.98166667,37,29.99283333,30,2.174666667,357.8748333,542.2555,712.8728333,75.099,80.39633333,98.443,2.52E+18,4081.016833,1320.522167,1329.990333,1327.379,1327,1284.4755,1297.6865,1280.420667,1314.039,1242.558833,1508.274667,1572.847,1101.44,1414.765667,1362.343,605.1271667,3178.846,2417.730167,551.4131667,85.50466667,5596.439333,844.6115,71.00571429,2.308571429,0.0622,8.461428571,2.007142857,12.95857143,0.464285714,0.140857143,2.489014286,22.14285714,,56.57,0.52,J19193,70,3700,F1T0864QKLQ000001X,J19193,7,3,91,273,0,0,191.78,3178251,1021933
03-03-2021 08:00,1.067333333,1397.674333,0.1935,-0.054833333,37.00083333,37,29.9995,30,2.175333333,360.8395,543.2501667,715.9418333,77.60083333,82.86316667,100.7531667,2.52E+18,4081.0515,1317.911333,1329.927333,1324.972333,1324.75,1284.775333,1296.88,1280.123333,1313.164833,1242.3675,1510.651167,1572.417833,1101.44,1414.436833,1363.649667,605.5651667,3185.363,2422.719167,554.2888333,87.73933333,5608.1595,847.3876667,71.00571429,2.308571429,0.0622,8.461428571,2.007142857,12.95857143,0.464285714,0.140857143,2.489014286,22.14285714,,0,0.52,J19193,59,3800,F1T0864QKLQ000001X,J19193,7,3,91,273,0,0,191.78,3178251,1021933
03-03-2021 10:00,0.971333333,1397.5305,0.216666667,-0.0565,36.9925,37,29.99233333,30,2.174,358.6213333,539.881,709.317,80.89183333,87.10366667,107.987,2.52E+18,4080.885167,1314.9665,1329.948,1339.248667,1320,1284.212167,1296.335667,1280.031667,1312.7975,1242.195833,1509.126833,1572.093333,1101.44,1414.221833,1369.825167,604.4638333,3188.514833,2410.017,549.3333333,92.69316667,5598.329167,838.8115,71.00571429,2.308571429,0.0622,8.461428571,2.007142857,12.95857143,0.464285714,0.140857143,2.489014286,22.14285714,,26.79,0.52,J19193,40,3700,F1T0864QKLQ000001X,J19193,7,3,91,273,0,0,191.78,3178251,1021933
03-03-2021 11:00,0.962333333,1397.6045,0.200333333,-0.016,37.03733333,37,30.016,30,2.1735,359.4771667,541.273,710.2913333,81.09283333,87.94033333,110.9113333,2.52E+18,4080.836667,1313.830833,1330.054167,1338.417833,1331.666667,1284.086167,1295.679,1279.612333,1312.505,1242.306833,1511.204833,1573.152333,1101.44,1414.256,1373.592,605.4121667,3191.34,2408.5385,549.3491667,95.38333333,5599.937833,839.5675,71.00571429,2.308571429,0.0622,8.461428571,2.007142857,12.95857143,0.464285714,0.140857143,2.489014286,22.14285714,,34.29,0.52,J19193,40,3900,F1T0864QKLQ000001X,J19193,7,3,91,273,0,0,191.78,3178251,1021933
03-03-2021 12:00,0.969,1397.558667,0.194833333,-0.048333333,37.04566667,37,30.017,30,2.176333333,356.1395,536.698,705.35,79.659,86.46016667,109.2675,2.52E+18,4080.781667,1313.7475,1329.0185,1339.821833,1337.166667,1283.887333,1295.4555,1279.323333,1312.0305,1242.236,1506.955333,1572.606833,1101.44,1414.082833,1368.2785,599.6353333,3195.509167,2401.460333,545.3008333,94.5405,5596.993833,835.7406667,71.00571429,2.308571429,0.0622,8.461428571,2.007142857,12.95857143,0.464285714,0.140857143,2.489014286,22.14285714,,43.93,0.52,J19193,43,3600,F1T0864QKLQ000001X,J19193,7,3,91,273,0,0,191.78,3178251,1021933
03-03-2021 13:00,1.002833333,1396.6755,0.183166667,-0.022333333,37.02283333,37,30.0005,30,2.176166667,356.193,536.9186667,704.8786667,78.99783333,85.59683333,107.9936667,2.52E+18,4080.811333,1312.618833,1325.028833,1347.9335,1330,1284.070667,1295.186333,1278.778,1311.632833,1242.065667,1506.455833,1571.646,1101.44,1414.047333,1368.499833,605.4553333,3186.519,2400.395667,544.3243333,93.30566667,5587.044,835.523,71.00571429,2.308571429,0.0622,8.461428571,2.007142857,12.95857143,0.464285714,0.140857143,2.489014286,22.14285714,,46.59,0.53,J19193,40,3600,F1T0864QKLQ000001X,J19193,7,3,91,273,0,0,191.78,3178251,1021933
03-03-2021 14:00,1.064333333,1397.726,0.206166667,-0.0375,36.97916667,37,29.99816667,30,2.1755,356.8866667,538.2766667,707.7528333,79.0155,85.77183333,108.6446667,2.52E+18,4080.873167,1313.296833,1325.015333,1342.648833,1330,1284.302667,1294.723,1278.533333,1311.496,1241.896833,1509.489333,1571.5505,1101.44,1413.536333,1373.122333,609.2901667,3192.213667,2408.397333,546.6685,93.51783333,5600.8325,837.0243333,71.00571429,2.308571429,0.0622,8.461428571,2.007142857,12.95857143,0.464285714,0.140857143,2.489014286,22.14285714,,45,0.53,J19193,38,3400,F1T0864QKLQ000001X,J19193,7,3,91,273,0,0,191.78,3178251,1021933
03-03-2021 15:00,1.100666667,1396.941,0.1915,-0.007,36.9725,37,29.998,30,2.177166667,353.7953333,535.6918333,705.8856667,75.481,82.66983333,106.101,2.52E+18,4080.907667,1312.995333,1324.9955,1339.072,1330,1284.204333,1294.538833,1278.426667,1311.231167,1241.730667,1506.635167,1571.574833,1101.44,1413.351833,1370.336667,600.297,3191.2175,2410.871833,545.1465,91.62933333,5602.032833,836.2186667,71.00571429,2.308571429,0.0622,8.461428571,2.007142857,12.95857143,0.464285714,0.140857143,2.489014286,22.14285714,,58.24,0.54,J19193,37,3200,F1T0864QKLQ000001X,J19193,7,3,91,273,0,0,191.78,3178251,1021933
03-03-2021 16:00,1.113666667,1398.641167,0.21,-0.049,37.02116667,37,29.99866667,30,2.177166667,352.6478333,535.1771667,704.2755,72.59483333,79.25233333,101.7026667,2.52E+18,4080.964167,1312.8835,1325.059667,1337.3335,1330,1283.639833,1294.879833,1278.232333,1311.1415,1241.762167,1507.659333,1571.0395,1101.44,1413.197833,1368.517167,603.1965,3185.722167,2415.8135,542.6971667,87.7245,5601.706667,836.9176667,71.00571429,2.308571429,0.0622,8.461428571,2.007142857,12.95857143,0.464285714,0.140857143,2.489014286,22.14285714,,58.24,0.54,J19193,42,3900,F1T0864QKLQ000001X,J19193,7,3,91,273,0,0,191.78,3178251,1021933
03-03-2021 18:00,1.119833333,1398.048333,0.2125,0.0165,36.98916667,37,30.00916667,30,2.177166667,354.5738333,540.0118333,709.9383333,70.31366667,77.1035,99.36566667,2.52E+18,4081.168833,1307.5865,1324.960167,1333.052833,1330,1283.356,1294.555667,1277.987333,1311.320333,1241.638833,1514.304,1572.288833,1101.44,1412.345333,1375.136833,607.7178333,3178.036333,2423.630333,548.0441667,85.207,5601.7045,841.6903333,71.00571429,2.308571429,0.0622,8.461428571,2.007142857,12.95857143,0.464285714,0.140857143,2.489014286,22.14285714,,65.29,0.54,J19193,41,3300,F1T0864QKLQ000001X,J19193,7,3,91,273,0,0,191.78,3178251,1021933
03-03-2021 19:00,1.133333333,1398.946333,0.208,-0.012333333,36.98616667,37,29.98916667,30,2.1765,357.579,544.7263333,715.3006667,70.2345,76.74666667,98.78933333,2.52E+18,4081.224667,1307.2725,1325.072833,1332.1995,1330,1283.847833,1295.394,1278.3305,1311.622167,1241.529167,1517.2275,1571.200833,1101.44,1412.618167,1376.592833,612.2005,3174.445667,2426.3805,551.8168333,84.1725,5600.767667,845.8595,71.00571429,2.308571429,0.0622,8.461428571,2.007142857,12.95857143,0.464285714,0.140857143,2.489014286,22.14285714,,61.76,0.54,J19193,33,2700,F1T0864QKLQ000001X,J19193,7,3,91,273,0,0,191.78,3178251,1021933
03-03-2021 20:00,1.135,1398.451667,0.208666667,-0.038,36.983,37,29.99183333,30,2.177166667,357.6038333,545.3616667,715.3453333,69.827,76.25366667,98.18816667,2.52E+18,4081.1715,1307.521167,1325.038,1331.592667,1330,1283.905,1296.284667,1278.748,1312.017167,1241.401333,1517.776833,1571.0975,1101.44,1412.958667,1376.439333,607.1546667,3172.528167,2427.423333,552.564,83.76133333,5599.998,846.4651667,71.00571429,2.308571429,0.0622,8.461428571,2.007142857,12.95857143,0.464285714,0.140857143,2.489014286,22.14285714,,59.42,0.54,J19193,33,2500,F1T0864QKLQ000001X,J19193,7,3,91,273,0,0,191.78,3178251,1021933
03-03-2021 21:00,1.156666667,1397.799333,0.2075,0.001,36.98233333,37,30.013,30,2.177,357.2836667,544.2946667,714.383,69.59783333,75.93116667,97.5825,2.52E+18,4080.955,1307.343667,1324.9655,1330.404333,1330,1284.2915,1297.139,1278.7555,1312.56,1241.203,1516.844667,1570.223167,1101.44,1412.925667,1376.699167,609.0973333,3173.248333,2425.080333,551.2381667,83.19533333,5598.251833,844.8655,71.00571429,2.308571429,0.0622,8.461428571,2.007142857,12.95857143,0.464285714,0.140857143,2.489014286,22.14285714,,65.29,0.54,J19193,37,2700,F1T0864QKLQ000001X,J19193,7,3,91,273,0,0,191.78,3178251,1021933
03-03-2021 22:00,1.162333333,1398.149,0.206666667,-0.034166667,36.98466667,37,29.99966667,30,2.177,355.471,543.2448333,713.8296667,67.48283333,74.313,96.50433333,2.52E+18,4080.861,1307.066667,1325.050333,1329.471167,1330,1284.7135,1297.537333,1278.666333,1312.918333,1241.293167,1516.929,1570.647,1101.44,1413.260167,1377.251667,604.9488333,3172.310333,2428.1785,550.2845,82.44666667,5600.333833,844.278,71.00571429,2.308571429,0.0622,8.461428571,2.007142857,12.95857143,0.464285714,0.140857143,2.489014286,22.14285714,,64.94,0.54,J19193,35,3000,F1T0864QKLQ000001X,J19193,7,3,91,273,0,0,191.78,3178251,1021933
03-03-2021 23:00,1.159333333,1398.243,0.208333333,-0.0445,36.98016667,37,30.01216667,30,2.177666667,354.0811667,541.397,711.6425,66.66666667,72.90216667,94.08233333,2.52E+18,4080.884833,1306.9515,1325.024333,1329.856833,1330,1285.019,1297.830833,1278.940833,1313.165667,1241.271,1513.2335,1571.206667,1101.44,1413.447167,1374.335833,605.2321667,3171.847,2425.406,549.0353333,80.45183333,5597.2755,842.4605,71.00571429,2.308571429,0.0622,8.461428571,2.007142857,12.95857143,0.464285714,0.140857143,2.489014286,22.14285714,,74.12,0.54,J19193,36,3000,F1T0864QKLQ000001X,J19193,7,3,91,273,0,0,191.78,3178251,1021933
04-03-2021 00:00,1.162666667,1397.802833,0.210666667,-0.026666667,36.98016667,37,29.9795,30,2.177333333,353.6925,540.2813333,710.5361667,66.861,73.195,94.26516667,2.52E+18,4080.8285,1308.904833,1324.967833,1330.013,1330,1284.925,1297.650667,1278.924333,1313.009167,1241.04,1514.2205,1569.936,1101.44,1413.416167,1374.036,606.2756667,3172.6985,2427.052667,547.192,80.282,5599.589333,841.6498333,,,,,,,,,,,,75.88,0.54,J19193,39,3200,F1T0864QKLQ000001X,J19193,7,3,91,273,0,0,191.78,3178251,1021933
04-03-2021 02:00,1.124666667,1398.172833,0.2125,-0.071,37.0065,37,29.957,30,2.177333333,355.5291667,544.6781667,717.9296667,64.2095,69.68666667,88.85633333,2.52E+18,4080.795167,1306.9005,1324.968167,1329.9425,1330,1284.524167,1297.416167,1279.033167,1312.914333,1240.824167,1514.020333,1568.6665,1101.44,1413.271,1367.456333,596.591,3163.533833,2436.4965,552.1846667,76.64383333,5600.092333,846.8945,,,,,,,,,,,,75.88,0.54,J19193,51,3500,F1T0864QKLQ000001X,J19193,7,3,91,273,0,0,191.78,3178251,1021933
04-03-2021 03:00,0.955666667,1397.992167,0.182166667,-0.119833333,37.018,37,30.00483333,30,2.177,358.5461667,551.4125,724.7406667,64.51783333,69.48133333,86.47183333,2.52E+18,4080.769,1302.2105,1324.9965,1330.152833,1330,1284.113667,1297.367667,1279.165667,1313.067,1240.769833,1510.339667,1566.172667,1101.44,1412.1915,1355.1185,586.3165,3187.918667,2371.9355,558.596,75.50666667,5559.786833,855.6001667,,,,,,,,,,,,75.88,0.54,J19193,55,3600,F1T0864QKLQ000001X,J19193,7,3,91,273,0,0,191.78,3178251,1021933
04-03-2021 04:00,0.900833333,1397.647,0.1605,-0.014333333,36.981,37,29.98783333,30,2.177,359.4273333,551.1126667,722.4473333,65.36116667,70.01,86.394,2.52E+18,4080.844,1298.8185,1325.438667,1330.016667,1330,1283.171,1296.955167,1278.819667,1312.770167,1240.611,1514.538167,1564.835667,1101.44,1411.209,1352.562,580.767,3198.894167,2360.9695,557.7985,75.30133333,5559.723833,855.2093333,,,,,,,,,,,,75.88,0.54,J19193,59,2900,F1T0864QKLQ000001X,J19193,7,3,91,273,0,0,191.78,3178251,1021933
04-03-2021 05:00,0.810666667,1397.230167,0.162333333,-0.122666667,36.98683333,37,29.9945,30,2.176,357.3621667,543.574,715.322,66.11666667,70.05216667,84.69133333,2.52E+18,4080.9665,1296.964333,1338.107,1330.012667,1330,1283.123,1297.687333,1278.735833,1313.255,1240.4185,1515.994667,1567.070333,1101.44,1410.413,1347.663667,571.8995,3258.668667,2339.144333,553.908,74.93416667,5597.676333,848.0366667,,,,,,,,,,,,75.88,0.54,J19193,28,2300,F1T0864QKLQ000001X,J19193,7,3,91,273,0,0,191.78,3178251,1021933
04-03-2021 06:00,0.745333333,1397.226833,0.164333333,-0.065,36.9725,37,30.00583333,30,2.176666667,353.4718333,536.3451667,707.3505,69.154,73.52133333,90.59533333,2.52E+18,4081.033833,1297.016667,1344.113833,1334.810667,1338.5,1282.687833,1298.056167,1278.998667,1313.691,1240.0785,1509.862,1568.506167,1101.44,1410.1205,1358.188667,573.3105,3255.902667,2345.1785,545.5071667,78.18733333,5601.0665,840.3415,,,,,,,,,,,,65.65,0.54,J19193,30,2200,F1T0864QKLQ000001X,J19193,7,3,91,273,0,0,191.78,3178251,1021933
04-03-2021 07:00,0.713333333,1397.701667,0.194166667,0.043,36.9705,37,29.98083333,30,2.173833333,356.5538333,541.3418333,708.6148333,73.49833333,78.58916667,98.8295,2.52E+18,4080.975333,1299.4175,1345.04,1339.5425,1340,1283.1265,1298.007167,1279.2195,1314.023667,1240.0785,1514.547833,1570.294167,1101.44,1410.420667,1366.153167,605.1283333,3221.668333,2377.307333,546.2143333,85.91933333,5599.031333,842.9115,,,,,,,,,,,,65.65,0.54,J19193,29,2100,F1T0864QKLQ000001X,J19193,7,3,91,273,0,0,191.78,3178251,1021933
04-03-2021 08:00,0.711666667,1397.539833,0.211,-0.011166667,36.97866667,37,30.0135,30,2.175166667,358.1833333,545.534,713.3453333,75.19333333,80.97866667,102.453,2.52E+18,4081.003667,1300.247667,1345.826833,1340.827167,1340,1284.171667,1299.662167,1279.289833,1314.900667,1240.1925,1516.5555,1574.339,1101.44,1410.665833,1370.248167,598.0961667,3224.312167,2378.478833,552.145,89.9685,5602.929333,846.055,,,,,,,,,,,,56,0.48,J19193,36,2500,F1T0864QKLQ000001X,J19193,7,3,91,273,0,0,191.78,3178251,1021933
04-03-2021 10:00,0.707166667,1398.272333,0.199666667,-0.027166667,37.0395,37,30.01266667,30,2.176166667,362.2095,549.0718333,716.8206667,78.231,83.901,105.6368333,2.52E+18,4080.919833,1303.425333,1350.029167,1340.753833,1340,1287.319333,1300.584833,1281.786,1316.164,1241.1505,1521.3175,1578.328333,1101.44,1413.1625,1374.329833,568.764,3227.023167,2372.152333,554.7513333,93.24266667,5599.2165,848.7375,,,,,,,,,,,,68,0.48,J19193,32,2800,F1T0864QKLQ000001X,J19193,7,3,91,273,0,0,191.78,3178251,1021933
04-03-2021 11:00,0.7365,1396.647167,0.1795,-0.016,36.99283333,37,30.00083333,30,2.177666667,361.2471667,548.3516667,715.0788333,78.88683333,85.06083333,107.6163333,2.52E+18,4080.794833,1303.8925,1350.017333,1341.563,1340,1289.23,1299.592667,1284.796333,1316.582333,1241.8575,1521.172833,1580.385833,1101.44,1414.6605,1376.518333,547.442,3228.573333,2370.021833,554.6895,94.84333333,5598.675667,848.1726667,,,,,,,,,,,,70,0.48,J19193,37,3200,F1T0864QKLQ000001X,J19193,7,3,91,273,0,0,191.78,3178251,1021933
04-03-2021 12:00,0.734666667,1397.043833,0.2005,-0.058666667,36.97316667,37,30.00866667,30,2.177333333,356.1391667,541.1428333,707.4531667,77.93416667,84.49883333,107.8223333,2.52E+18,4080.839167,1304.3455,1349.946167,1342.871667,1340,1291.072333,1299.409667,1286.771,1316.652833,1242.883833,1513.046333,1577.6025,1101.44,1416.276833,1371.108667,557.3265,3235.108667,2365.227,549.3341667,95.31366667,5600.223333,842.3105,,,,,,,,,,,,70,0.48,J19193,31,2900,F1T0864QKLQ000001X,J19193,7,3,91,273,0,0,191.78,3178251,1021933
04-03-2021 13:00,0.757666667,1397.981167,0.198333333,-0.010833333,36.99116667,37,29.99766667,30,2.174833333,351.0135,534.6036667,699.5666667,74.88166667,81.64416667,104.9858333,2.52E+18,4080.769667,1305.065,1350.118,1343.560167,1340,1291.712667,1300.119333,1287.5615,1316.870167,1243.763667,1510.612833,1575.157833,1101.44,1417.183333,1366.325,597.5103333,3237.293,2364.978333,541.4178333,93.19766667,5602.315833,837.7248333,,,,,,,,,,,,74,0.48,J19193,34,3000,F1T0864QKLQ000001X,J19193,7,3,91,273,0,0,191.78,3178251,1021933
04-03-2021 14:00,0.804166667,1397.542333,0.194833333,-0.060333333,37.027,37,30.0005,30,2.174333333,354.3108333,541.2365,707.1528333,73.2085,79.659,102.7306667,2.52E+18,4080.878667,1305.844167,1349.987,1344.51,1340,1291.638667,1301.273167,1287.195167,1317.1245,1244.091667,1521.588167,1578.024667,1101.44,1417.126,1375.3025,600.1006667,3228.337,2371.499333,546.6776667,90.6965,5599.909833,844.1143333,,,,,,,,,,,,74,0.48,J19193,37,2900,F1T0864QKLQ000001X,J19193,7,3,91,273,0,0,191.78,3178251,1021933
04-03-2021 15:00,0.824666667,1396.390333,0.205166667,-0.038333333,37.01083333,37,29.9925,30,2.1745,356.7875,546.1223333,713.2691667,72.57216667,78.99883333,102.3705,2.52E+18,4080.930667,1306.948667,1350.0715,1345.9065,1340,1292.218333,1302.823,1287.049167,1317.480833,1244.357333,1523.748833,1579.671667,1101.44,1417.3265,1379.219333,586.9853333,3222.98,2375.9155,552.9151667,89.88616667,5598.9485,848.103,,,,,,,,,,,,70,0.47,J19193,32,2700,F1T0864QKLQ000001X,J19193,7,3,91,273,0,0,191.78,3178251,1021933
04-03-2021 16:00,0.836,1397.081167,0.211166667,-0.0185,37.006,37,30.00583333,30,2.1745,355.2943333,543.8516667,711.0073333,71.281,77.77233333,100.9863333,2.52E+18,4080.9675,1305.6285,1349.984,1345.931833,1340,1293.078167,1304.078,1286.987167,1318.218333,1244.8495,1523.927667,1580.425,1101.44,1417.933833,1380.356167,584.6926667,3222.993833,2378.308,550.2808333,88.79183333,5601.248167,846.6066667,,,,,,,,,,,,70,0.47,J19193,35,2800,F1T0864QKLQ000001X,J19193,7,3,91,273,0,0,191.78,3178251,1021933
04-03-2021 18:00,0.8545,1398.572667,0.199666667,-0.237833333,37.031,37,30.00866667,30,2.177,352.5878333,541.0168333,707.2708333,68.73133333,74.75416667,97.224,2.52E+18,4081.071333,1307.173333,1349.965333,1338.9315,1340,1293.9125,1307.404667,1287.597,1319.632167,1246.085833,1519.757,1580.624,1101.44,1419.4325,1374.767,580.733,3222.328333,2380.534,547.6643333,85.46016667,5602.863167,844.0558333,,,,,,,,,,,,70,0.47,J19193,48,3600,F1T0864QKLQ000001X,J19193,7,3,91,273,0,0,191.78,3178251,1021933
04-03-2021 19:00,0.873166667,1397.547667,0.207666667,-0.000666667,37.001,37,29.984,30,2.176666667,348.7293333,535.4043333,701.7521667,67.5385,74.0415,97.08583333,2.52E+18,4081.153,1305.354667,1350.087333,1339.822833,1340,1293.735833,1307.338667,1287.594167,1320.3105,1246.417667,1517.595333,1580.034167,1101.44,1420.099,1374.532833,580.5613333,3225.278,2373.520833,542.5716667,84.82033333,5598.863833,837.9975,,,,,,,,,,,,70,0.47,J19193,42,3400,F1T0864QKLQ000001X,J19193,7,3,91,273,0,0,191.78,3178251,1021933
04-03-2021 20:00,0.884833333,1398.105167,0.193833333,-0.021,36.9905,37,29.99283333,30,2.1765,348.7483333,534.9376667,701.3456667,67.802,73.9995,97.03266667,2.52E+18,4080.996167,1306.234167,1346.486,1340.605167,1343.416667,1294.325833,1307.060167,1287.514833,1320.262833,1246.5695,1519.591167,1580.6305,1101.44,1420.009667,1376.705,578.9613333,3227.148,2374.142833,541.2665,84.41383333,5601.150667,837.3593333,,,,,,,,,,,,70,0.47,J19193,31,2500,F1T0864QKLQ000001X,J19193,7,3,91,273,0,0,191.78,3178251,1021933
04-03-2021 21:00,0.890333333,1398.033167,0.203166667,-0.032166667,37.0145,37,29.9965,30,2.177166667,348.5606667,535.0461667,702.2423333,67.58033333,73.92416667,97.203,2.52E+18,4080.860333,1306.161167,1345.034833,1340.561333,1345,1295.185,1307.707833,1287.731,1320.5895,1246.812667,1517.522833,1580.2645,1101.44,1419.991,1375.691167,577.1071667,3226.510667,2371.6145,541.9126667,84.74783333,5598.1335,838.0506667,,,,,,,,,,,,70,0.47,J19193,39,3100,F1T0864QKLQ000001X,J19193,7,3,91,273,0,0,191.78,3178251,1021933
04-03-2021 22:00,0.900166667,1398.536333,0.207333333,-0.028166667,37.01033333,37,30.003,30,2.176333333,347.955,534.4275,701.5983333,67.00966667,73.218,96.069,2.52E+18,4080.843,1307.41,1345.054333,1339.800667,1345,1294.619833,1307.6995,1287.9845,1320.823167,1246.843,1518.036833,1579.906167,1101.44,1420.234167,1374.0025,576.5798333,3225.626,2375.345,541.4246667,83.98466667,5600.957333,837.7383333,,,,,,,,,,,,68,0.47,J19193,31,2500,F1T0864QKLQ000001X,J19193,7,3,91,273,0,0,191.78,3178251,1021933
04-03-2021 23:00,0.899833333,1398.377333,0.211666667,-0.009,36.98516667,37,29.99716667,30,2.177333333,345.6605,532.0401667,698.888,65.84,71.994,94.5955,2.52E+18,4080.7505,1310.4395,1345.076667,1341.5865,1345,1294.342,1307.6395,1288.032333,1320.651667,1246.647167,1513.056,1577.803667,1101.44,1419.852333,1368.780333,579.382,3226.539167,2378.1345,539.5405,82.79216667,5604.568,835.4808333,,,,,,,,,,,,68,0.47,J19193,32,2800,F1T0864QKLQ000001X,J19193,7,3,91,273,0,0,191.78,3178251,1021933
05-03-2021 00:00,0.906,1398.6215,0.206833333,-0.055666667,37.0095,37,30.00616667,30,2.176166667,345.0771667,531.6778333,698.3333333,64.86783333,70.94533333,93.4075,2.52E+18,4080.709667,1310.922167,1341.393833,1342.742333,1345,1293.521,1306.7655,1287.967833,1320.442333,1246.586833,1512.306667,1577.024167,1101.44,1419.593,1367.396833,591.998,3225.016667,2373.874167,538.3831667,81.60516667,5598.907667,835.3578333,71.05666667,1.673333333,0.11,10.20666667,2.64,13.89,0.17,0.100333333,2.5103,24.66666667,,70,0.47,J19193,50,3000,F1T0864QKLQ000001X,J19193,7,3,91,273,0,0,191.78,3178251,1021933
05-03-2021 02:00,0.923833333,1398.05,0.214666667,-0.011833333,36.97783333,37,29.99233333,30,2.1745,345.956,534.1106667,701.0331667,62.407,68.15816667,90.08066667,2.52E+18,4080.767833,1305.383833,1345.115667,1344.1055,1345,1292.061333,1304.056167,1287.225,1319.737,1246.051833,1512.609,1577.4365,1101.44,1417.815667,1368.069833,602.8926667,3216.526167,2382.118333,540.3191667,78.44683333,5598.726833,838.0771667,71.05666667,1.673333333,0.11,10.20666667,2.64,13.89,0.17,0.100333333,2.5103,24.66666667,,70,0.47,J19193,36,2800,F1T0864QKLQ000001X,J19193,7,3,91,273,0,0,191.78,3178251,1021933
05-03-2021 03:00,0.9045,1397.492,0.184666667,-0.016333333,36.9935,37,30.013,30,2.176666667,345.723,533.0416667,698.7735,64.68583333,69.86133333,90.69133333,2.52E+18,4080.759333,1304.856,1344.863167,1344.4,1345,1292.709167,1300.923,1288.621333,1318.751167,1245.943833,1504.216167,1573.8665,1101.44,1417.160833,1359.885667,596.7238333,3219.4,2377.915,541.0098333,78.93516667,5597.266667,836.4088333,71.05666667,1.673333333,0.11,10.20666667,2.64,13.89,0.17,0.100333333,2.5103,24.66666667,,66,0.47,J19193,40,2100,F1T0864QKLQ000001X,J19193,7,3,91,273,0,0,191.78,3178251,1021933
05-03-2021 04:00,0.903833333,1397.991,0.167333333,-0.010833333,36.99066667,37,30.01016667,30,2.172833333,349.7803333,536.9203333,701.6028333,68.12433333,73.21133333,93.7885,2.52E+18,4080.799833,1306.395833,1345.026833,1345.432667,1345,1293.165,1300.175333,1288.8545,1317.627,1245.312333,1512.757333,1574.4845,1101.44,1416.635,1365.5175,616.6331667,3221.1005,2377.5505,542.541,81.5365,5598.777,839.2413333,71.05666667,1.673333333,0.11,10.20666667,2.64,13.89,0.17,0.100333333,2.5103,24.66666667,,70,0.47,J19193,34,1800,F1T0864QKLQ000001X,J19193,7,3,91,273,0,0,191.78,3178251,1021933
05-03-2021 05:00,0.8925,1398.277,0.165333333,-0.036833333,36.99683333,37,29.98766667,30,2.173333333,351.612,540.0145,705.0408333,70.2315,75.6005,96.42766667,2.52E+18,4080.9635,1306.563333,1344.955667,1344.943333,1345,1294.006167,1301.678833,1288.9195,1318.090833,1244.8905,1516.149667,1576.351667,1101.44,1415.58,1368.075167,614.708,3221.865167,2377.883667,546.6283333,84.37516667,5599.79,841.7663333,71.05666667,1.673333333,0.11,10.20666667,2.64,13.89,0.17,0.100333333,2.5103,24.66666667,,76,0.47,J19193,34,2500,F1T0864QKLQ000001X,J19193,7,3,91,273,0,0,191.78,3178251,1021933
05-03-2021 06:00,0.876333333,1398.235,0.164,-0.013666667,37.04133333,37,30.00916667,30,2.173666667,353.4061667,542.2195,705.9266667,73.27033333,78.44466667,98.868,2.52E+18,4080.978,1307.192833,1344.998,1345.004,1345,1293.562167,1302.4625,1289.3375,1318.809333,1244.415333,1515.041667,1576.996333,1101.44,1415.319167,1366.261333,608.8778333,3224.882,2373.811,548.1203333,86.77283333,5598.703167,843.1071667,71.05666667,1.673333333,0.11,10.20666667,2.64,13.89,0.17,0.100333333,2.5103,24.66666667,,72,0.47,J19193,37,2200,F1T0864QKLQ000001X,J19193,7,3,91,273,0,0,191.78,3178251,1021933
05-03-2021 07:00,0.854,1399.116,0.203166667,-0.05,36.99066667,37,29.99716667,30,2.173,353.9911667,543.1693333,706.4618333,74.18816667,79.7125,100.4266667,2.52E+18,4080.971,1306.9825,1344.9915,1344.815667,1345,1293.3615,1303.092333,1288.847167,1318.494667,1244.31,1514.882667,1577.303333,1101.44,1415.492167,1365.395167,605.676,3226.435167,2374.036667,548.8991667,88.685,5600.643667,843.9656667,71.05666667,1.673333333,0.11,10.20666667,2.64,13.89,0.17,0.100333333,2.5103,24.66666667,,72,0.47,J19193,35,2600,F1T0864QKLQ000001X,J19193,7,3,91,273,0,0,191.78,3178251,1021933
