Repository: RitwikKhandelwal/Piramal-Kosamba

File: 2. Efficiency/45tpd/1. Flat Files/Amber_B4.csv (part 17 of 21)
op temp Process value,Recuprator Right Bottom temp Process value,Recuprator Right Middle temp Process value,Recuprator Right top temp Process value,Row Key,Total cold air flow  Process value,B4 A front bottom temp Process value,B4 A Front Top temp Process value,B4 A Front Top temp Set Value,B4 B front bottom temp Process value,B4 B Front Top temp Process value,B4 B Front Top temp Set Value,B4 Middle bottom temp Process value,B4 Rear Bottom temp Process value,B4 Rear Top temp Process value,Melter Bottom 1 temp Process value,Melter Bottom 2 temp Process value,Melter Bottom 3 temp Process value,Melter Bottom 4 temp Process value,Melter Bottom 5 temp Process value,Melter Crown 1 temp Process value,Melter Crown 2 temp Process value,Riser temp( not available) Process value,Thraot Sleeper Process value,west gas channel right side Process value,Total gas flow Process value,Total hot air left Process value,Total hot air right Process value,Total hot air left temp Process value,Total hot air right temp Process value,Total hot air Process value,Thermocouple stack ( Chimney) left Process value,chem_comp_SiO2,chem_comp_Al2O3,chem_comp_Fe2O3,chem_comp_CaO,chem_comp_MgO,chem_comp_Na2O,chem_comp_K2O,chem_comp_SO3,physical_test_density_gm_cc,physical_test_seed_count_result,Unnamed: 72,DPR Eff,ActDrw(Ton),JobNumber,DefectCountSum,SampleSizeSum,FGCode,Number,NumberOfSection,NumberOfGob,GobCutPerMinute,ISMachineActualSpeed,GobWeightLow,GobWeightHigh,GlassDraw,PackedQunatity,ProductionOrderNumber
17-08-2021 16:00,0.973,1395.139833,0.169,0.034333333,39.54583333,39,29.9675,30,29.9705,30,2.158,356.8248333,501.5015,687.9585,56.91433333,63.59366667,76.82833333,2.52E+18,4080.892833,1364.195167,1424.973167,1425,1360.699167,1434.971,1435,1378.317667,1368.042333,1464.909333,1038.057,1017.844167,1089.5625,1127.230333,946.9313333,1491.358333,1561.965167,1101.44,1063.243667,956.7085,585.9805,3156.972833,2492.752333,532.3553333,71.025,5649.513,818.7885,70.798,2.448,0.2674,7.902,2.048,12.184,0.638,0.114,2.48108,16.8,,80.95,0.55,J22365,25,2400,A1T0443QKPQ000002X,J22365,6,3,168,504,0,0,69.38,3392775,1025292
17-08-2021 18:00,0.967166667,1395.281,0.1645,-0.012333333,39.53283333,39,29.97583333,30,29.973,30,2.159166667,354.5156667,498.5298333,685.528,57.66116667,64.602,78.36433333,2.52E+18,4080.903167,1364.4305,1424.959667,1425,1360.735,1435.016667,1435,1378.604333,1368.0665,1465.339,1038.704333,1018.731833,1088.849167,1126.703333,947.0818333,1483.546833,1562.267,1101.44,1063.114,949.6658333,591.8851667,3161.7885,2487.564333,532.5886667,72.59633333,5649.167833,815.8716667,70.798,2.448,0.2674,7.902,2.048,12.184,0.638,0.114,2.48108,16.8,,80.95,0.55,J22365,25,2300,A1T0443QKPQ000002X,J22365,6,3,168,504,0,0,69.38,3392775,1025292
17-08-2021 19:00,0.955333333,1394.4695,0.167666667,0.037333333,39.38083333,39,30.0005,30,29.99666667,30,2.158333333,352.3685,494.5625,682.2555,54.55283333,61.793,75.497,2.52E+18,4080.889167,1365.1815,1424.974833,1425,1361.237167,1434.9605,1435,1378.833,1367.584833,1464.905667,1039.188,1019.257,1088.569833,1126.832833,947.074,1483.710333,1561.230833,1101.44,1062.997167,947.2981667,600.2338333,3160.491833,2491.652333,526.9186667,70.612,5652.3005,813.3936667,70.798,2.448,0.2674,7.902,2.048,12.184,0.638,0.114,2.48108,16.8,,80.95,0.55,J22365,17,1500,A1T0443QKPQ000002X,J22365,6,3,168,504,0,0,69.38,3392775,1025292
17-08-2021 20:00,0.9235,1395.858167,0.191166667,-0.036666667,19.6415,39,15.31033333,30,15.08516667,30,2.159333333,350.9583333,493.1341667,681.0016667,54.01633333,60.29233333,73.3985,2.52E+18,4080.873333,1361.149167,1427.815167,1428,1358.1615,1437.751833,1438,1377.082333,1366.275333,1465.244667,1038.8945,1019.2365,1088.9475,1127.356667,946.862,1484.8185,1559.424833,1101.44,1063.034,940.1465,605.3793333,3157.4775,2490.279,525.8376667,67.6895,5647.687667,809.446,70.798,2.448,0.2674,7.902,2.048,12.184,0.638,0.114,2.48108,16.8,,80.95,0.55,J22365,18,1600,A1T0443QKPQ000002X,J22365,6,3,168,504,0,0,69.38,3392775,1025292
18-08-2021 00:00,0.913666667,1397.1115,0.166666667,0.0155,39.53983333,39,29.97016667,30,29.99733333,30,2.1575,364.5378333,518.8191667,710.3478333,62.9395,74.85516667,98.63983333,2.52E+18,4080.623833,1363.8315,1424.994833,1425,1360.760333,1434.982,1435,1377.327833,1366.645667,1464.912667,1037.122333,1016.350167,1086.437833,1123.789167,945.7626667,1491.3685,1564.768,1101.44,1062.5325,943.659,604.9803333,3117.262333,2533.426,552.0305,85.39416667,5650.635833,833.4546667,71.66,1.773333333,0.067433333,9.321666667,2.395,13.66666667,0.251666667,0.156,2.500616667,26.16666667,,80.95,0.55,J22365,43,3200,A1T0443QKPQ000002X,J22365,6,3,168,504,0,0,69.38,3392775,1025292
18-08-2021 02:00,0.929333333,1397.3475,0.154333333,-0.040166667,39.6835,39,30.01766667,30,30.005,30,2.156,365.5811667,519.6031667,713.291,62.09766667,74.10133333,99.3075,2.52E+18,4080.446,1362.4965,1425.022833,1425,1364.126667,1438.304833,1437.833333,1375.959333,1366.574833,1464.84,1034.763833,1012.752167,1086.8245,1122.116333,944.9245,1491.007333,1567.326,1101.44,1061.377333,945.6931667,593.7293333,3130.974833,2518.356333,553.4203333,91.36316667,5649.400833,834.7651667,71.66,1.773333333,0.067433333,9.321666667,2.395,13.66666667,0.251666667,0.156,2.500616667,26.16666667,,80.95,0.55,J22365,37,2800,A1T0443QKPQ000002X,J22365,6,3,168,504,0,0,69.38,3392775,1025292
18-08-2021 03:00,0.938833333,1398.631333,0.174166667,-0.039333333,39.63333333,39,30.02266667,30,29.95816667,30,2.157333333,365.0076667,516.3945,709.5788333,62.13666667,73.337,97.42166667,2.52E+18,4080.471167,1362.936,1424.972333,1425,1365.0195,1438.142167,1438.25,1375.213167,1364.7355,1464.967833,1033.844333,1011.763,1086.888,1121.317167,944.6411667,1490.186,1567.829333,1101.44,1060.893667,945.7951667,590.715,3133.231333,2517.367167,550.8013333,89.5515,5650.661,831.9835,71.66,1.773333333,0.067433333,9.321666667,2.395,13.66666667,0.251666667,0.156,2.500616667,26.16666667,,80.95,0.55,J22365,31,2200,A1T0443QKPQ000002X,J22365,6,3,168,504,0,0,69.38,3392775,1025292
18-08-2021 04:00,0.9435,1397.845333,0.182,-0.02,39.34016667,39,29.9945,30,29.97183333,30,2.156333333,365.7135,515.0903333,709.7393333,62.54833333,73.31766667,96.6305,2.52E+18,4080.351833,1362.0365,1425.031833,1425,1366.343,1440.005333,1440,1374.130167,1363.2275,1465.055833,1033.065333,1010.984167,1087.296833,1120.665833,944.2733333,1488.505833,1567.607,1101.44,1060.340833,945.9823333,589.9278333,3134.211833,2516.231667,549.5593333,88.908,5650.5365,831.0823333,71.66,1.773333333,0.067433333,9.321666667,2.395,13.66666667,0.251666667,0.156,2.500616667,26.16666667,,0,0.55,J22365,30,2000,A1T0443QKPQ000002X,J22365,6,3,168,504,0,0,69.38,3392775,1025292
18-08-2021 05:00,0.948166667,1397.789167,0.18,-0.084833333,39.24566667,39,30.0605,30,29.9885,30,2.158,365.703,514.8768333,711.1796667,62.619,73.1545,95.706,2.52E+18,4080.450667,1361.982833,1424.975667,1425,1365.269667,1440.0085,1440,1373.279,1362.506833,1464.928333,1032.424667,1010.0785,1087.986833,1120.803667,943.9983333,1488.575333,1568.372833,1101.44,1060.079833,946.288,589.0921667,3133.075833,2516.243167,550.7588333,88.3465,5649.373833,830.602,71.66,1.773333333,0.067433333,9.321666667,2.395,13.66666667,0.251666667,0.156,2.500616667,26.16666667,,0,0.55,J22365,29,2400,A1T0443QKPQ000002X,J22365,6,3,168,504,0,0,69.38,3392775,1025292
18-08-2021 06:00,0.9425,1398.025167,0.176833333,-0.0855,39.33616667,39,30.01983333,30,29.993,30,2.157166667,364.7218333,513.2088333,708.5038333,62.72816667,72.83583333,94.57133333,2.52E+18,4080.4505,1361.777,1424.984667,1425,1364.5865,1439.993,1440,1373.069,1362.134833,1464.953833,1032.115167,1009.896167,1088.693,1121.3185,943.7956667,1490.9115,1569.074167,1101.44,1059.808,943.4126667,587.5343333,3134.472167,2515.072833,549.2353333,87.4935,5649.413,827.6691667,71.66,1.773333333,0.067433333,9.321666667,2.395,13.66666667,0.251666667,0.156,2.500616667,26.16666667,,47.22,0.55,J22365,31,2300,A1T0443QKPQ000002X,J22365,6,3,168,504,0,0,69.38,3392775,1025292
18-08-2021 07:00,0.927666667,1398.107333,0.149666667,-0.0405,38.82583333,39,30.02,30,29.96616667,30,2.158166667,357.5613333,502.761,695.2646667,63.0325,72.95716667,94.04866667,2.52E+18,4080.475833,1361.221333,1425.007333,1425,1364.7515,1439.992,1440,1372.414667,1361.582667,1464.983333,1031.8625,1010.249333,1089.123,1121.7275,943.6933333,1485.372833,1568.094333,1101.44,1059.585667,936.0218333,582.751,3144.0295,2506.5515,539.0893333,87.22083333,5650.732667,816.0535,71.66,1.773333333,0.067433333,9.321666667,2.395,13.66666667,0.251666667,0.156,2.500616667,26.16666667,,77.58,0.55,J22365,27,2000,A1T0443QKPQ000002X,J22365,6,3,168,504,0,0,69.38,3392775,1025292
18-08-2021 08:00,0.932333333,1398.318833,0.175166667,0.007666667,38.62133333,39,30.0495,30,30.00766667,30,2.157666667,355.5496667,500.2713333,691.5791667,62.69566667,72.3525,92.81216667,2.52E+18,4080.582333,1362.070667,1425.018667,1425,1364.0725,1439.979167,1440,1371.858833,1360.9595,1465.027167,1031.548833,1009.813333,1089.151333,1121.772,943.7148333,1489.217833,1567.586833,1101.44,1059.5125,934.3088333,586.8168333,3145.459833,2503.084667,534.6511667,86.167,5648.7865,813.734,71.66,1.773333333,0.067433333,9.321666667,2.395,13.66666667,0.251666667,0.156,2.500616667,26.16666667,,70.83,0.55,J22365,30,2400,A1T0443QKPQ000002X,J22365,6,3,168,504,0,0,69.38,3392775,1025292
18-08-2021 10:00,0.965333333,1395.228833,0.161833333,0.006166667,39.3935,39,30.047,30,30.01733333,30,2.158333333,350.0608333,497.016,686.0613333,59.55683333,69.63466667,90.73883333,2.52E+18,4080.789167,1362.100333,1425.0345,1425,1364.692833,1439.0555,1439,1372.569667,1360.757167,1465.019333,1030.517,1007.722833,1088.910833,1121.066,943.8965,1487.967333,1564.0825,1101.44,1059.334833,931.4535,589.2526667,3149.8805,2500.580167,531.0398333,84.26066667,5650.4295,810.3321667,71.66,1.773333333,0.067433333,9.321666667,2.395,13.66666667,0.251666667,0.156,2.500616667,26.16666667,,77.58,0.55,J22365,25,1800,A1T0443QKPQ000002X,J22365,6,3,168,504,0,0,69.38,3392775,1025292
18-08-2021 11:00,0.972833333,1394.755667,0.1685,-0.031166667,39.35233333,39,30.02983333,30,29.9885,30,2.158166667,353.21,499.7191667,689.3216667,59.60883333,69.19133333,89.4495,2.52E+18,4080.9035,1361.483667,1425.0185,1425,1362.624,1435.014667,1435,1373.671667,1363.103167,1465.167,1030.1305,1007.313667,1089.356,1121.0435,944.0416667,1490.910667,1565.616,1101.44,1059.703,930.3411667,591.1103333,3146.503,2502.994833,532.2993333,82.824,5649.631667,813.6436667,71.66,1.773333333,0.067433333,9.321666667,2.395,13.66666667,0.251666667,0.156,2.500616667,26.16666667,,70.83,0.55,J22365,22,1900,A1T0443QKPQ000002X,J22365,6,3,168,504,0,0,69.38,3392775,1025292
18-08-2021 12:00,0.99,1394.432833,0.181666667,-0.0155,39.44316667,39,30.06916667,30,29.98833333,30,2.158333333,355.93,503.2241667,692.7291667,59.62466667,69.13266667,89.16133333,2.52E+18,4080.972333,1361.646833,1424.996167,1425,1361.702833,1434.963167,1435,1375.115333,1364.935833,1464.851667,1029.474167,1007.0815,1089.4125,1121.499667,943.9716667,1490.061333,1566.48,1101.44,1059.640167,930.1718333,586.152,3144.503167,2507.387667,536.7335,82.489,5651.829333,815.9501667,71.66,1.773333333,0.067433333,9.321666667,2.395,13.66666667,0.251666667,0.156,2.500616667,26.16666667,,74.21,0.55,J22365,23,1800,A1T0443QKPQ000002X,J22365,6,3,168,504,0,0,69.38,3392775,1025292
18-08-2021 13:00,0.996833333,1394.450833,0.182,-0.005,39.43183333,39,30.02966667,30,29.99383333,30,2.157666667,355.7815,503.4793333,692.2333333,59.131,68.65066667,88.5615,2.52E+18,4081.041,1362.038,1425.017,1425,1361.859833,1435.024,1435,1376.249167,1365.800833,1465.303167,1028.916667,1007.249333,1089.0595,1121.869333,943.9206667,1492.018167,1567.482333,1101.44,1059.678667,928.9058333,584.0066667,3144.871,2506.425333,536.3616667,82.1145,5651.317667,816.0336667,71.66,1.773333333,0.067433333,9.321666667,2.395,13.66666667,0.251666667,0.156,2.500616667,26.16666667,,80.95,0.55,J22365,28,2100,A1T0443QKPQ000002X,J22365,6,3,168,504,0,0,69.38,3392775,1025292
18-08-2021 14:00,1.004,1394.6895,0.161,-0.07,39.4285,39,30.0225,30,30.00166667,30,2.158,354.5086667,502.7896667,691.3613333,58.95633333,68.17416667,87.78633333,2.52E+18,4081.048167,1362.294,1425.022167,1425,1362.441667,1434.982333,1435,1376.392,1365.573667,1464.7445,1028.405,1007.249833,1088.429167,1122.022833,943.8828333,1486.1475,1563.156667,1101.44,1059.836167,927.5345,584.2533333,3145.234333,2504.177333,536.0006667,81.53283333,5649.3825,816.9768333,71.66,1.773333333,0.067433333,9.321666667,2.395,13.66666667,0.251666667,0.156,2.500616667,26.16666667,,80.95,0.55,J22365,22,1900,A1T0443QKPQ000002X,J22365,6,3,168,504,0,0,69.38,3392775,1025292
18-08-2021 15:00,1.015,1394.856833,0.1555,-0.029,39.446,39,30.05183333,30,29.99083333,30,2.157166667,359.4485,508.5825,697.0996667,59.39616667,68.36566667,87.476,2.52E+18,4081.093167,1363.2055,1424.980833,1425,1363.497833,1435.002333,1435,1377.049,1367.087667,1465.273667,1028.0825,1006.780167,1088.279833,1122.4355,944.0016667,1483.199333,1563.919167,1101.44,1060.186667,928.8881667,590.2233333,3139.836833,2509.1735,540.2126667,81.21083333,5649.020167,824.1348333,71.66,1.773333333,0.067433333,9.321666667,2.395,13.66666667,0.251666667,0.156,2.500616667,26.16666667,,80.95,0.55,J22365,26,2200,A1T0443QKPQ000002X,J22365,6,3,168,504,0,0,69.38,3392775,1025292
18-08-2021 18:00,1.023333333,1396.088,0.180166667,-0.071666667,39.39616667,39,30.031,30,29.99616667,30,2.158666667,354.5223333,502.492,688.0813333,58.76316667,67.41333333,86.20333333,2.52E+18,4081.020167,1361.820667,1425.035667,1425,1363.094833,1434.971333,1435,1378.501167,1366.903667,1465.477333,1028.848,1005.527167,1087.947167,1123.337333,943.9808333,1487.743667,1565.022167,1101.44,1060.513167,924.7035,587.0273333,3149.716667,2500.427167,533.9811667,80.17716667,5650.001667,816.1941667,71.66,1.773333333,0.067433333,9.321666667,2.395,13.66666667,0.251666667,0.156,2.500616667,26.16666667,,80.95,0.55,J22365,16,1500,A1T0443QKPQ000002X,J22365,6,3,168,504,0,0,69.38,3392775,1025292
18-08-2021 19:00,1.019166667,1396.236,0.160333333,-0.083,39.52966667,39,30.05533333,30,30.01066667,30,2.158,352.446,499.4616667,683.8696667,58.6795,67.09883333,85.5045,2.52E+18,4081.037167,1362.138167,1425.0115,1425,1363.663667,1435.028167,1435,1378.088333,1367.206833,1464.690167,1029.091833,1006.146333,1087.877,1123.4005,943.9395,1479.48,1563.102667,1101.44,1060.663167,922.227,588.7713333,3151.517833,2498.710333,530.5901667,79.64833333,5650.096833,812.5976667,71.66,1.773333333,0.067433333,9.321666667,2.395,13.66666667,0.251666667,0.156,2.500616667,26.16666667,,80.95,0.55,J22365,16,1500,A1T0443QKPQ000002X,J22365,6,3,168,504,0,0,69.38,3392775,1025292
18-08-2021 20:00,1.030333333,1396.547,0.161,-0.074,39.55083333,39,30.00816667,30,29.98666667,30,2.158,355.472,503.2013333,688.658,58.94833333,67.40133333,85.80466667,2.52E+18,4081.0475,1362.619333,1425.017,1425,1363.517,1434.989,1435,1378.188,1368.321667,1465.146333,1029.238167,1006.7035,1087.6325,1123.300333,944.128,1486.969,1561.915,1101.44,1060.801,924.5928333,598.7615,3148.0445,2499.354167,533.6455,79.731,5646.943,816.6326667,71.66,1.773333333,0.067433333,9.321666667,2.395,13.66666667,0.251666667,0.156,2.500616667,26.16666667,,80.95,0.55,J22365,29,2600,A1T0443QKPQ000002X,J22365,6,3,168,504,0,0,69.38,3392775,1025292
18-08-2021 21:00,1.037,1396.393667,0.161,-0.069333333,39.65183333,39,30.00466667,30,30.02716667,30,2.157333333,358.5605,508.7143333,696.0963333,58.26716667,66.96866667,85.72016667,2.52E+18,4081.0425,1362.533,1424.963,1425,1363.666,1434.983667,1435,1378.307333,1368.3405,1464.762167,1029.332167,1006.7375,1087.435667,1123.380833,944.358,1483.6415,1562.497,1101.44,1061.1355,926.8775,604.4863333,3143.423,2507.5755,539.9821667,79.734,5651.188667,824.8718333,71.66,1.773333333,0.067433333,9.321666667,2.395,13.66666667,0.251666667,0.156,2.500616667,26.16666667,,80.95,0.55,J22365,26,2000,A1T0443QKPQ000002X,J22365,6,3,168,504,0,0,69.38,3392775,1025292
18-08-2021 22:00,1.034333333,1396.4845,0.157833333,-0.1875,39.60716667,39,30.0295,30,29.99433333,30,2.158,355.8165,505.9691667,692.2928333,57.74333333,66.16016667,84.65516667,2.52E+18,4080.937667,1362.318333,1425.015167,1425,1364.236167,1435.001,1435,1378.708,1368.806167,1465.094667,1029.443333,1006.935,1087.906,1123.093667,944.3108333,1480.182833,1560.838167,1101.44,1061.218167,924.2956667,598.1773333,3146.038667,2503.0795,539.0483333,78.88666667,5649.315667,821.7493333,71.66,1.773333333,0.067433333,9.321666667,2.395,13.66666667,0.251666667,0.156,2.500616667,26.16666667,,80.95,0.55,J22365,29,2500,A1T0443QKPQ000002X,J22365,6,3,168,504,0,0,69.38,3392775,1025292
18-08-2021 23:00,1.032166667,1397.286167,0.178666667,-0.153,39.64183333,39,30.012,30,30.00216667,30,2.156833333,355.7261667,505.1203333,691.0093333,57.68,65.88783333,83.93716667,2.52E+18,4080.783333,1361.6565,1424.979667,1425,1365.050667,1435.023167,1435,1379.000333,1369.1855,1465.126667,1029.630833,1007.690333,1088.209333,1122.885667,944.3323333,1483.497167,1559.136333,1101.44,1061.648667,924.5318333,603.725,3145.174,2506.745,536.0475,78.27016667,5651.927333,822.1933333,71.66,1.773333333,0.067433333,9.321666667,2.395,13.66666667,0.251666667,0.156,2.500616667,26.16666667,,80.95,0.55,J22365,21,1600,A1T0443QKPQ000002X,J22365,6,3,168,504,0,0,69.38,3392775,1025292
19-08-2021 00:00,1.0405,1397.500833,0.166666667,-0.002333333,39.59733333,39,29.98033333,30,30.01666667,30,2.156833333,360.6321667,511.2111667,698.1481667,57.67283333,65.80866667,83.66883333,2.52E+18,4080.6625,1361.841667,1425.021833,1425,1365.127,1434.9975,1435,1379.101333,1369.635833,1465.193167,1030.0655,1008.392333,1087.477333,1122.858833,944.4095,1480.825667,1562.011333,1101.44,1061.838167,925.4903333,604.7195,3139.941167,2511.035,541.7425,77.861,5650.795833,828.8783333,70.584,2.418,0.3266,7.892,2.134,12.38,0.572,0.0992,2.48696,22.2,,80.95,0.55,J22365,21,1900,A1T0443QKPQ000002X,J22365,6,3,168,504,0,0,69.38,3392775,1025292
19-08-2021 02:00,1.0375,1396.682667,0.161166667,-0.0565,39.39933333,39,29.991,30,30.04333333,30,2.1585,357.4845,508.0083333,696.1986667,56.74983333,64.9745,82.9755,2.52E+18,4080.642,1361.762333,1424.9815,1425,1363.470667,1435.033833,1435,1378.361,1367.757667,1464.624667,1031.283333,1008.660167,1085.8855,1123.538667,944.6076667,1485.154,1564.215167,1101.44,1061.682833,924.4306667,593.5321667,3141.858667,2508.609667,541.8513333,77.47816667,5650.474167,825.3678333,70.584,2.418,0.3266,7.892,2.134,12.38,0.572,0.0992,2.48696,22.2,,80.95,0.55,J22365,23,2200,A1T0443QKPQ000002X,J22365,6,3,168,504,0,0,69.38,3392775,1025292
19-08-2021 03:00,1.0435,1397.530167,0.178666667,-0.0335,39.37483333,39,29.9585,30,30.01066667,30,2.157666667,355.2633333,504.3546667,691.8078333,55.555,63.7605,81.74266667,2.52E+18,4080.8235,1363.480167,1425.054667,1425,1362.960667,1434.995833,1435,1377.2105,1366.302333,1465.269833,1031.947667,1007.810333,1085.686,1123.431,944.9216667,1479.670333,1561.987333,1101.44,1061.604667,925.6865,595.9061667,3142.079667,2508.5765,536.3611667,76.205,5650.573,823.4458333,70.584,2.418,0.3266,7.892,2.134,12.38,0.572,0.0992,2.48696,22.2,,80.95,0.55,J22365,26,2400,A1T0443QKPQ000002X,J22365,6,3,168,504,0,0,69.38,3392775,1025292
19-08-2021 04:00,1.059833333,1399.777833,0.189333333,-0.0425,39.122,39,30.005,30,30.0335,30,2.157166667,359.7358333,508.508,697.1146667,56.5995,64.60066667,82.78916667,2.52E+18,4080.930167,1363.5065,1424.960667,1425,1363.7515,1434.991833,1435,1377.109167,1366.7405,1464.8895,1032.734833,1006.9615,1085.797167,1123.663833,944.9196667,1480.607833,1562.213667,1101.44,1061.5945,926.754,596.6485,3139.887667,2510.149667,540.9031667,76.52383333,5650.084,826.4346667,70.584,2.418,0.3266,7.892,2.134,12.38,0.572,0.0992,2.48696,22.2,,80.95,0.55,J22365,24,2200,A1T0443QKPQ000002X,J22365,6,3,168,504,0,0,69.38,3392775,1025292
19-08-2021 05:00,1.064,1399.217833,0.196333333,0.017833333,39.05,39,29.98016667,30,30.02283333,30,2.1575,364.3988333,514.9133333,705.5976667,57.73933333,65.79283333,84.2045,2.52E+18,4081.074167,1363.308833,1424.992833,1425,1365.200667,1434.987167,1435,1377.151,1367.7235,1465.150667,1033.312667,1006.155,1086.049833,1123.910167,944.9251667,1478.723667,1563.040833,1101.44,1061.745333,927.0525,597.257,3135.4555,2513.023833,546.948,77.94766667,5648.5275,833.1966667,70.584,2.418,0.3266,7.892,2.134,12.38,0.572,0.0992,2.48696,22.2,,80.95,0.55,J22365,24,2300,A1T0443QKPQ000002X,J22365,6,3,168,504,0,0,69.38,3392775,1025292
19-08-2021 06:00,1.0675,1398.519333,0.182,-0.016333333,39.2695,39,29.986,30,30.0025,30,2.157166667,368.404,520.9413333,714.5903333,58.09616667,66.21166667,84.52666667,2.52E+18,4081.036167,1362.488167,1424.991667,1425,1364.640833,1434.9805,1435,1377.701,1369.2535,1464.801833,1033.803,1006.23,1085.8305,1123.981167,944.9645,1480.796833,1565.1815,1101.44,1062.066833,928.2916667,596.8335,3130.191333,2520.010667,554.4523333,78.4165,5650.1075,839.0873333,70.584,2.418,0.3266,7.892,2.134,12.38,0.572,0.0992,2.48696,22.2,,80.95,0.55,J22365,22,2100,A1T0443QKPQ000002X,J22365,6,3,168,504,0,0,69.38,3392775,1025292
19-08-2021 07:00,1.052333333,1395.302667,0.184,-0.052,39.3965,39,29.98166667,30,30.01166667,30,2.157333333,364.0901667,514.873,705.6361667,58.2355,66.169,84.17383333,2.52E+18,4081.038,1361.571833,1425.010167,1425,1363.362167,1435.016,1435,1379.195833,1369.927667,1465.127167,1034.335167,1006.908,1085.7605,1124.097667,945.0813333,1481.033167,1564.347,1101.44,1062.497667,927.866,597.1968333,3137.040333,2513.6305,549.1925,78.37083333,5650.571833,832.0346667,70.584,2.418,0.3266,7.892,2.134,12.38,0.572,0.0992,2.48696,22.2,,80.95,0.55,J22365,23,2200,A1T0443QKPQ000002X,J22365,6,3,168,504,0,0,69.38,3392775,1025292
19-08-2021 08:00,1.054166667,1394.147167,0.169833333,-0.0245,39.11933333,39,29.98783333,30,30.01383333,30,2.157666667,360.1908333,510.8126667,698.9676667,57.36116667,65.51516667,83.41416667,2.52E+18,4081.006833,1361.752,1424.970667,1425,1361.941167,1434.987,1435,1379.293333,1368.6845,1465.059667,1034.520167,1007.493333,1085.816,1123.833667,945.162,1481.219167,1564.09,1101.44,1062.809,927.4825,597.1981667,3140.338333,2508.5235,543.342,77.821,5648.798667,827.4706667,70.584,2.418,0.3266,7.892,2.134,12.38,0.572,0.0992,2.48696,22.2,,80.95,0.55,J22365,22,2200,A1T0443QKPQ000002X,J22365,6,3,168,504,0,0,69.38,3392775,1025292
19-08-2021 10:00,1.091833333,1393.5515,0.1885,-0.041333333,39.40683333,39,29.9625,30,30.0335,30,2.157666667,366.784,523.1001667,714.9325,56.71883333,65.43,84.72533333,2.52E+18,4081.082667,1363.231833,1424.975,1425,1360.947667,1434.985667,1435,1378.345333,1366.933167,1464.675167,1034.856667,1007.646333,1085.945,1122.9095,945.1756667,1477.989167,1564.234167,1101.44,1062.873,931.4273333,592.6028333,3130.460333,2520.7375,556.609,78.45766667,5651.2415,840.6848333,70.584,2.418,0.3266,7.892,2.134,12.38,0.572,0.0992,2.48696,22.2,,80.95,0.55,J22365,36,3000,A1T0443QKPQ000002X,J22365,6,3,168,504,0,0,69.38,3392775,1025292
19-08-2021 11:00,1.074666667,1394.528833,0.1845,-0.089,39.33716667,39,29.96733333,30,30.00816667,30,2.156833333,361.7491667,513.0266667,702.401,56.931,65.26316667,84.1845,2.52E+18,4081.089167,1362.605,1425.038,1425,1360.4665,1435.024667,1435,1378.125167,1366.9475,1465.2405,1034.901667,1007.971333,1086.2835,1122.829167,945.1703333,1478.230333,1564.6965,1101.44,1063.001167,930.8881667,590.1176667,3140.507,2512.978833,546.2708333,78.03433333,5653.497667,831.0135,70.584,2.418,0.3266,7.892,2.134,12.38,0.572,0.0992,2.48696,22.2,,80.95,0.55,J22365,35,2900,A1T0443QKPQ000002X,J22365,6,3,168,504,0,0,69.38,3392775,1025292
19-08-2021 12:00,1.065833333,1394.866,0.150333333,0.045,39.375,39,29.97083333,30,29.99233333,30,2.158333333,359.6281667,506.7265,697.1395,55.6265,64.21866667,83.33016667,2.52E+18,4081.159333,1362.701833,1425.012333,1425,1361.184667,1434.9905,1435,1378.596167,1367.933833,1464.761333,1035.342667,1007.725167,1086.666167,1122.755333,945.2916667,1481.763833,1566.103,1101.44,1063.23,929.277,590.4151667,3143.190833,2507.915333,540.8295,77.40933333,5651.156167,823.9121667,70.584,2.418,0.3266,7.892,2.134,12.38,0.572,0.0992,2.48696,22.2,,80.95,0.55,J22365,37,3200,A1T0443QKPQ000002X,J22365,6,3,168,504,0,0,69.38,3392775,1025292
19-08-2021 13:00,1.069,1395.633167,0.165333333,-0.0305,39.413,39,29.977,30,30.01,30,2.158,360.4433333,507.768,696.0498333,56.52333333,64.89,84.0995,2.52E+18,4081.152,1361.411333,1424.980833,1425,1363.497333,1434.990167,1435,1379.457,1367.530667,1464.99,1035.462,1007.316833,1086.903167,1122.862667,945.1838333,1483.087167,1566.438667,1101.44,1063.196,928.8635,590.017,3144.137167,2507.558667,540.0628333,77.57,5651.7695,824.5031667,70.584,2.418,0.3266,7.892,2.134,12.38,0.572,0.0992,2.48696,22.2,,80.95,0.55,J22365,31,2800,A1T0443QKPQ000002X,J22365,6,3,168,504,0,0,69.38,3392775,1025292
19-08-2021 14:00,1.0635,1396.3295,0.1515,-0.069,39.4605,39,29.9345,30,30.02516667,30,2.157833333,358.7023333,506.955,693.3751667,56.9015,65.36383333,84.72733333,2.52E+18,4081.140667,1362.219667,1425.032667,1425,1364.290167,1435.0115,1435,1379.459667,1369.146333,1465.371833,1035.419833,1006.6605,1087.419167,1123.083333,945.2251667,1481.7905,1564.792667,1101.44,1063.360667,928.6646667,589.9665,3145.543833,2504.179833,538.1526667,78.2155,5649.747333,823.9496667,70.584,2.418,0.3266,7.892,2.134,12.38,0.572,0.0992,2.48696,22.2,,80.95,0.55,J22365,23,2100,A1T0443QKPQ000002X,J22365,6,3,168,504,0,0,69.38,3392775,1025292
19-08-2021 15:00,1.0725,1396.698,0.160166667,-0.026666667,39.3895,39,29.96616667,30,30.028,30,2.158166667,361.5565,510.0648333,697.2898333,57.49366667,66.03933333,85.7355,2.52E+18,4081.077833,1362.3845,1424.9985,1425,1362.9645,1435.007,1435,1379.3615,1368.561833,1464.5295,1035.428667,1004.654,1088.207333,1123.007333,945.3686667,1478.584667,1564.906667,1101.44,1063.469833,929.9148333,590.1576667,3142.225167,2505.944833,541.254,78.85233333,5648.320333,826.1546667,70.584,2.418,0.3266,7.892,2.134,12.38,0.572,0.0992,2.48696,22.2,,80.95,0.55,J22365,31,2300,A1T0443QKPQ000002X,J22365,6,3,168,504,0,0,69.38,3392775,1025292
19-08-2021 16:00,1.074666667,1396.914333,0.168833333,-0.014166667,39.472,39,29.97183333,30,29.981,30,2.156666667,363.184,509.854,697.841,57.75166667,66.43616667,86.28216667,2.52E+18,4081.147833,1362.472667,1425.011833,1425,1362.326833,1434.991,1435,1379.52,1368.233333,1465.418167,1035.0395,1002.619,1088.764167,1122.649833,945.4611667,1476.89,1565.094333,1101.44,1063.553167,930.1491667,590.2463333,3143.612667,2504.892333,541.5043333,79.5885,5648.6035,824.7511667,70.584,2.418,0.3266,7.892,2.134,12.38,0.572,0.0992,2.48696,22.2,,80.95,0.55,J22365,27,2700,A1T0443QKPQ000002X,J22365,6,3,168,504,0,0,69.38,3392775,1025292
19-08-2021 18:00,1.080847458,1396.611525,0.178983051,0.003389831,39.42186441,39,29.95779661,30,29.98186441,30,2.157118644,368.4749153,518.7266102,710.74,57.67271186,66.45338983,86.61118644,2.52E+18,4081.074746,1362.751356,1425.001525,1425,1362.418983,1435.032034,1435,1379.540169,1368.116441,1464.849492,1034.280678,1001.544068,1089.114746,1122.71,945.4474576,1480.415763,1567.252542,1101.44,1063.654746,932.4032203,590.2252542,3136.664237,2514.855763,551.4613559,79.80186441,5651.705763,834.6730508,70.584,2.418,0.3266,7.892,2.134,12.38,0.572,0.0992,2.48696,22.2,,80.95,0.55,J22365,23,1700,A1T0443QKPQ000002X,J22365,6,3,168,504,0,0,69.38,3392775,1025292
19-08-2021 19:00,1.068833333,1396.923667,0.158833333,-0.063,39.52133333,39,29.9995,30,29.9865,30,2.157666667,363.1938333,511.5303333,702.3303333,57.08133333,65.76816667,85.62,2.52E+18,4080.8755,1363.116333,1424.979,1425,1363.054167,1434.976,1435,1379.549,1368.6545,1465.071333,1033.849,1001.4405,1088.882167,1122.964333,945.4751667,1479.265667,1566.954333,1101.44,1063.738333,931.4008333,585.2703333,3145.720667,2504.0295,544.672,79.2235,5649.7395,827.5548333,70.584,2.418,0.3266,7.892,2.134,12.38,0.572,0.0992,2.48696,22.2,,80.95,0.55,J22365,21,1700,A1T0443QKPQ000002X,J22365,6,3,168,504,0,0,69.38,3392775,1025292
19-08-2021 20:00,1.069166667,1397.640333,0.157,0.032333333,39.41783333,39,29.94483333,30,29.98033333,30,2.156833333,362.896,511.0298333,700.9653333,56.90166667,65.41933333,84.9625,2.52E+18,4080.732333,1362.795,1424.969833,1425,1363.016833,1434.988,1435,1379.303167,1368.341333,1464.8525,1033.529833,999.284,1089.100833,1123.2005,945.475,1474.916833,1565.483167,1101.44,1063.649667,931.0691667,586.4033333,3146.556833,2503.775,543.4788333,78.51016667,5650.224167,826.2938333,70.584,2.418,0.3266,7.892,2.134,12.38,0.572,0.0992,2.48696,22.2,,80.95,0.55,J22365,22,1600,A1T0443QKPQ000002X,J22365,6,3,168,504,0,0,69.38,3392775,1025292
19-08-2021 21:00,1.076,1397.547833,0.155666667,0.026666667,39.48383333,39,29.96333333,30,30.013,30,2.157166667,364.9716667,513.094,702.9463333,56.67083333,65.16966667,84.634,2.52E+18,4080.719167,1362.477,1424.996667,1425,1362.329833,1435.015333,1435,1378.857833,1368.218333,1465.187333,1033.640667,997.9645,1089.953667,1123.448167,945.6238333,1475.465333,1565.9225,1101.44,1063.8375,932.1055,589.8726667,3145.8885,2503.164833,544.4815,78.13433333,5648.902167,828.7488333,70.584,2.418,0.3266,7.892,2.134,12.38,0.572,0.0992,2.48696,22.2,,80.95,0.55,J22365,23,1900,A1T0443QKPQ000002X,J22365,6,3,168,504,0,0,69.38,3392775,1025292
19-08-2021 22:00,1.0825,1397.603333,0.1715,-0.060833333,39.534,39,29.93833333,30,29.97166667,30,2.156666667,366.7155,513.995,705.5883333,56.2175,64.75566667,84.224,2.52E+18,4080.7245,1363.038,1424.991167,1425,1361.678333,1435.0005,1435,1379.2915,1368.384667,1464.881833,1033.4345,996.8943333,1090.518333,1123.33,945.7835,1477.280333,1566.791333,1101.44,1064.031,932.385,590.2921667,3143.675667,2504.011167,547.0226667,77.90966667,5647.6615,829.9253333,70.584,2.418,0.3266,7.892,2.134,12.38,0.572,0.0992,2.48696,22.2,,80.95,0.55,J22365,25,2100,A1T0443QKPQ000002X,J22365,6,3,168,504,0,0,69.38,3392775,1025292
19-08-2021 23:00,1.082166667,1397.486333,0.14,-0.036,39.4585,39,29.9485,30,29.98566667,30,2.156833333,365.934,512.2616667,703.5986667,56.1885,64.575,83.82766667,2.52E+18,4080.729833,1363.213167,1425.0135,1425,1362.3485,1434.9965,1435,1379.616667,1368.308333,1465.018667,1033.3975,996.2393333,1091.060167,1123.397,945.9081667,1476.062833,1566.3725,1101.44,1064.313833,932.4613333,589.5041667,3145.505,2506.345,545.3213333,77.47266667,5651.765833,829.136,70.584,2.418,0.3266,7.892,2.134,12.38,0.572,0.0992,2.48696,22.2,,80.95,0.55,J22365,24,1800,A1T0443QKPQ000002X,J22365,6,3,168,504,0,0,69.38,3392775,1025292
20-08-2021 00:00,1.103833333,1397.079833,0.1545,-0.0675,39.39283333,39,29.94766667,30,29.986,30,2.1565,368.6148333,516.6405,709.9106667,55.333,63.84683333,83.08233333,2.52E+18,4080.734167,1363.454833,1424.981833,1425,1362.347667,1434.985667,1435,1379.599,1368.741167,1465.024,1033.274667,995.847,1091.219333,1123.451167,946.118,1474.534333,1565.512667,1101.44,1064.672333,932.8888333,589.4896667,3140.157833,2509.853833,548.7198333,77.00583333,5650.050167,835.5305,71.635,1.771666667,0.066416667,9.351666667,2.361666667,13.68,0.251666667,0.154166667,2.501366667,27.33333333,,80.95,0.55,J22365,22,1500,A1T0443QKPQ000002X,J22365,6,3,168,504,0,0,69.38,3392775,1025292
20-08-2021 02:00,1.194333333,1397.5915,0.142833333,-2.78E-18,39.34116667,39,29.943,30,29.97766667,30,2.157166667,362.798,507.1595,702.3248333,54.5105,62.848,81.85,2.52E+18,4080.874167,1363.3095,1424.992,1425,1362.889167,1434.967833,1435,1378.468333,1368.105167,1465.413667,1033.009,998.1071667,1092.242167,1124.215833,946.47,1473.534333,1565.938667,1101.44,1065.207167,931.3496667,589.2836667,3146.372167,2501.666167,542.7645,75.86733333,5648.110667,830.2523333,71.635,1.771666667,0.066416667,9.351666667,2.361666667,13.68,0.251666667,0.154166667,2.501366667,27.33333333,,80.95,0.55,J22365,28,2300,A1T0443QKPQ000002X,J22365,6,3,168,504,0,0,69.38,3392775,1025292
20-08-2021 03:00,1.1775,1397.590833,0.182166667,-0.0755,39.50116667,39,29.96716667,30,29.99683333,30,2.157666667,362.1181667,507.8261667,700.4071667,54.5175,62.72883333,81.472,2.52E+18,4081.0445,1363.162167,1424.986833,1425,1362.342833,1435.045167,1435,1378.482333,1367.9465,1464.876667,1033.199833,998.4373333,1092.473167,1124.916833,946.7911667,1473.988167,1566.294333,1101.44,1065.711167,929.5546667,590.0686667,3146.710667,2502.663167,541.801,75.403,5649.164,828.2105,71.635,1.771666667,0.066416667,9.351666667,2.361666667,13.68,0.251666667,0.154166667,2.501366667,27.33333333,,80.95,0.55,J22365,28,2300,A1T0443QKPQ000002X,J22365,6,3,168,504,0,0,69.38,3392775,1025292
20-08-2021 04:00,1.123833333,1396.937167,0.179666667,0.008666667,39.35866667,39,29.97566667,30,29.97733333,30,2.157166667,362.2756667,507.7196667,700.0043333,55.62666667,63.4845,81.783,2.52E+18,4081.064667,1362.634667,1425.0035,1425,1362.615,1434.975833,1435,1378.406833,1368.5055,1465.013333,1033.2045,997.1711667,1092.403333,1125.4755,946.8906667,1474.825833,1566.614667,1101.44,1065.9795,927.8915,589.666,3150.776,2506.781333,541.5808333,75.63616667,5657.550333,828.651,71.635,1.771666667,0.066416667,9.351666667,2.361666667,13.68,0.251666667,0.154166667,2.501366667,27.33333333,,80.95,0.55,J22365,24,1800,A1T0443QKPQ000002X,J22365,6,3,168,504,0,0,69.38,3392775,1025292
20-08-2021 05:00,1.081,1395.487167,0.201166667,-0.099833333,39.23583333,39,29.98066667,30,29.994,30,2.1575,362.3196667,507.885,701.084,55.80433333,63.74483333,81.67966667,2.52E+18,4080.993,1362.840333,1424.985333,1425,1362.62,1435.0005,1435,1378.737167,1369.317667,1464.927833,1033.340667,995.547,1092.166833,1125.674667,947.032,1477.935833,1567.234833,1101.44,1066.275167,925.7921667,584.5718333,3144.238667,2507.189667,542.5028333,76.0045,5651.377333,805.7555,71.635,1.771666667,0.066416667,9.351666667,2.361666667,13.68,0.251666667,0.154166667,2.501366667,27.33333333,,80.95,0.55,J22365,23,1800,A1T0443QKPQ000002X,J22365,6,3,168,504,0,0,69.38,3392775,1025292
20-08-2021 06:00,1.061166667,1394.188,0.182166667,-0.070333333,39.45916667,39,30.003,30,29.99733333,30,2.157166667,355.637,498.6536667,691.4125,55.25233333,62.77266667,79.68283333,2.52E+18,4080.919167,1362.8725,1424.980833,1425,1362.312667,1435.0065,1435,1378.9075,1369.734167,1465.172,1033.365667,993.4616667,1092.0425,1125.7015,947.014,1472.413833,1563.690167,1101.44,1066.736333,920.4438333,581.221,3148.940833,2501.642167,534.3255,74.6905,5650.586333,820.9413333,71.635,1.771666667,0.066416667,9.351666667,2.361666667,13.68,0.251666667,0.154166667,2.501366667,27.33333333,,80.95,0.55,J22365,23,1800,A1T0443QKPQ000002X,J22365,6,3,168,504,0,0,69.38,3392775,1025292
20-08-2021 07:00,1.067333333,1393.481833,0.161166667,-0.047,39.45216667,39,30.00833333,30,29.97883333,30,2.156333333,360.7136667,505.6383333,700.3276667,55.49166667,62.87483333,79.5375,2.52E+18,4080.916167,1362.75,1424.980667,1425,1362.366167,1434.995667,1435,1379.544,1370.334667,1464.597333,1032.8545,991.1646667,1092.716167,1125.7605,947.175,1475.294167,1562.847167,1101.44,1066.958667,922.1846667,589.1513333,3141.853833,2506.266167,540.0873333,74.20116667,5648.024167,829.7938333,71.635,1.771666667,0.066416667,9.351666667,2.361666667,13.68,0.251666667,0.154166667,2.501366667,27.33333333,,80.95,0.55,J22365,27,2000,A1T0443QKPQ000002X,J22365,6,3,168,504,0,0,69.38,3392775,1025292
20-08-2021 08:00,1.079166667,1392.418333,0.152666667,-0.049,39.45933333,39,30.00066667,30,29.98,30,2.157333333,359.3101667,505.2753333,700.611,55.065,62.6465,79.48733333,2.52E+18,4080.867333,1362.728333,1425.002833,1425,1362.429,1435.0315,1435,1379.538167,1369.168333,1464.829667,1032.427,990.1393333,1093.8615,1126.087833,947.3883333,1475.147,1563.4265,1101.44,1067.022333,921.5123333,590.1928333,3141.415,2506.084167,541.1663333,74.26133333,5647.632167,830.6291667,71.635,1.771666667,0.066416667,9.351666667,2.361666667,13.68,0.251666667,0.154166667,2.501366667,27.33333333,,80.95,0.55,J22365,21,1900,A1T0443QKPQ000002X,J22365,6,3,168,504,0,0,69.38,3392775,1025292
20-08-2021 10:00,1.079666667,1390.536333,0.1585,-0.082666667,39.07783333,39,29.9935,30,29.97666667,30,2.1575,362.6846667,511.382,708.1391667,54.68916667,62.3365,79.52833333,2.52E+18,4080.8185,1363.267333,1424.988833,1425,1361.3025,1435.006667,1435,1379.197333,1368.101667,1464.743,1032.636667,992.0946667,1093.025833,1127.0655,947.9151667,1473.091333,1563.287667,1101.44,1067.364667,923.0446667,589.3985,3135.446167,2513.798333,547.1758333,74.02266667,5649.358667,838.1453333,71.635,1.771666667,0.066416667,9.351666667,2.361666667,13.68,0.251666667,0.154166667,2.501366667,27.33333333,,80.95,0.55,J22365,27,1900,A1T0443QKPQ000002X,J22365,6,3,168,504,0,0,69.38,3392775,1025292
20-08-2021 11:00,1.071666667,1390.349667,0.171666667,-0.075833333,39.46066667,39,30.04466667,30,29.95533333,30,2.156666667,359.756,508.1516667,704.7016667,53.88916667,61.54516667,78.81416667,2.52E+18,4080.928833,1363.494333,1425.048833,1425,1361.9105,1435.0145,1435,1379.337333,1368.317667,1464.965833,1032.869833,993.7516667,1091.477167,1127.262167,948.0416667,1472.594,1561.767833,1101.44,1067.508167,923.226,590.4206667,3137.950833,2513.237167,544.9246667,73.4025,5651.192167,835.6936667,71.635,1.771666667,0.066416667,9.351666667,2.361666667,13.68,0.251666667,0.154166667,2.501366667,27.33333333,,84.33,0.55,J22365,25,2100,A1T0443QKPQ000002X,J22365,6,3,168,504,0,0,69.38,3392775,1025292
20-08-2021 12:00,1.092666667,1391.850333,0.179833333,-0.047666667,39.52266667,39,30.00466667,30,30,30,2.156166667,360.7433333,509.6605,707.3415,53.45916667,61.37883333,78.97683333,2.52E+18,4080.973667,1363.430833,1424.9945,1425,1361.221667,1434.997333,1435,1379.6045,1369.264833,1465.019333,1033.155167,995.3288333,1089.648,1126.843333,948.0653333,1472.076,1562.012833,1101.44,1067.617667,924.1401667,595.3536667,3136.419333,2512.701,545.9586667,73.27683333,5649.004833,836.2286667,71.635,1.771666667,0.066416667,9.351666667,2.361666667,13.68,0.251666667,0.154166667,2.501366667,27.33333333,,84.33,0.55,J22365,25,2000,A1T0443QKPQ000002X,J22365,6,3,168,504,0,0,69.38,3392775,1025292
20-08-2021 13:00,1.114166667,1393.368333,0.1655,-0.0615,39.58133333,39,30.0325,30,29.99433333,30,2.156666667,359.4351667,508.6653333,706.3506667,54.00816667,62.12716667,80.36183333,2.52E+18,4081.062333,1363.115667,1425.013,1425,1361.8055,1435.022,1435,1379.7935,1369.706,1465.386167,1033.201833,997.2161667,1087.970167,1126.756167,948.0251667,1471.6775,1562.334667,1101.44,1067.710167,924.6501667,594.0621667,3139.7215,2509.949167,545.3231667,74.08833333,5649.5585,834.2813333,71.635,1.771666667,0.066416667,9.351666667,2.361666667,13.68,0.251666667,0.154166667,2.501366667,27.33333333,,84.33,0.55,J22365,27,2200,A1T0443QKPQ000002X,J22365,6,3,168,504,0,0,69.38,3392775,1025292
20-08-2021 14:00,1.119,1393.988833,0.156,-0.0375,39.66766667,39,30.00416667,30,29.952,30,2.157666667,357.8096667,507.5806667,705.809,54.1785,62.36633333,80.90166667,2.52E+18,4081.096333,1362.4565,1424.981333,1425,1362.246,1434.959333,1435,1379.888833,1370.800667,1465.067333,1033.383833,999.1121667,1087.295,1127.011667,948.168,1472.235167,1562.267833,1101.44,1067.693833,924.8236667,595.2773333,3141.931333,2505.180667,544.188,74.851,5647.071167,833.0963333,71.635,1.771666667,0.066416667,9.351666667,2.361666667,13.68,0.251666667,0.154166667,2.501366667,27.33333333,,84.33,0.55,J22365,23,1900,A1T0443QKPQ000002X,J22365,6,3,168,504,0,0,69.38,3392775,1025292
20-08-2021 15:00,1.1195,1394.3915,0.163,-0.1005,39.5825,39,30.00716667,30,29.986,30,2.157166667,356.053,505.2896667,701.3071667,55.4,63.3785,81.7665,2.52E+18,4081.055,1361.860667,1424.995667,1425,1362.125333,1435.031833,1435,1379.432833,1368.965333,1464.798333,1033.82,1000.649667,1087.229167,1126.8865,948.4685,1470.7035,1561.452,1101.44,1067.709167,924.0266667,595.5983333,3146.8135,2504.662667,540.832,75.45416667,5651.555833,829.2033333,71.635,1.771666667,0.066416667,9.351666667,2.361666667,13.68,0.251666667,0.154166667,2.501366667,27.33333333,,84.33,0.55,J22365,25,2100,A1T0443QKPQ000002X,J22365,6,3,168,504,0,0,69.38,3392775,1025292
20-08-2021 16:00,1.106666667,1394.608833,0.145166667,-0.057666667,39.6225,39,29.98383333,30,29.97066667,30,2.156333333,355.8171667,503.7166667,699.8445,56.32433333,64.37083333,82.82633333,2.52E+18,4080.9585,1361.828667,1424.989167,1425,1361.081,1434.999667,1435,1379.036167,1368.925,1464.8955,1033.995667,1001.274833,1087.061667,1126.557667,948.5093333,1469.728667,1561.362167,1101.44,1067.5925,924.3501667,596.4356667,3150.059833,2500.247667,539.179,76.47766667,5650.224167,829.1906667,71.635,1.771666667,0.066416667,9.351666667,2.361666667,13.68,0.251666667,0.154166667,2.501366667,27.33333333,,80.95,0.55,J22365,23,2000,A1T0443QKPQ000002X,J22365,6,3,168,504,0,0,69.38,3392775,1025292
20-08-2021 18:00,1.105666667,1394.564,0.158,-0.071833333,39.58916667,39,30.01633333,30,29.98183333,30,2.157,354.2761667,501.8015,698.3158333,56.37783333,64.5015,82.9245,2.52E+18,4080.814833,1362.505667,1424.979167,1425,1361.25,1435.017667,1435,1378.780667,1368.236333,1465.437167,1034.505,1002.355,1086.6285,1126.010167,948.7728333,1473.958333,1562.4465,1101.44,1067.542667,924.2698333,594.9641667,3152.970667,2494.992833,537.4233333,77.00966667,5649.392833,825.4358333,71.635,1.771666667,0.066416667,9.351666667,2.361666667,13.68,0.251666667,0.154166667,2.501366667,27.33333333,,84.33,0.55,J22365,24,1700,A1T0443QKPQ000002X,J22365,6,3,168,504,0,0,69.38,3392775,1025292
