Repository: RitwikKhandelwal/Piramal-Kosamba

File: 2. Efficiency/45tpd/1. Flat Files/Flint_B5.csv (part 17 of 43)
e,B5 HP Set Value,B5 LP Process value,B5 LP Set Value,Header Gas Pressure Process value,Recuprator Left Bottom temp Process value,Recuprator Left Middle temp Process value,Recuprator Left top temp Process value,Recuprator Right Bottom temp Process value,Recuprator Right Middle temp Process value,Recuprator Right top temp Process value,Row Key,Total cold air flow  Process value,B5 Front Bottom temp Process value,B5 front Top temp Process value,B5 Rear Top temp Process value,B5 Rear Top temp Set Value,Melter Bottom 1 temp Process value,Melter Bottom 2 temp Process value,Melter Bottom 3 temp Process value,Melter Bottom 4 temp Process value,Melter Bottom 5 temp Process value,Melter Crown 1 temp Process value,Melter Crown 2 temp Process value,Riser temp( not available) Process value,Thraot Sleeper Process value,west gas channel right side Process value,Total gas flow Process value,Total hot air left Process value,Total hot air right Process value,Total hot air left temp Process value,Total hot air right temp Process value,Total hot air Process value,Thermocouple stack ( Chimney) left Process value,chem_comp_SiO2,chem_comp_Al2O3,chem_comp_Fe2O3,chem_comp_CaO,chem_comp_MgO,chem_comp_Na2O,chem_comp_K2O,chem_comp_SO3,physical_test_density_gm_cc,physical_test_seed_count_result,,DPR Eff,ActDrw(Ton),JobNumber,DefectCountSum,SampleSizeSum,FGCode,Number,NumberOfSection,NumberOfGob,GobCutPerMinute,ISMachineActualSpeed,GobWeightLow,GobWeightHigh,GlassDraw,PackedQunatity,ProductionOrderNumber
05-03-2021 08:00,0.815666667,1399.387167,0.208333333,-0.0485,37.00783333,37,30.00183333,30,2.173,353.5935,542.1365,704.905,75.83683333,81.17483333,101.594,2.52E+18,4080.915833,1307.453833,1344.961333,1344.925167,1345,1293.658667,1303.570333,1288.367167,1318.1795,1244.4215,1511.658667,1576.403167,1101.44,1415.974167,1360.980167,598.4735,3230.4145,2372.332333,547.932,89.825,5602.684167,842.2566667,71.05666667,1.673333333,0.11,10.20666667,2.64,13.89,0.17,0.100333333,2.5103,24.66666667,,72,0.47,J19193,34,2100,F1T0864QKLQ000001X,J19193,7,3,91,273,0,0,191.78,3178251,1021933
05-03-2021 10:00,0.792333333,1398.634333,0.203166667,-0.077166667,36.99566667,37,30.00266667,30,2.173166667,352.6196667,540.1908333,703.4031667,75.45016667,81.1175,101.8365,2.52E+18,4080.848333,1307.787167,1339.8195,1340.2405,1340,1294.159,1304.387167,1287.9465,1318.241,1244.651,1512.609833,1575.863,1101.44,1415.841667,1359.886167,606.5081667,3231.271,2368.322167,546.0505,90.37666667,5598.890833,840.7878333,71.05666667,1.673333333,0.11,10.20666667,2.64,13.89,0.17,0.100333333,2.5103,24.66666667,,66,0.47,J19193,35,2600,F1T0864QKLQ000001X,J19193,7,3,91,273,0,0,191.78,3178251,1021933
05-03-2021 11:00,0.802666667,1398.593167,0.212333333,-0.119166667,36.973,37,29.99483333,30,2.173333333,353.801,541.8153333,705.8701667,75.32283333,81.01933333,101.9508333,2.52E+18,4080.8215,1307.680167,1340.007833,1339.8495,1340,1294.405167,1305.074833,1288.094667,1318.424667,1244.639667,1514.2045,1576.776167,1101.44,1415.534167,1362.611167,603.0008333,3230.361333,2368.195333,547.753,90.35116667,5598.311333,842.7308333,71.05666667,1.673333333,0.11,10.20666667,2.64,13.89,0.17,0.100333333,2.5103,24.66666667,,74,0.47,J19193,33,2500,F1T0864QKLQ000001X,J19193,7,3,91,273,0,0,191.78,3178251,1021933
05-03-2021 12:00,0.807333333,1398.633,0.199333333,-0.046833333,37.02283333,37,29.98666667,30,2.174166667,355.3991667,542.7996667,707.9748333,77.044,82.45216667,103.1603333,2.52E+18,4080.801167,1307.3955,1340.036667,1339.7055,1340,1293.752333,1305.3585,1288.378667,1318.444333,1244.5305,1515.664667,1576.95,1101.44,1415.547667,1365.564,603.341,3230.231,2370.046,549.8258333,91.13383333,5600.507,843.4218333,71.05666667,1.673333333,0.11,10.20666667,2.64,13.89,0.17,0.100333333,2.5103,24.66666667,,76,0.47,J19193,37,3000,F1T0864QKLQ000001X,J19193,7,3,91,273,0,0,191.78,3178251,1021933
05-03-2021 13:00,0.832,1399.626,0.2125,-0.018666667,36.976,37,29.99,30,2.174333333,354.7598333,543.0665,709.0923333,76.14583333,82.3235,104.1058333,2.52E+18,4080.77,1307.093667,1339.9795,1340.053667,1340,1293.542333,1305.2055,1288.3665,1318.497333,1244.547667,1517.088333,1576.818667,1101.44,1415.987333,1368.316333,603.0971667,3230.823333,2367.863667,550.369,92.16333333,5598.677,844.8168333,71.05666667,1.673333333,0.11,10.20666667,2.64,13.89,0.17,0.100333333,2.5103,24.66666667,,80,0.47,J19193,34,2900,F1T0864QKLQ000001X,J19193,7,3,91,273,0,0,191.78,3178251,1021933
05-03-2021 14:00,0.859322034,1398.544068,0.206101695,-0.055932203,36.97610169,37,30.00101695,30,2.177118644,356.7857627,548.1988136,715.7337288,73.61762712,80.00016949,102.3554237,2.52E+18,4080.759322,1306.31339,1339.988136,1339.829153,1340,1294.170678,1305.262034,1288.092373,1318.358814,1244.622203,1523.965932,1578.368814,1101.44,1416.122881,1373.349661,571.6428814,3224.073051,2377.440678,556.2008475,90.73423729,5601.590508,850.4576271,71.05666667,1.673333333,0.11,10.20666667,2.64,13.89,0.17,0.100333333,2.5103,24.66666667,,80,0.47,J19193,36,2900,F1T0864QKLQ000001X,J19193,7,3,91,273,0,0,191.78,3178251,1021933
05-03-2021 15:00,0.877833333,1398.735,0.2025,-0.053166667,36.98133333,37,30.01266667,30,2.178,350.9583333,540.3738333,707.1235,70.6125,76.7605,98.32516667,2.52E+18,4080.758,1304.262333,1340.086333,1340.293333,1340,1294.740833,1306.1705,1288.311,1319.019,1244.8625,1517.0335,1578.5405,1101.44,1416.556667,1366.746,559.5623333,3225.2255,2374.256333,549.3213333,87.5145,5599.4925,844.5811667,71.05666667,1.673333333,0.11,10.20666667,2.64,13.89,0.17,0.100333333,2.5103,24.66666667,,80,0.47,J19193,37,3000,F1T0864QKLQ000001X,J19193,7,3,91,273,0,0,191.78,3178251,1021933
05-03-2021 16:00,0.876,1398.880167,0.2085,-0.021833333,36.99116667,37,29.9815,30,2.177666667,349.2338333,537.2441667,703.8126667,69.044,74.9105,96.01916667,2.52E+18,4080.886,1305.552667,1339.955667,1339.8125,1340,1294.356333,1306.940167,1288.512,1319.331333,1245.271,1514.704667,1577.848167,1101.44,1416.980333,1363.814333,556.0438333,3224.213167,2374.089,545.6225,85.0025,5598.435167,841.9096667,71.05666667,1.673333333,0.11,10.20666667,2.64,13.89,0.17,0.100333333,2.5103,24.66666667,,80,0.47,J19193,35,3100,F1T0864QKLQ000001X,J19193,7,3,91,273,0,0,191.78,3178251,1021933
05-03-2021 18:00,0.876333333,1399.041167,0.207333333,-0.023833333,37.019,37,29.99983333,30,2.177166667,344.628,532.3926667,698.7995,66.35333333,72.28733333,93.17083333,2.52E+18,4081.017667,1304.0935,1340.075833,1339.993,1340,1294.2005,1304.446833,1289.2885,1319.382833,1245.827667,1511.685,1577.840167,1101.44,1417.605333,1360.691333,553.7471667,3226.113667,2372.826333,540.697,82.16983333,5599.029667,838.2618333,71.05666667,1.673333333,0.11,10.20666667,2.64,13.89,0.17,0.100333333,2.5103,24.66666667,,76,0.47,J19193,49,2800,F1T0864QKLQ000001X,J19193,7,3,91,273,0,0,191.78,3178251,1021933
05-03-2021 19:00,0.898666667,1399.3205,0.214333333,-0.0085,37.0065,37,30.00216667,30,2.177666667,344.2073333,532.7551667,699.2966667,64.79483333,70.77916667,91.71,2.52E+18,4081.116667,1305.456833,1340.033167,1340.093,1340,1294.226167,1302.983833,1288.698667,1318.623333,1245.7535,1513.190667,1578.337667,1101.44,1417.458833,1362.771333,561.7455,3224.332,2378.088333,540.9763333,80.68916667,5602.371833,838.6681667,71.05666667,1.673333333,0.11,10.20666667,2.64,13.89,0.17,0.100333333,2.5103,24.66666667,,76,0.47,J19193,35,1900,F1T0864QKLQ000001X,J19193,7,3,91,273,0,0,191.78,3178251,1021933
05-03-2021 20:00,0.908666667,1399.405167,0.211,-0.025666667,36.97016667,37,30.00033333,30,2.175666667,347.2263333,534.4835,700.773,67.959,73.14383333,93.55966667,2.52E+18,4080.934833,1305.3705,1340.077167,1339.870833,1340,1294.024167,1302.8765,1288.375333,1318.2,1245.169167,1516.719833,1577.9605,1101.44,1417.234,1367.715,575.9375,3224.806,2374.428167,541.367,81.29333333,5599.259667,838.8048333,71.05666667,1.673333333,0.11,10.20666667,2.64,13.89,0.17,0.100333333,2.5103,24.66666667,,80,0.47,J19193,31,1800,F1T0864QKLQ000001X,J19193,7,3,91,273,0,0,191.78,3178251,1021933
05-03-2021 21:00,0.9035,1397.628,0.206333333,-0.011,37.0045,37,29.9905,30,2.175333333,347.4531667,537.0496667,704.014,67.01683333,73.20333333,95.131,2.52E+18,4080.776,1306.649667,1339.971667,1340.094667,1340,1293.448167,1303.530667,1287.979833,1318.090833,1244.892667,1514.527,1577.580667,1101.44,1416.8935,1367.574333,588.9233333,3224.470667,2375.924333,544.5371667,83.27666667,5600.4145,841.4408333,71.05666667,1.673333333,0.11,10.20666667,2.64,13.89,0.17,0.100333333,2.5103,24.66666667,,76,0.47,J19193,28,1800,F1T0864QKLQ000001X,J19193,7,3,91,273,0,0,191.78,3178251,1021933
05-03-2021 22:00,0.907666667,1398.089,0.2075,-0.019666667,36.9815,37,29.99133333,30,2.176166667,345.0293333,534.6251667,700.5355,65.22266667,71.10716667,92.47,2.52E+18,4080.662167,1306.154333,1339.942,1339.657,1340,1292.96,1304.068,1287.689167,1318.193833,1244.845167,1513.133,1576.695,1101.44,1416.635167,1364.330833,597.2873333,3223.1175,2375.695667,541.3388333,81.308,5598.757,839.7875,71.05666667,1.673333333,0.11,10.20666667,2.64,13.89,0.17,0.100333333,2.5103,24.66666667,,70,0.47,J19193,31,1700,F1T0864QKLQ000001X,J19193,7,3,91,273,0,0,191.78,3178251,1021933
05-03-2021 23:00,0.923333333,1398.7085,0.222833333,-0.022833333,36.9865,37,30.001,30,2.176333333,344.3348333,535.3021667,701.5295,64.1805,69.92166667,90.7665,2.52E+18,4080.611333,1305.934833,1340.038,1340.045833,1340,1292.7895,1303.738333,1287.652333,1318.328833,1244.5975,1513.1635,1576.259667,1101.44,1416.289,1363.061667,601.0761667,3220.608167,2379.9075,542.274,79.75783333,5600.483,840.8855,71.05666667,1.673333333,0.11,10.20666667,2.64,13.89,0.17,0.100333333,2.5103,24.66666667,,72,0.47,J19193,36,1900,F1T0864QKLQ000001X,J19193,7,3,91,273,0,0,191.78,3178251,1021933
06-03-2021 00:00,0.922,1398.796167,0.207333333,-0.0165,37.006,37,30.008,30,2.1755,345.4486667,537.7945,703.9791667,63.10783333,68.695,89.19533333,2.52E+18,4080.4995,1304.400167,1339.978333,1340.157833,1340,1292.736833,1303.324,1287.183833,1318.014,1244.427,1514.732333,1576.585,1101.44,1415.814333,1364.259667,604.5436667,3215.827167,2382.342167,544.3038333,78.27716667,5598.216667,843.7638333,71.02,1.69,0.110666667,10.25666667,2.606666667,13.9,0.166666667,0.099666667,2.511433333,25.33333333,,72,0.47,J19193,41,2100,F1T0864QKLQ000001X,J19193,7,3,91,273,0,0,191.78,3178251,1021933
06-03-2021 02:00,0.9325,1398.941,0.198,-0.0185,37.00233333,37,29.9985,30,2.176666667,343.9491667,536.208,702.528,60.75966667,66.56866667,87.49583333,2.52E+18,4080.615333,1303.325167,1340.106667,1339.989,1340,1293.604,1299.097,1287.5085,1316.846833,1244.2185,1511.296,1577.464,1101.44,1415.380333,1362.733,605.478,3214.2995,2387.167,543.5283333,76.43516667,5601.423667,842.0236667,71.02,1.69,0.110666667,10.25666667,2.606666667,13.9,0.166666667,0.099666667,2.511433333,25.33333333,,74,0.47,J19193,37,2300,F1T0864QKLQ000001X,J19193,7,3,91,273,0,0,191.78,3178251,1021933
06-03-2021 03:00,0.922,1399.432667,0.171666667,-0.016,37.01066667,37,30.01583333,30,2.176,344.5251667,536.7266667,702.2826667,62.581,67.91066667,88.24566667,2.52E+18,4080.698667,1304.388667,1339.838667,1339.971667,1340,1294.457667,1297.1845,1288.273667,1315.756,1243.9245,1511.1625,1576.826833,1101.44,1415.3365,1362.555333,605.3816667,3215.055167,2383.841,542.99,76.5485,5598.689,841.5723333,71.02,1.69,0.110666667,10.25666667,2.606666667,13.9,0.166666667,0.099666667,2.511433333,25.33333333,,76,0.47,J19193,30,2200,F1T0864QKLQ000001X,J19193,7,3,91,273,0,0,191.78,3178251,1021933
06-03-2021 04:00,0.901166667,1398.278833,0.150166667,-0.019,37.00333333,37,29.9985,30,2.174666667,347.5625,538.9271667,704.4256667,65.20016667,70.18416667,89.9605,2.52E+18,4080.6685,1303.376,1336.552167,1339.945667,1340,1294.386667,1297.132333,1288.471,1315.302,1243.928333,1513.1665,1576.711,1101.44,1415.526,1363.259667,605.1528333,3217.221833,2382.857667,545.2658333,78.316,5600.081333,842.8578333,71.02,1.69,0.110666667,10.25666667,2.606666667,13.9,0.166666667,0.099666667,2.511433333,25.33333333,,76,0.47,J19193,34,2500,F1T0864QKLQ000001X,J19193,7,3,91,273,0,0,191.78,3178251,1021933
06-03-2021 05:00,0.8755,1397.8435,0.1565,-0.048666667,37.02866667,37,30.006,30,2.175166667,349.0395,540.1378333,704.2936667,68.47866667,73.5215,93.15383333,2.52E+18,4080.909333,1304.527833,1328.535833,1337.504333,1333.166667,1294.740667,1299.1125,1288.994333,1315.976833,1243.850333,1513.267167,1576.721,1101.44,1415.3755,1361.436667,604.5106667,3221.0705,2378.282667,546.1366667,81.32633333,5599.437333,843.1665,71.02,1.69,0.110666667,10.25666667,2.606666667,13.9,0.166666667,0.099666667,2.511433333,25.33333333,,76,0.47,J19193,44,2300,F1T0864QKLQ000001X,J19193,7,3,91,273,0,0,191.78,3178251,1021933
06-03-2021 06:00,0.849666667,1398.763833,0.1615,-0.010666667,36.98566667,37,30.00966667,30,2.1745,351.0855,540.7495,703.348,71.71966667,76.726,96.31033333,2.52E+18,4080.927833,1302.437333,1324.885333,1334.254667,1330,1294.248667,1300.164,1289.160167,1316.394333,1243.583667,1512.1875,1576.618333,1101.44,1415.103833,1360.7195,605.202,3225.219167,2373.605,546.0228333,84.37866667,5598.844833,843.0101667,71.02,1.69,0.110666667,10.25666667,2.606666667,13.9,0.166666667,0.099666667,2.511433333,25.33333333,,76,0.47,J19193,38,2500,F1T0864QKLQ000001X,J19193,7,3,91,273,0,0,191.78,3178251,1021933
06-03-2021 07:00,0.822,1398.768667,0.201333333,-0.019833333,37.00966667,37,30.00416667,30,2.174333333,352.7495,541.3723333,702.3315,75.83733333,80.888,100.8721667,2.52E+18,4080.909833,1299.713833,1320.212333,1332.8755,1330,1294.044167,1300.659167,1288.456667,1315.914833,1243.405,1512.219167,1576.0155,1101.44,1414.862667,1361.2335,604.134,3232.808,2365.677333,545.5288333,88.39383333,5598.524,842.3343333,71.02,1.69,0.110666667,10.25666667,2.606666667,13.9,0.166666667,0.099666667,2.511433333,25.33333333,,64,0.47,J19193,35,2700,F1T0864QKLQ000001X,J19193,7,3,91,273,0,0,191.78,3178251,1021933
06-03-2021 08:00,0.776,1398.500667,0.1965,-0.103666667,37.05933333,37,30.03233333,30,2.174166667,356.244,546.7986667,707.1648333,78.39483333,83.834,104.2331667,2.52E+18,4080.904,1298.614,1319.918833,1331.506,1330,1294.1425,1301.675,1288.398333,1316.104167,1243.310333,1518.382167,1577.361333,1101.44,1414.613333,1364.401833,598.6368333,3233.141667,2366.721,549.42,91.98716667,5599.944833,847.4271667,71.02,1.69,0.110666667,10.25666667,2.606666667,13.9,0.166666667,0.099666667,2.511433333,25.33333333,,64,0.47,J19193,30,2500,F1T0864QKLQ000001X,J19193,7,3,91,273,0,0,191.78,3178251,1021933
06-03-2021 10:00,0.746,1399.347833,0.201166667,0.025166667,37.01216667,37,29.99883333,30,2.175333333,355.043,543.9878333,704.4208333,79.7755,85.35916667,105.6353333,2.52E+18,4080.650667,1298.0475,1319.880833,1330.031333,1330,1294.008167,1303.624167,1288.557167,1317.475667,1243.507,1514.235167,1577.204333,1101.44,1415.007333,1360.7075,594.8898333,3235.602333,2365.714667,547.9783333,93.8445,5601.401833,843.6718333,71.02,1.69,0.110666667,10.25666667,2.606666667,13.9,0.166666667,0.099666667,2.511433333,25.33333333,,68,0.47,J19193,32,2100,F1T0864QKLQ000001X,J19193,7,3,91,273,0,0,191.78,3178251,1021933
06-03-2021 11:00,0.7485,1398.673833,0.194666667,-0.022333333,37.01233333,37,30.0025,30,2.176333333,354.7818333,544.4115,705.3,79.96633333,85.79516667,106.6915,2.52E+18,4080.587,1297.198167,1320.057667,1329.721833,1330,1294.001667,1303.964833,1288.398333,1317.435333,1243.6735,1512.372167,1577.101,1101.44,1415.139333,1360.194833,595.0135,3235.201,2365.892667,548.6431667,94.56366667,5601.036833,844.3283333,71.02,1.69,0.110666667,10.25666667,2.606666667,13.9,0.166666667,0.099666667,2.511433333,25.33333333,,60,0.47,J19193,28,2200,F1T0864QKLQ000001X,J19193,7,3,91,273,0,0,191.78,3178251,1021933
06-03-2021 12:00,0.7585,1398.504167,0.1855,-0.009333333,37.00666667,37,29.999,30,2.176166667,353.9571667,543.6415,704.9881667,78.47816667,84.606,105.949,2.52E+18,4080.59,1295.4545,1319.983667,1329.301333,1330,1294.1785,1303.725167,1288.103167,1316.828833,1243.847,1512.953,1576.930667,1101.44,1415.137833,1361.8165,599.0895,3235.000167,2364.510167,547.938,94.2485,5599.492833,844.3981667,71.02,1.69,0.110666667,10.25666667,2.606666667,13.9,0.166666667,0.099666667,2.511433333,25.33333333,,68,0.47,J19193,27,2200,F1T0864QKLQ000001X,J19193,7,3,91,273,0,0,191.78,3178251,1021933
06-03-2021 13:00,0.783833333,1398.685333,0.1865,-0.031166667,37.00333333,37,30.01816667,30,2.176,354.4966667,545.331,707.5503333,76.3205,82.41633333,103.901,2.52E+18,4080.595167,1294.8285,1320.053167,1330.083333,1330,1294.021833,1303.858,1287.791,1316.465333,1243.854667,1518.591667,1577.453833,1101.44,1415.04,1367.104833,598.6561667,3231.3755,2371.417667,549.6738333,92.4995,5602.8205,847.2706667,71.02,1.69,0.110666667,10.25666667,2.606666667,13.9,0.166666667,0.099666667,2.511433333,25.33333333,,60,0.47,J19193,41,2900,F1T0864QKLQ000001X,J19193,7,3,91,273,0,0,191.78,3178251,1021933
06-03-2021 14:00,0.801666667,1399.388333,0.1985,0.001333333,37.0275,37,30.0015,30,2.177333333,355.415,547.3283333,710.8568333,75.03433333,81.02366667,102.5191667,2.52E+18,4080.578,1295.510833,1319.961333,1330.081167,1330,1293.630667,1304.250667,1287.869667,1316.870333,1243.868,1517.749,1577.646667,1101.44,1415.12,1369.044833,583.2263333,3227.358333,2372.4755,553.2705,90.92433333,5599.8085,849.0733333,71.02,1.69,0.110666667,10.25666667,2.606666667,13.9,0.166666667,0.099666667,2.511433333,25.33333333,,72,0.47,J19193,27,2100,F1T0864QKLQ000001X,J19193,7,3,91,273,0,0,191.78,3178251,1021933
06-03-2021 15:00,0.811833333,1399.3995,0.196333333,-0.023666667,37.00616667,37,29.9935,30,2.177333333,351.814,541.984,704.3943333,73.882,79.77116667,101.0325,2.52E+18,4080.657167,1297.1355,1320.071667,1330.212,1330,1293.320167,1304.010333,1287.8425,1317.191333,1244.12,1516.417167,1576.6145,1101.44,1415.6565,1365.513,588.1473333,3228.5725,2369.870333,547.0811667,89.53533333,5598.516833,844.8145,71.02,1.69,0.110666667,10.25666667,2.606666667,13.9,0.166666667,0.099666667,2.511433333,25.33333333,,72,0.47,J19193,27,2100,F1T0864QKLQ000001X,J19193,7,3,91,273,0,0,191.78,3178251,1021933
06-03-2021 16:00,0.829166667,1399.557667,0.203333333,-0.004833333,37.032,37,30.001,30,2.177166667,354.1845,546.5196667,709.8248333,72.81983333,78.8135,100.282,2.52E+18,4080.705333,1296.944333,1320.008833,1329.934,1330,1293.426833,1304.146333,1287.360333,1317.018833,1244.207833,1520.6305,1578.2675,1101.44,1415.587833,1371.807,588.6865,3223.3905,2376.319833,551.5983333,88.61733333,5599.610667,848.3035,71.02,1.69,0.110666667,10.25666667,2.606666667,13.9,0.166666667,0.099666667,2.511433333,25.33333333,,74,0.47,J19193,36,2500,F1T0864QKLQ000001X,J19193,7,3,91,273,0,0,191.78,3178251,1021933
06-03-2021 18:00,0.857666667,1399.476,0.199333333,-0.021333333,37.00566667,37,30.00516667,30,2.177,354.1628333,548.4933333,712.538,69.31383333,75.35333333,96.748,2.52E+18,4080.876833,1296.9825,1319.939833,1330.171833,1330,1295.908667,1301.3155,1288.6395,1316.972333,1244.447,1517.244833,1578.605333,1101.44,1416.002167,1370.056,589.3256667,3217.605667,2383.255833,553.7351667,85.413,5600.868667,851.3603333,71.02,1.69,0.110666667,10.25666667,2.606666667,13.9,0.166666667,0.099666667,2.511433333,25.33333333,,74,0.47,J19193,53,2600,F1T0864QKLQ000001X,J19193,7,3,91,273,0,0,191.78,3178251,1021933
06-03-2021 19:00,0.863166667,1399.0295,0.199333333,-0.023,36.9945,37,30.01183333,30,2.177,350.9343333,545.5975,709.7903333,65.17933333,71.34033333,92.69833333,2.52E+18,4080.9265,1296.5795,1320.0185,1330.012667,1330,1297.414333,1299.8875,1289.962333,1316.25,1244.7915,1517.3855,1579.478167,1101.44,1416.225333,1367.998,580.2121667,3213.713833,2385.560833,551.5323333,82.1625,5599.1915,849.9028333,71.02,1.69,0.110666667,10.25666667,2.606666667,13.9,0.166666667,0.099666667,2.511433333,25.33333333,,80,0.47,J19193,36,2300,F1T0864QKLQ000001X,J19193,7,3,91,273,0,0,191.78,3178251,1021933
06-03-2021 20:00,0.879166667,1398.784833,0.1955,-0.0095,36.9755,37,30.01133333,30,2.178166667,348.8461667,542.6421667,707.388,64.01583333,69.6095,90.03716667,2.52E+18,4081.0225,1297.3315,1320.042833,1330.196833,1330,1298.706167,1299.213333,1290.41,1315.683833,1244.895667,1513.960833,1578.759667,1101.44,1416.470167,1365.032667,579.9203333,3212.556667,2385.036333,548.8335,79.19116667,5597.642667,846.9658333,71.02,1.69,0.110666667,10.25666667,2.606666667,13.9,0.166666667,0.099666667,2.511433333,25.33333333,,80,0.47,J19193,22,1700,F1T0864QKLQ000001X,J19193,7,3,91,273,0,0,191.78,3178251,1021933
06-03-2021 21:00,0.893333333,1398.474833,0.211166667,-0.023333333,37.01833333,37,29.99916667,30,2.1785,348.0486667,541.9033333,706.4526667,63.26633333,68.90816667,89.404,2.52E+18,4081.124833,1296.710167,1320.019167,1329.832833,1330,1299.655667,1299.656333,1290.794667,1315.582333,1244.815,1514.440333,1577.958667,1101.44,1416.512667,1364.970333,579.849,3213.484833,2384.386667,547.7611667,78.30766667,5597.820667,846.4231667,71.02,1.69,0.110666667,10.25666667,2.606666667,13.9,0.166666667,0.099666667,2.511433333,25.33333333,,80,0.47,J19193,31,2000,F1T0864QKLQ000001X,J19193,7,3,91,273,0,0,191.78,3178251,1021933
06-03-2021 22:00,0.889333333,1398.353667,0.211833333,-0.016666667,36.9905,37,30.00833333,30,2.178,345.7313333,538.2526667,702.0433333,62.55333333,68.142,88.51533333,2.52E+18,4081.1705,1295.702167,1319.991333,1329.966333,1330,1300.162833,1299.3555,1291.520667,1315.798,1244.843667,1509.011,1576.277,1101.44,1416.188667,1360.1605,580.0086667,3215.431,2381.799,544.5223333,77.4775,5597.155167,842.9176667,71.02,1.69,0.110666667,10.25666667,2.606666667,13.9,0.166666667,0.099666667,2.511433333,25.33333333,,80,0.47,J19193,24,1500,F1T0864QKLQ000001X,J19193,7,3,91,273,0,0,191.78,3178251,1021933
06-03-2021 23:00,0.894,1398.013,0.2045,-0.018333333,37.02183333,37,29.99416667,30,2.178333333,344.555,536.935,700.0268333,61.80966667,67.3785,87.70433333,2.52E+18,4081.269,1294.8015,1319.999,1330.0335,1330,1300.5955,1297.324333,1291.689833,1314.785833,1244.696833,1508.152833,1576.242667,1101.44,1415.910333,1359.218333,585.0861667,3214.903667,2385.720167,542.27,76.69366667,5600.469167,841.5793333,71.02,1.69,0.110666667,10.25666667,2.606666667,13.9,0.166666667,0.099666667,2.511433333,25.33333333,,80,0.47,J19193,28,1900,F1T0864QKLQ000001X,J19193,7,3,91,273,0,0,191.78,3178251,1021933
07-03-2021 00:00,0.895833333,1397.612667,0.213166667,-0.016833333,37.01016667,37,30.01416667,30,2.178,344.4701667,536.8291667,700.2788333,61.38183333,67.03416667,87.64166667,2.52E+18,4081.306667,1295.2795,1320.0415,1329.884167,1330,1300.3535,1296.386,1291.1105,1313.446833,1244.3315,1509.119,1576.7215,1101.44,1415.491,1361.487833,591.4546667,3214.5645,2385.810167,542.2791667,76.25266667,5600.3295,840.9281667,,,,,,,,,,,,80,0.47,J19193,48,2200,F1T0864QKLQ000001X,J19193,7,3,91,273,0,0,191.78,3178251,1021933
07-03-2021 03:00,0.869166667,1397.870333,0.183166667,-0.055666667,36.99483333,37,29.99933333,30,2.1765,348.4055,542.308,704.8536667,62.91616667,68.19283333,88.63033333,2.52E+18,4081.453167,1297.884667,1335.083,1333.528667,1340,1298.0235,1296.173333,1289.824833,1312.9885,1243.171,1516.119833,1576.9885,1101.44,1413.9845,1368.549833,614.9483333,3211.1865,2385.114667,545.7523333,76.74066667,5596.307667,845.6886667,,,,,,,,,,,,82,0.47,J19447,51,3700,F1T0447QKPQ000001X,J19447,8,3,108,324,0,0,273,7696586,1022230
07-03-2021 04:00,0.836666667,1397.704833,0.156666667,-0.019666667,36.99983333,37,30.00183333,30,2.176666667,349.654,544.2541667,706.7205,64.351,69.856,90.443,2.52E+18,4081.385833,1298.020333,1334.976667,1335.0265,1340,1298.315333,1296.706167,1290.2035,1313.569,1243.074,1514.899833,1577.134667,1101.44,1413.623667,1367.325167,607.4461667,3212.403333,2389.17,549.125,78.706,5601.4025,847.4063333,,,,,,,,,,,,82,0.47,J19447,41,3200,F1T0447QKPQ000001X,J19447,8,3,108,324,0,0,273,7696586,1022230
07-03-2021 05:00,0.8105,1397.8965,0.167166667,-0.069333333,37.00583333,37,29.99483333,30,2.176166667,348.1696667,541.233,702.2166667,65.90733333,71.02633333,90.871,2.52E+18,4081.323167,1297.836667,1335.035,1335.935333,1340,1297.621333,1298.639,1290.6925,1314.228833,1243.0295,1511.673167,1576.433333,1101.44,1413.678833,1362.304333,605.0793333,3212.621,2383.872833,546.27,79.49033333,5596.312,844.7545,,,,,,,,,,,,82,0.47,J19447,37,3000,F1T0447QKPQ000001X,J19447,8,3,108,324,0,0,273,7696586,1022230
07-03-2021 06:00,0.8005,1398.487333,0.1535,-0.040333333,36.99083333,37,29.9985,30,2.175333333,351.1456667,543.7286667,704.1185,71.02383333,75.5815,95.1105,2.52E+18,4081.201333,1299.4125,1334.980833,1336.933833,1340,1297.326667,1299.841167,1290.605,1314.794833,1242.740167,1511.935167,1576.645,1101.44,1413.827,1364.184333,608.3718333,3215.428,2382.093667,548.0443333,82.73833333,5597.463,845.6305,,,,,,,,,,,,84,0.47,J19447,28,2300,F1T0447QKPQ000001X,J19447,8,3,108,324,0,0,273,7696586,1022230
07-03-2021 07:00,0.7715,1398.276167,0.211166667,-0.011333333,36.9875,37,29.99583333,30,2.175666667,353.647,546.3295,706.8038333,75.42433333,80.39816667,100.5873333,2.52E+18,4081.101167,1299.199833,1334.969667,1337.088667,1340,1297.202,1298.6245,1290.857,1314.987833,1242.575167,1510.909167,1576.847833,1101.44,1413.794333,1363.016167,599.9826667,3222.838,2377.316333,551.0528333,87.83033333,5600.166833,846.7226667,,,,,,,,,,,,84,0.47,J19447,31,2500,F1T0447QKPQ000001X,J19447,8,3,108,324,0,0,273,7696586,1022230
07-03-2021 08:00,0.733,1398.053833,0.2215,-0.036833333,36.988,37,29.9825,30,2.175,354.5566667,547.0923333,706.0386667,77.96766667,83.274,103.7838333,2.52E+18,4081.012333,1299.513833,1335.057667,1337.3825,1340,1297.909333,1298.316333,1291.318333,1314.5655,1242.625833,1512.319167,1577.046,1101.44,1413.5885,1362.0855,601.3498333,3227.110833,2370.008167,550.581,91.313,5597.233333,847.2918333,,,,,,,,,,,,84,0.47,J19447,27,2200,F1T0447QKPQ000001X,J19447,8,3,108,324,0,0,273,7696586,1022230
07-03-2021 10:00,0.689833333,1397.488,0.2075,-0.0095,36.98716667,37,30.0055,30,2.175833333,355.4986667,548.6345,705.8928333,80.54616667,86.38766667,107.7168333,2.52E+18,4080.8575,1300.0945,1334.914,1336.416833,1340,1298.166333,1297.353667,1291.222667,1314.1805,1242.572333,1511.153,1577.363333,1101.44,1413.636833,1363.999667,603.3363333,3232.2565,2366.539167,551.5545,95.33066667,5599.405833,848.0435,,,,,,,,,,,,45.96,0.47,J19447,21,1600,F1T0447QKPQ000001X,J19447,8,3,108,324,0,0,273,7696586,1022230
07-03-2021 11:00,0.6885,1396.588,0.181833333,-0.038666667,36.99116667,37,30.00133333,30,2.177666667,352.2993333,544.387,701.6091667,79.74866667,85.81366667,107.3743333,2.52E+18,4080.821,1300.5655,1335.027833,1336.177833,1340,1298.612333,1297.089333,1290.707833,1313.9205,1242.540167,1507.066333,1575.763667,1101.44,1413.5835,1358.897,600.9563333,3235.299,2366.8555,548.3183333,95.44483333,5601.6485,845.0848333,,,,,,,,,,,,76.6,0.47,J19447,28,2200,F1T0447QKPQ000001X,J19447,8,3,108,324,0,0,273,7696586,1022230
07-03-2021 12:00,0.69,1393.087,0.196166667,-0.010833333,36.992,37,29.9965,30,2.177166667,351.242,543.2048333,700.866,78.034,84.20333333,105.778,2.52E+18,4080.8755,1301.348333,1335.016333,1336.502333,1340,1298.221833,1296.518333,1290.857333,1313.507833,1242.605833,1510.82,1576.242167,1101.44,1413.136833,1360.016333,607.7431667,3234.809333,2365.994,546.8726667,94.27616667,5600.734,845.3271667,,,,,,,,,,,,86.17,0.47,J19447,22,1800,F1T0447QKPQ000001X,J19447,8,3,108,324,0,0,273,7696586,1022230
07-03-2021 13:00,0.700666667,1393.916167,0.1965,-0.0245,36.9955,37,29.99933333,30,2.176333333,351.9083333,545.8848333,704.9885,75.40716667,81.4065,102.6503333,2.52E+18,4080.8285,1302.075667,1335.069167,1335.695833,1340,1296.864,1297.358667,1290.493333,1313.619333,1242.596333,1511.5795,1576.712333,1101.44,1412.804667,1362.411333,607.2155,3228.961167,2371.355833,549.5416667,91.61616667,5600.486667,850.547,,,,,,,,,,,,86.17,0.47,J19447,20,1600,F1T0447QKPQ000001X,J19447,8,3,108,324,0,0,273,7696586,1022230
07-03-2021 14:00,0.729833333,1394.808333,0.193166667,-0.014333333,36.99666667,37,29.99683333,30,2.176833333,352.571,547.7628333,707.478,73.60733333,79.442,100.311,2.52E+18,4080.937167,1302.358833,1335.029167,1336.560667,1340,1297.651,1296.343167,1290.267833,1313.613167,1242.498167,1512.443333,1577.061,1101.44,1412.962667,1362.443167,607.5578333,3223.735167,2375.9975,551.803,89.25966667,5599.806167,852.638,,,,,,,,,,,,86.17,0.47,J19447,20,1800,F1T0447QKPQ000001X,J19447,8,3,108,324,0,0,273,7696586,1022230
07-03-2021 15:00,0.757833333,1395.954833,0.206666667,-0.062833333,37.0025,37,30.01516667,30,2.177166667,352.4815,547.5836667,708.1146667,71.67066667,77.39683333,98.20316667,2.52E+18,4080.9475,1302.951667,1334.967833,1337.357833,1340,1298.925667,1295.811167,1289.955833,1312.889833,1242.546167,1513.204167,1577.160167,1101.44,1413.5385,1363.57,609.238,3219.7195,2378.303167,552.3418333,87.131,5597.824333,853.497,,,,,,,,,,,,86.17,0.47,J19447,16,1400,F1T0447QKPQ000001X,J19447,8,3,108,324,0,0,273,7696586,1022230
07-03-2021 16:00,0.768833333,1394.633833,0.204,-0.012166667,37.00833333,37,30.0025,30,2.177166667,354.698,551.043,713.0101667,70.797,76.54616667,97.43616667,2.52E+18,4081.084833,1301.702667,1335.079833,1338.1855,1340,1300.244333,1296.5525,1290.125667,1312.876667,1242.531333,1518.997,1578.6105,1101.44,1413.816167,1368.593333,598.4795,3214.658833,2384.6015,555.9833333,86.02883333,5599.3455,856.961,,,,,,,,,,,,79.79,0.47,J19447,18,1600,F1T0447QKPQ000001X,J19447,8,3,108,324,0,0,273,7696586,1022230
08-03-2021 02:00,0.8665,1399.709833,0.1965,-0.018166667,36.99416667,37,29.99266667,30,2.177833333,344.4428333,541.257,700.6441667,60.6565,65.94816667,86.149,2.52E+18,4080.893333,1305.633167,1335.0195,1339.921667,1340,1295.814333,1295.859833,1289.366833,1313.6355,1242.230167,1510.841667,1577.452333,1101.44,1413.663667,1361.624667,614.8843333,3207.594167,2392.482,544.962,74.82783333,5600.104333,848.2915,70.74333333,2.28,0.253,8.243333333,2.156666667,12.53166667,0.615,0.102333333,2.488183333,22,,86.17,0.47,J19447,28,2400,F1T0447QKPQ000001X,J19447,8,3,108,324,0,0,273,7696586,1022230
08-03-2021 03:00,0.868666667,1399.331333,0.161,-0.018333333,36.98883333,37,29.99616667,30,2.177166667,346.9408333,544.0806667,702.955,63.02516667,67.9225,87.80416667,2.52E+18,4081.2045,1305.793667,1334.936167,1340.083667,1340,1296.1185,1295.0785,1289.395667,1312.965333,1242.104833,1513.100833,1577.305667,1101.44,1413.514167,1364.1225,614.7215,3208.563833,2390.974167,547.464,75.97133333,5599.574167,850.1305,70.74333333,2.28,0.253,8.243333333,2.156666667,12.53166667,0.615,0.102333333,2.488183333,22,,86.17,0.47,J19447,29,2600,F1T0447QKPQ000001X,J19447,8,3,108,324,0,0,273,7696586,1022230
08-03-2021 04:00,0.843833333,1398.603667,0.159166667,-0.014333333,37.00966667,37,30.004,30,2.176666667,349.8975,547.4688333,705.8245,65.272,70.45533333,90.36766667,2.52E+18,4081.240167,1304.8675,1334.901,1339.518167,1340,1296.407333,1296.146833,1289.689,1313.1665,1242.079,1514.4075,1577.315833,1101.44,1413.540333,1365.504333,614.5405,3208.927667,2391.979833,550.7468333,78.571,5600.847667,852.7626667,70.74333333,2.28,0.253,8.243333333,2.156666667,12.53166667,0.615,0.102333333,2.488183333,22,,86.17,0.47,J19447,25,2300,F1T0447QKPQ000001X,J19447,8,3,108,324,0,0,273,7696586,1022230
08-03-2021 05:00,0.805666667,1398.044167,0.154833333,-0.025333333,36.99733333,37,29.99116667,30,2.1775,350.916,547.9755,705.6765,67.538,72.332,91.536,2.52E+18,4081.248667,1304.543167,1335.023667,1339.511833,1340,1297.157833,1296.240667,1290.511,1314.005167,1242.264333,1511.788,1577.378,1101.44,1413.836167,1361.216833,605.6721667,3211.027667,2387.906333,551.5326667,80.045,5599.009333,852.6165,70.74333333,2.28,0.253,8.243333333,2.156666667,12.53166667,0.615,0.102333333,2.488183333,22,,86.17,0.47,J19447,28,2500,F1T0447QKPQ000001X,J19447,8,3,108,324,0,0,273,7696586,1022230
08-03-2021 06:00,0.771833333,1397.136167,0.145666667,-0.057,37.006,37,30.01416667,30,2.176333333,352.5928333,549.3293333,705.9996667,70.96233333,75.65133333,94.64033333,2.52E+18,4081.089667,1305.822,1334.996333,1340.403833,1340,1297.575,1295.69,1290.958,1314.006667,1242.1455,1513.247,1577.9615,1101.44,1414.109667,1361.0165,603.9371667,3215.545667,2385.658333,551.5961667,82.854,5601.350667,853.4445,70.74333333,2.28,0.253,8.243333333,2.156666667,12.53166667,0.615,0.102333333,2.488183333,22,,86.17,0.47,J19447,28,2300,F1T0447QKPQ000001X,J19447,8,3,108,324,0,0,273,7696586,1022230
08-03-2021 07:00,0.742,1397.9645,0.202833333,-0.008833333,36.9945,37,29.99166667,30,2.1765,355.4756667,551.8696667,708.022,73.36816667,78.376,97.683,2.52E+18,4081.034,1306.15,1335.031333,1339.885667,1340,1298.324333,1295.756167,1290.888167,1313.586667,1242.147833,1510.909,1578.37,1101.44,1414.283833,1359.240333,598.7993333,3217.004167,2381.831667,554.2675,85.82,5598.8015,855.1201667,70.74333333,2.28,0.253,8.243333333,2.156666667,12.53166667,0.615,0.102333333,2.488183333,22,,86.17,0.47,J19447,25,2400,F1T0447QKPQ000001X,J19447,8,3,108,324,0,0,273,7696586,1022230
08-03-2021 08:00,0.720166667,1399.604333,0.206833333,-0.05,37.016,37,30.024,30,2.177166667,352.3221667,548.1176667,703.3096667,73.4955,78.81416667,98.38416667,2.52E+18,4080.924333,1304.858,1334.953167,1339.789,1340,1298.525167,1295.5535,1290.942,1313.133167,1242.369667,1509.1765,1576.863,1101.44,1414.443,1356.058167,596.5535,3221.14,2378.022333,551.0608333,87.015,5599.007,852.3398333,70.74333333,2.28,0.253,8.243333333,2.156666667,12.53166667,0.615,0.102333333,2.488183333,22,,86.17,0.46,J19447,27,2400,F1T0447QKPQ000001X,J19447,8,3,108,324,0,0,273,7696586,1022230
08-03-2021 10:00,0.676833333,1397.991,0.199833333,-0.062833333,36.97366667,37,29.99916667,30,2.175833333,353.9163333,549.2751667,703.4848333,76.9,82.376,102.1431667,2.52E+18,4080.783667,1306.349333,1334.965333,1339.793833,1340,1298.864,1295.419,1290.590833,1312.643333,1242.611167,1508.739333,1575.112333,1101.44,1414.0125,1354.437667,603.7888333,3226.783333,2374.461167,551.6561667,90.5325,5601.16,852.7478333,70.74333333,2.28,0.253,8.243333333,2.156666667,12.53166667,0.615,0.102333333,2.488183333,22,,86.17,0.46,J19447,22,1700,F1T0447QKPQ000001X,J19447,8,3,108,324,0,0,273,7696586,1022230
08-03-2021 11:00,0.6675,1398.1765,0.196833333,0.008,37.0035,37,30.00066667,30,2.176333333,355.9481667,551.7673333,705.6691667,77.81333333,82.82766667,102.0926667,2.52E+18,4080.716833,1307.532,1335.061167,1340.250667,1340,1298.093,1296.856167,1290.5385,1313.2215,1242.592167,1514.770833,1577.182167,1101.44,1413.948667,1358.615833,607.9863333,3224.364,2375.276,552.9528333,90.6225,5599.464167,854.867,70.74333333,2.28,0.253,8.243333333,2.156666667,12.53166667,0.615,0.102333333,2.488183333,22,,86.17,0.46,J19447,21,1700,F1T0447QKPQ000001X,J19447,8,3,108,324,0,0,273,7696586,1022230
08-03-2021 12:00,0.671,1398.561167,0.184333333,-0.027833333,36.98533333,37,29.99916667,30,2.177,355.0586667,551.2695,705.9565,77.45866667,83.03616667,102.9708333,2.52E+18,4080.6895,1308.069167,1334.963833,1339.4765,1340,1297.177667,1297.900833,1290.2535,1313.808333,1242.543,1512.6205,1577.9795,1101.44,1413.971667,1358.025333,605.0045,3224.663,2375.7655,553.3828333,91.47466667,5600.301167,854.1846667,70.74333333,2.28,0.253,8.243333333,2.156666667,12.53166667,0.615,0.102333333,2.488183333,22,,86.17,0.46,J19447,20,1700,F1T0447QKPQ000001X,J19447,8,3,108,324,0,0,273,7696586,1022230
08-03-2021 13:00,0.686440678,1398.591695,0.214067797,-0.022542373,37.00423729,37,30.0020339,30,2.176779661,354.9037288,551.8410169,707.1232203,74.35983051,80.17016949,100.3442373,2.52E+18,4080.693051,1307.475085,1335.034746,1338.21322,1340,1296.173729,1298.222881,1289.532034,1313.485085,1242.711356,1513.280339,1577.987119,1101.44,1414.324746,1358.880678,604.4337288,3221.726441,2379.724746,553.7498305,89.62135593,5601.395424,855.4208475,70.74333333,2.28,0.253,8.243333333,2.156666667,12.53166667,0.615,0.102333333,2.488183333,22,,86.17,0.46,J19447,23,1800,F1T0447QKPQ000001X,J19447,8,3,108,324,0,0,273,7696586,1022230
08-03-2021 14:00,0.716166667,1397.593833,0.209,0.021333333,37.00783333,37,30.00633333,30,2.177333333,352.9168333,550.6563333,705.5936667,70.98633333,76.963,97.223,2.52E+18,4080.696667,1305.6195,1334.901333,1337.518333,1340,1297.051,1296.574333,1289.9735,1313.302333,1242.923833,1511.619833,1578.0935,1101.44,1414.5855,1357.288833,600.6585,3218.899333,2384.752333,552.8278333,86.766,5603.824333,855.0061667,70.74333333,2.28,0.253,8.243333333,2.156666667,12.53166667,0.615,0.102333333,2.488183333,22,,86.17,0.46,J19447,19,1600,F1T0447QKPQ000001X,J19447,8,3,108,324,0,0,273,7696586,1022230
08-03-2021 15:00,0.733666667,1397.03,0.2015,-0.014666667,36.99616667,37,29.99766667,30,2.1785,351.2601667,549.1605,703.4126667,68.1325,73.8605,93.73483333,2.52E+18,4080.733333,1303.205833,1335.084167,1337.543,1340,1297.9825,1295.8615,1290.1815,1312.876333,1243.540833,1510.675167,1577.594,1101.44,1414.564833,1357.151667,599.8658333,3216.171333,2385.315,550.972,83.4535,5601.6355,853.9355,70.74333333,2.28,0.253,8.243333333,2.156666667,12.53166667,0.615,0.102333333,2.488183333,22,,86.17,0.46,J19447,23,1700,F1T0447QKPQ000001X,J19447,8,3,108,324,0,0,273,7696586,1022230
08-03-2021 16:00,0.732833333,1397.830333,0.200166667,-0.024666667,36.98916667,37,29.99316667,30,2.179,351.5301667,548.622,702.0295,69.06783333,73.938,93.07116667,2.52E+18,4080.829,1303.717667,1335.094833,1338.433,1340,1298.845167,1295.663333,1290.5075,1312.650667,1243.426833,1509.261167,1576.744,1101.44,1414.589667,1356.049333,599.5273333,3216.286167,2384.408667,549.572,81.98716667,5600.7015,852.5436667,70.74333333,2.28,0.253,8.243333333,2.156666667,12.53166667,0.615,0.102333333,2.488183333,22,,86.17,0.46,J19447,23,1900,F1T0447QKPQ000001X,J19447,8,3,108,324,0,0,273,7696586,1022230
08-03-2021 18:00,0.784,1397.805833,0.213833333,-0.060166667,36.997,37,29.97966667,30,2.1785,352.7915,552.123,705.7553333,68.407,73.96733333,94.09066667,2.52E+18,4080.830167,1307.242167,1334.974333,1339.632833,1340,1299.943833,1295.696667,1290.098,1312.306,1243.130667,1510.5375,1576.107167,1101.44,1413.857,1360.4085,600.3535,3215.425833,2384.041667,553.0613333,82.9655,5599.3715,854.9748333,70.74333333,2.28,0.253,8.243333333,2.156666667,12.53166667,0.615,0.102333333,2.488183333,22,,86.17,0.46,J19447,29,1800,F1T0447QKPQ000001X,J19447,8,3,108,324,0,0,273,7696586,1022230
08-03-2021 19:00,0.786333333,1398.376167,0.212333333,0.021,37.017,37,29.99766667,30,2.1785,352.4435,552.3036667,705.7878333,67.62516667,72.84683333,92.54116667,2.52E+18,4080.808833,1306.691833,1334.9505,1339.962667,1340,1300.102833,1295.2005,1289.523,1312.088833,1242.972167,1511.994667,1576.475,1101.44,1413.724167,1360.652833,594.6711667,3213.535833,2385.086333,552.9391667,81.491,5598.673,855.5776667,70.74333333,2.28,0.253,8.243333333,2.156666667,12.53166667,0.615,0.102333333,2.488183333,22,,86.17,0.46,J19447,27,1800,F1T0447QKPQ000001X,J19447,8,3,108,324,0,0,273,7696586,1022230
08-03-2021 20:00,0.793,1398.272167,0.191166667,-0.051333333,37.005,37,30.00683333,30,2.178833333,351.267,550.544,703.4466667,66.01533333,71.50933333,91.23733333,2.52E+18,4080.8,1305.1765,1334.953833,1338.870667,1340,1300.309167,1295.077167,1289.409,1311.7925,1242.823667,1512.9705,1576.234333,1101.44,1413.363,1361.337667,595.1143333,3212.5495,2387.528333,550.8803333,80.35366667,5600.021667,854.4693333,70.74333333,2.28,0.253,8.243333333,2.156666667,12.53166667,0.615,0.102333333,2.488183333,22,,86.17,0.46,J19447,24,1600,F1T0447QKPQ000001X,J19447,8,3,108,324,0,0,273,7696586,1022230
08-03-2021 21:00,0.785,1398.0375,0.216666667,-0.141666667,37.00366667,37,30.01583333,30,2.178833333,349.9218333,549.2096667,702.153,64.5055,69.93633333,89.7695,2.52E+18,4080.945167,1302.8045,1335.131667,1337.881667,1340,1300.929333,1295.374,1289.739833,1311.924,1242.783833,1509.541833,1575.274,1101.44,1413.069167,1359.860333,601.2725,3211.685,2389.036667,549.7665,78.9365,5600.724,853.8631667,70.74333333,2.28,0.253,8.243333333,2.156666667,12.53166667,0.615,0.102333333,2.488183333,22,,86.17,0.46,J19447,28,1700,F1T0447QKPQ000001X,J19447,8,3,108,324,0,0,273,7696586,1022230
08-03-2021 22:00,0.784833333,1398.883667,0.193666667,-0.009666667,36.99483333,37,29.99783333,30,2.178833333,351.2448333,551.368,704.1508333,63.65266667,69.06283333,88.89583333,2.52E+18,4080.996333,1303.8395,1334.904333,1338.764,1340,1301.317333,1295.378667,1290.1735,1312.1775,1242.459333,1514.726333,1575.386167,1101.44,1412.614333,1364.872667,607.6255,3206.684667,2392.665167,551.0186667,77.823,5599.375167,855.8936667,70.74333333,2.28,0.253,8.243333333,2.156666667,12.53166667,0.615,0.102333333,2.488183333,22,,86.17,0.46,J19447,24,1900,F1T0447QKPQ000001X,J19447,8,3,108,324,0,0,273,7696586,1022230
08-03-2021 23:00,0.783166667,1398.641333,0.210166667,-0.042166667,37.0015,37,29.98283333,30,2.179,350.6516667,551.5641667,704.4165,62.57816667,68.06866667,87.98833333,2.52E+18,4080.989167,1303.863833,1335.094167,1338.9985,1340,1301.582833,1295.020333,1290.143167,1312.376667,1242.393833,1514.283667,1575.991167,1101.44,1412.546667,1364.567667,601.7828333,3205.716833,2393.913667,552.2985,76.9765,5599.618833,856.2173333,70.74333333,2.28,0.253,8.243333333,2.156666667,12.53166667,0.615,0.102333333,2.488183333,22,,86.17,0.46,J19447,23,1700,F1T0447QKPQ000001X,J19447,8,3,108,324,0,0,273,7696586,1022230
09-03-2021 00:00,0.804666667,1399.087833,0.2005,-0.022166667,37.03166667,37,30.0145,30,2.179,347.726,547.2596667,699.5061667,60.784,66.53266667,86.79366667,2.52E+18,4081.116,1304.664167,1334.849167,1339.507667,1340,1301.417667,1294.330333,1290.1605,1312.0735,1242.408333,1508.800667,1575.6245,1101.44,1412.582167,1362.256667,606.012,3207.3145,2390.469,547.798,75.71466667,5597.5755,852.5801667,71.59333333,1.773333333,0.067,9.41,2.336666667,13.67833333,0.243333333,0.154666667,2.5012,26.16666667,,86.17,0.46,J19447,24,1400,F1T0447QKPQ000001X,J19447,8,3,108,324,0,0,273,7696586,1022230
