Repository: RitwikKhandelwal/Piramal-Kosamba

File: 2. Efficiency/45tpd/1. Flat Files/Amber_B4.csv (part 18 of 21)
op temp Process value,Recuprator Right Bottom temp Process value,Recuprator Right Middle temp Process value,Recuprator Right top temp Process value,Row Key,Total cold air flow  Process value,B4 A front bottom temp Process value,B4 A Front Top temp Process value,B4 A Front Top temp Set Value,B4 B front bottom temp Process value,B4 B Front Top temp Process value,B4 B Front Top temp Set Value,B4 Middle bottom temp Process value,B4 Rear Bottom temp Process value,B4 Rear Top temp Process value,Melter Bottom 1 temp Process value,Melter Bottom 2 temp Process value,Melter Bottom 3 temp Process value,Melter Bottom 4 temp Process value,Melter Bottom 5 temp Process value,Melter Crown 1 temp Process value,Melter Crown 2 temp Process value,Riser temp( not available) Process value,Thraot Sleeper Process value,west gas channel right side Process value,Total gas flow Process value,Total hot air left Process value,Total hot air right Process value,Total hot air left temp Process value,Total hot air right temp Process value,Total hot air Process value,Thermocouple stack ( Chimney) left Process value,chem_comp_SiO2,chem_comp_Al2O3,chem_comp_Fe2O3,chem_comp_CaO,chem_comp_MgO,chem_comp_Na2O,chem_comp_K2O,chem_comp_SO3,physical_test_density_gm_cc,physical_test_seed_count_result,Unnamed: 72,DPR Eff,ActDrw(Ton),JobNumber,DefectCountSum,SampleSizeSum,FGCode,Number,NumberOfSection,NumberOfGob,GobCutPerMinute,ISMachineActualSpeed,GobWeightLow,GobWeightHigh,GlassDraw,PackedQunatity,ProductionOrderNumber
20-08-2021 19:00,1.104,1394.6145,0.139166667,-0.0115,39.59616667,39,29.997,30,29.99533333,30,2.156666667,356.012,503.8125,700.5206667,56.51783333,64.44433333,82.624,2.52E+18,4080.724167,1362.285833,1425.006833,1425,1361.624833,1435.006,1435,1379.082667,1368.982333,1464.730833,1034.606833,1002.790333,1086.363667,1126.113833,948.9138333,1473.683,1563.3765,1101.44,1067.568333,924.6363333,596.4878333,3151.047833,2496.806333,538.4986667,76.62683333,5647.776833,826.9571667,71.635,1.771666667,0.066416667,9.351666667,2.361666667,13.68,0.251666667,0.154166667,2.501366667,27.33333333,,84.33,0.55,J22365,23,2100,A1T0443QKPQ000002X,J22365,6,3,168,504,0,0,69.38,3392775,1025292
20-08-2021 20:00,1.104166667,1394.4035,0.147833333,-0.016833333,39.442,39,30.02983333,30,29.9645,30,2.1565,359.3733333,507.9306667,706.6588333,56.3325,64.43766667,82.78666667,2.52E+18,4080.715333,1362.167333,1425.004,1425,1362.248333,1435.009667,1435,1379.1205,1369.141,1465.006,1034.310333,1002.9225,1086.3185,1126.3835,948.8643333,1468.932333,1561.167833,1101.44,1067.4605,925.0098333,597.8356667,3147.217833,2502.714333,543.1471667,76.74583333,5649.967167,831.787,71.635,1.771666667,0.066416667,9.351666667,2.361666667,13.68,0.251666667,0.154166667,2.501366667,27.33333333,,84.33,0.55,J22365,28,2200,A1T0443QKPQ000002X,J22365,6,3,168,504,0,0,69.38,3392775,1025292
20-08-2021 21:00,1.098166667,1394.070167,0.148166667,0.104666667,39.61083333,39,29.98916667,30,29.998,30,2.157333333,360.3645,508.772,707.2525,56.85133333,64.661,82.66483333,2.52E+18,4080.684,1361.787833,1425.010333,1425,1362.485167,1434.998667,1435,1379.227167,1368.984667,1464.887667,1034.065833,1002.2155,1086.790333,1126.935833,949.0046667,1470.442833,1561.450833,1101.44,1067.568,924.069,596.7661667,3146.715333,2503.873,543.7898333,76.52366667,5650.774667,831.224,71.635,1.771666667,0.066416667,9.351666667,2.361666667,13.68,0.251666667,0.154166667,2.501366667,27.33333333,,84.33,0.55,J22365,27,2600,A1T0443QKPQ000002X,J22365,6,3,168,504,0,0,69.38,3392775,1025292
20-08-2021 22:00,1.099333333,1393.45,0.158333333,-0.0775,39.67416667,39,29.98316667,30,29.99316667,30,2.156,365.476,515.7736667,716.0131667,56.6035,64.58233333,82.6905,2.52E+18,4080.715667,1361.513,1425.006167,1425,1362.761667,1435.024,1435,1379.131167,1369.427833,1465.187667,1033.811167,1001.7335,1087.367167,1126.8515,948.9958333,1466.652667,1561.632,1101.44,1067.391167,925.0466667,597.1023333,3139.029,2511.617833,550.4035,76.6895,5650.6995,838.7165,71.635,1.771666667,0.066416667,9.351666667,2.361666667,13.68,0.251666667,0.154166667,2.501366667,27.33333333,,84.33,0.55,J22365,29,2200,A1T0443QKPQ000002X,J22365,6,3,168,504,0,0,69.38,3392775,1025292
20-08-2021 23:00,1.115333333,1393.385667,0.155333333,-0.096666667,39.61366667,39,30.0035,30,30.02,30,2.156833333,367.7178333,519.4313333,721.0833333,56.74383333,64.752,83.1365,2.52E+18,4080.631,1362.445,1424.9955,1425,1362.450167,1434.998333,1435,1378.818333,1369.107167,1465.1265,1033.894833,1002.456167,1087.583,1126.647333,948.9306667,1468.321,1562.612833,1101.44,1067.453833,925.8616667,594.9525,3136.921833,2515.216167,556.0135,76.84183333,5652.269667,842.1385,71.635,1.771666667,0.066416667,9.351666667,2.361666667,13.68,0.251666667,0.154166667,2.501366667,27.33333333,,80.95,0.56,J22365,23,2200,A1T0443QKPQ000002X,J22365,6,3,168,504,0,0,69.38,3392775,1025292
21-08-2021 00:00,1.118,1393.564,0.141666667,-0.021166667,39.5835,39,30.00133333,30,30.01083333,30,2.157,363.0063333,510.0295,710.2433333,56.53883333,64.55616667,82.9195,2.52E+18,4080.649667,1362.840333,1424.980167,1425,1362.233833,1435.001667,1435,1378.825,1368.5185,1464.828833,1034.393833,1003.127667,1087.657167,1126.809167,948.9866667,1467.9015,1561.569,1101.44,1067.554833,925.7736667,592.717,3144.7965,2503.574833,547.258,76.875,5648.350667,833.2,70.75666667,2.313333333,0.275,8.293333333,2.166666667,12.46333333,0.588333333,0.100333333,2.486866667,22.33333333,,80.95,0.56,J22365,26,2400,A1T0443QKPQ000002X,J22365,6,3,168,504,0,0,69.38,3392775,1025292
21-08-2021 02:00,1.081833333,1393.3675,0.152333333,-0.011,39.52583333,39,30.019,30,30.0185,30,2.157166667,365.732,513.3783333,713.251,55.42983333,63.39666667,81.5205,2.52E+18,4080.6625,1362.761,1425.005167,1425,1362.406667,1435.001833,1435,1378.297833,1367.448667,1465.086167,1035.618167,1004.526167,1086.672167,1127.188333,949.1961667,1468.567833,1561.918667,1101.44,1067.796333,924.1105,592.6438333,3140.9745,2510.5155,550.5386667,75.7895,5651.46,835.7023333,70.75666667,2.313333333,0.275,8.293333333,2.166666667,12.46333333,0.588333333,0.100333333,2.486866667,22.33333333,,84.33,0.56,J22365,42,3200,A1T0443QKPQ000002X,J22365,6,3,168,504,0,0,69.38,3392775,1025292
21-08-2021 03:00,1.067333333,1393.106833,0.171333333,-0.045833333,39.50966667,39,30.00166667,30,30.01916667,30,2.156166667,365.4306667,512.0846667,710.1585,55.60116667,63.17766667,80.58916667,2.52E+18,4080.6,1362.118833,1424.998,1425,1362.405833,1434.9845,1435,1377.154,1366.718667,1464.995333,1036.1425,1004.684,1086.4055,1127.520167,949.2238333,1466.088667,1561.290667,1101.44,1067.930833,921.8423333,595.5171667,3141.3585,2507.124667,546.9005,74.95466667,5648.485833,833.729,70.75666667,2.313333333,0.275,8.293333333,2.166666667,12.46333333,0.588333333,0.100333333,2.486866667,22.33333333,,84.33,0.56,J22365,41,3100,A1T0443QKPQ000002X,J22365,6,3,168,504,0,0,69.38,3392775,1025292
21-08-2021 04:00,1.079666667,1392.9205,0.161666667,-0.0395,39.591,39,29.99833333,30,30.01666667,30,2.156,370.4663333,521.2758333,722.6131667,56.20966667,63.77366667,80.924,2.52E+18,4080.604333,1361.194333,1425.006667,1425,1361.9485,1435.008,1435,1377.135167,1368.118333,1465.246667,1036.653167,1004.717167,1086.5215,1128.066833,949.3566667,1465.882,1562.516,1101.44,1068.233,921.4198333,596.9211667,3132.454667,2516.7245,557.0793333,75.14516667,5649.188667,844.0836667,70.75666667,2.313333333,0.275,8.293333333,2.166666667,12.46333333,0.588333333,0.100333333,2.486866667,22.33333333,,84.33,0.56,J22365,29,2200,A1T0443QKPQ000002X,J22365,6,3,168,504,0,0,69.38,3392775,1025292
21-08-2021 05:00,1.084,1392.382,0.179,-0.062666667,39.19283333,39,30.01533333,30,30.0035,30,2.157,368.9941667,516.693,719.371,56.26,63.82633333,80.99533333,2.52E+18,4080.5975,1361.329,1424.9915,1425,1361.730167,1435.005333,1435,1377.3,1367.830167,1464.5265,1037.060333,1004.253833,1086.813833,1128.450667,949.374,1466.468833,1563.957,1101.44,1068.413833,921.4698333,590.193,3136.218333,2513.806667,554.604,75.35083333,5649.938833,842.4446667,70.75666667,2.313333333,0.275,8.293333333,2.166666667,12.46333333,0.588333333,0.100333333,2.486866667,22.33333333,,84.33,0.56,J22365,27,1700,A1T0443QKPQ000002X,J22365,6,3,168,504,0,0,69.38,3392775,1025292
21-08-2021 06:00,1.076666667,1391.185667,0.179833333,0.0265,39.36583333,39,30.048,30,30.01333333,30,2.157333333,369.5073333,517.2331667,720.1525,56.174,63.70266667,80.84583333,2.52E+18,4080.6605,1361.315833,1424.985167,1425,1361.717833,1434.9915,1435,1377.438,1367.895667,1465.026667,1037.595,1004.778167,1086.987333,1128.754167,949.3985,1466.4985,1564.853833,1101.44,1068.502,921.2861667,587.0395,3135.194333,2512.348833,555.0823333,75.24666667,5647.668667,841.6773333,70.75666667,2.313333333,0.275,8.293333333,2.166666667,12.46333333,0.588333333,0.100333333,2.486866667,22.33333333,,84.33,0.56,J22365,32,2400,A1T0443QKPQ000002X,J22365,6,3,168,504,0,0,69.38,3392775,1025292
21-08-2021 07:00,1.066833333,1390.469,0.1655,-0.066833333,39.2765,39,30.0225,30,30.02533333,30,2.157166667,364.9085,509.1191667,710.1366667,56.3345,63.69783333,80.49966667,2.52E+18,4080.689167,1361.3225,1425.003167,1425,1362.941167,1434.994,1435,1378.333167,1369.315833,1465.112,1038.213167,1006.729,1087.057333,1128.809667,949.4263333,1471.048333,1566.080167,1101.44,1068.522833,919.1903333,584.116,3142.561,2508.958167,546.6081667,74.96766667,5651.740667,834.2883333,70.75666667,2.313333333,0.275,8.293333333,2.166666667,12.46333333,0.588333333,0.100333333,2.486866667,22.33333333,,80.95,0.56,J22365,30,2000,A1T0443QKPQ000002X,J22365,6,3,168,504,0,0,69.38,3392775,1025292
21-08-2021 08:00,1.075833333,1390.652667,0.156333333,-0.062833333,39.25133333,39,29.98966667,30,30.01366667,30,2.158,366.0491667,510.2433333,711.5265,56.67183333,64.025,80.86283333,2.52E+18,4080.724667,1361.7065,1425.005833,1425,1363.2785,1435.015667,1435,1378.508167,1368.946333,1464.8695,1038.1425,1008.494833,1087.218333,1128.6195,949.43,1463.715,1564.651167,1101.44,1068.523667,919.4971667,585.7133333,3142.1495,2506.16,547.1311667,75.13533333,5648.198,835.1225,70.75666667,2.313333333,0.275,8.293333333,2.166666667,12.46333333,0.588333333,0.100333333,2.486866667,22.33333333,,80.95,0.56,J22365,28,2100,A1T0443QKPQ000002X,J22365,6,3,168,504,0,0,69.38,3392775,1025292
21-08-2021 10:00,1.0685,1391.417333,0.154833333,-0.0825,39.5975,39,30.01033333,30,30.00416667,30,2.1575,366.047,509.7865,710.7255,58.91766667,66.0835,82.76733333,2.52E+18,4080.729667,1361.186667,1424.978667,1425,1362.9445,1434.976667,1435,1378.3545,1369.394833,1465.191,1036.9105,1009.368667,1088.0235,1127.376,949.8011667,1470.789333,1566.438,1101.44,1068.534833,916.1155,582.1791667,3146.2305,2506.050833,546.527,76.788,5652.231,833.6345,70.75666667,2.313333333,0.275,8.293333333,2.166666667,12.46333333,0.588333333,0.100333333,2.486866667,22.33333333,,80.95,0.56,J22365,32,2700,A1T0443QKPQ000002X,J22365,6,3,168,504,0,0,69.38,3392775,1025292
21-08-2021 11:00,1.052166667,1391.469167,0.162,-0.061833333,39.599,39,30.01183333,30,30.01983333,30,2.157333333,361.7816667,503.8435,703.3923333,59.1195,66.31933333,83.0255,2.52E+18,4080.7025,1361.156167,1425.0345,1425,1361.954,1435.015667,1435,1378.334,1369.093,1464.848667,1036.456833,1009.410833,1088.4865,1126.860333,949.7998333,1468.813667,1565.8135,1101.44,1068.363833,912.2426667,580.4105,3152.053167,2494.6835,540.6546667,77.2325,5646.810667,827.3528333,70.75666667,2.313333333,0.275,8.293333333,2.166666667,12.46333333,0.588333333,0.100333333,2.486866667,22.33333333,,84.33,0.56,J22365,36,3200,A1T0443QKPQ000002X,J22365,6,3,168,504,0,0,69.38,3392775,1025292
21-08-2021 12:00,1.066333333,1392.4645,0.164166667,0.006833333,39.576,39,30.0265,30,30.03816667,30,2.1575,360.4281667,503.1713333,701.3116667,59.5705,66.90916667,83.72483333,2.52E+18,4080.708167,1361.600667,1424.955667,1425,1361.844333,1434.990833,1435,1378.224,1369.4445,1464.917833,1035.955167,1009.900667,1089.224,1126.744167,949.8473333,1468.5385,1562.889833,1101.44,1068.607167,912.245,582.9658333,3154.4765,2494.626667,538.2541667,77.666,5649.280167,824.9481667,70.75666667,2.313333333,0.275,8.293333333,2.166666667,12.46333333,0.588333333,0.100333333,2.486866667,22.33333333,,84.33,0.56,J22365,31,2900,A1T0443QKPQ000002X,J22365,6,3,168,504,0,0,69.38,3392775,1025292
21-08-2021 13:00,1.098833333,1393.447167,0.173666667,0.0225,39.63616667,39,30.01116667,30,30.02316667,30,2.158,361.121,504.1996667,703.3618333,58.703,66.4305,84.05633333,2.52E+18,4080.752833,1362.304333,1425.006333,1425,1362.233333,1435.026333,1435,1378.461,1369.166,1465.026667,1035.203333,1009.1985,1090.243,1125.899,949.8416667,1468.938,1563.679333,1101.44,1068.887,914.4315,586.3298333,3153.6065,2497.519833,539.4545,77.92733333,5650.954167,826.8113333,70.75666667,2.313333333,0.275,8.293333333,2.166666667,12.46333333,0.588333333,0.100333333,2.486866667,22.33333333,,84.33,0.56,J22365,30,2700,A1T0443QKPQ000002X,J22365,6,3,168,504,0,0,69.38,3392775,1025292
21-08-2021 14:00,1.121166667,1392.783833,0.1775,0.017833333,39.71233333,39,30.0075,30,29.99683333,30,2.157833333,365.3433333,510.6758333,711.1295,58.85766667,66.68933333,84.92466667,2.52E+18,4080.8095,1362.670667,1424.986333,1425,1363,1434.971667,1435,1379.069333,1369.260167,1465.323667,1034.730833,1007.718,1091.335,1125.276667,949.9991667,1466.626667,1565.212833,1101.44,1069.04,916.4488333,585.0941667,3148.9375,2502.058167,546.1253333,78.40066667,5651.105333,833.5278333,70.75666667,2.313333333,0.275,8.293333333,2.166666667,12.46333333,0.588333333,0.100333333,2.486866667,22.33333333,,84.33,0.56,J22365,34,3000,A1T0443QKPQ000002X,J22365,6,3,168,504,0,0,69.38,3392775,1025292
21-08-2021 15:00,1.101666667,1392.826333,0.146333333,0.0125,39.74416667,39,30.03783333,30,30.00783333,30,2.1585,355.949,501.134,698.5165,58.2295,66.15933333,84.42566667,2.52E+18,4080.848667,1363.166833,1425.004333,1425,1364.268833,1435.032167,1435,1379.201833,1368.462833,1464.7245,1034.280333,1005.933333,1091.839167,1124.854167,950.1166667,1464.384167,1565.073167,1101.44,1069.08,910.9563333,585.3228333,3158.573833,2490.697167,538.4198333,78.37533333,5649.254,822.9491667,70.75666667,2.313333333,0.275,8.293333333,2.166666667,12.46333333,0.588333333,0.100333333,2.486866667,22.33333333,,84.33,0.56,J22365,26,2300,A1T0443QKPQ000002X,J22365,6,3,168,504,0,0,69.38,3392775,1025292
21-08-2021 16:00,1.0925,1392.924,0.155333333,0.029333333,39.74566667,39,29.9795,30,30.03783333,30,2.1585,350.0731667,492.8726667,687.2078333,57.844,65.4925,83.30883333,2.52E+18,4080.946,1362.736833,1425.046667,1425,1364.887833,1434.972667,1435,1378.602667,1368.426,1464.973833,1033.963333,1004.598,1091.964833,1124.856167,950.341,1461.9475,1561.671833,1101.44,1069.1035,908.4348333,591.2771667,3164.8855,2483.644167,527.371,77.322,5648.461667,814.3796667,70.75666667,2.313333333,0.275,8.293333333,2.166666667,12.46333333,0.588333333,0.100333333,2.486866667,22.33333333,,80.95,0.56,J22365,31,2600,A1T0443QKPQ000002X,J22365,6,3,168,504,0,0,69.38,3392775,1025292
21-08-2021 18:00,1.130666667,1393.677,0.150833333,0.0145,39.61316667,39,29.9425,30,30.07433333,30,2.1565,353.2366667,499.7508333,695.3828333,57.45616667,65.27933333,83.3545,2.52E+18,4080.966167,1363.617,1424.997,1425,1366.094833,1434.9735,1435,1379.054833,1369.248833,1465.393833,1033.023167,1002.345,1091.585667,1124.695333,950.4923333,1475.311667,1561.249833,1101.44,1069.339333,911.3781667,594.2373333,3159.301833,2492.091833,533.0035,77.18233333,5651.2385,820.4703333,70.75666667,2.313333333,0.275,8.293333333,2.166666667,12.46333333,0.588333333,0.100333333,2.486866667,22.33333333,,80.95,0.56,J22365,26,2000,A1T0443QKPQ000002X,J22365,6,3,168,504,0,0,69.38,3392775,1025292
21-08-2021 19:00,1.172166667,1393.659833,0.1615,-0.02,39.65616667,39,29.97683333,30,29.99183333,30,2.156166667,361.5278333,511.402,710.7231667,56.92066667,64.85616667,83.28216667,2.52E+18,4080.9415,1363.8965,1425.0055,1425,1366.1525,1435.013833,1435,1379.461833,1368.9225,1464.834833,1032.247833,999.5953333,1091.091167,1123.891,950.5563333,1472.1475,1562.484,1101.44,1069.311,914.6145,594.5195,3148.168333,2500.169,544.4941667,76.9255,5648.439,833.0646667,70.75666667,2.313333333,0.275,8.293333333,2.166666667,12.46333333,0.588333333,0.100333333,2.486866667,22.33333333,,84.33,0.56,J22365,29,2100,A1T0443QKPQ000002X,J22365,6,3,168,504,0,0,69.38,3392775,1025292
21-08-2021 20:00,1.174166667,1394.470167,0.156833333,-0.007666667,39.59266667,39,29.98933333,30,30.00983333,30,2.1565,371.3353333,520.776,722.0776667,57.49116667,65.3965,84.11,2.52E+18,4081.028167,1363.564833,1425.029833,1425,1366.100333,1435.000833,1435,1379.770167,1369.700667,1465.051167,1031.675,996.01,1090.603,1123.848333,950.6178333,1473.255167,1562.478,1101.44,1069.4395,915.3906667,590.1411667,3140.059833,2510.191333,555.3006667,77.389,5650.216667,841.2503333,70.75666667,2.313333333,0.275,8.293333333,2.166666667,12.46333333,0.588333333,0.100333333,2.486866667,22.33333333,,84.33,0.56,J22365,31,2500,A1T0443QKPQ000002X,J22365,6,3,168,504,0,0,69.38,3392775,1025292
21-08-2021 21:00,1.1485,1394.6695,0.154333333,-0.036166667,39.644,39,29.98966667,30,29.981,30,2.157666667,370.2351667,513.3096667,713.6098333,57.59,65.57983333,84.40433333,2.52E+18,4080.829,1363.255667,1424.992,1425,1366.293167,1435.018,1435,1379.838333,1369.248,1464.699667,1031.111333,991.55,1090.052167,1124.1555,950.7101667,1470.746333,1563.730167,1101.44,1069.338,917.7988333,580.2063333,3145.714667,2502.7605,552.7148333,77.96583333,5648.358,832.1556667,70.75666667,2.313333333,0.275,8.293333333,2.166666667,12.46333333,0.588333333,0.100333333,2.486866667,22.33333333,,84.33,0.56,J22365,28,2000,A1T0443QKPQ000002X,J22365,6,3,168,504,0,0,69.38,3392775,1025292
21-08-2021 22:00,1.131,1394.904667,0.153333333,0.0305,39.7355,39,29.9865,30,29.99866667,30,2.156833333,371.1293333,510.3743333,708.4493333,57.463,65.2985,83.6815,2.52E+18,4080.774,1363.7715,1425.008,1425,1366.651333,1434.998,1435,1379.677333,1369.383167,1465.134667,1030.828,987.661,1089.568167,1124.166833,950.7796667,1469.934833,1563.6755,1101.44,1069.1955,918.0313333,582.0468333,3149.5,2500.0985,546.0723333,77.38283333,5649.376,827.9191667,70.75666667,2.313333333,0.275,8.293333333,2.166666667,12.46333333,0.588333333,0.100333333,2.486866667,22.33333333,,84.33,0.56,J22365,29,2000,A1T0443QKPQ000002X,J22365,6,3,168,504,0,0,69.38,3392775,1025292
21-08-2021 23:00,1.12,1394.926833,0.159,-0.028833333,39.66816667,39,29.9475,30,29.9985,30,2.157333333,373.7975,514.293,714.1318333,57.07283333,65.0215,83.61566667,2.52E+18,4080.768,1363.545167,1424.981667,1425,1366.700333,1434.990167,1435,1379.660333,1369.392667,1464.8785,1030.797833,984.5515,1088.9445,1123.903,950.7998333,1471.377667,1565.202,1101.44,1069.168667,918.3311667,584.228,3145.111,2504.948,551.1348333,77.242,5650.021833,832.5633333,70.75666667,2.313333333,0.275,8.293333333,2.166666667,12.46333333,0.588333333,0.100333333,2.486866667,22.33333333,,84.33,0.56,J22365,27,1900,A1T0443QKPQ000002X,J22365,6,3,168,504,0,0,69.38,3392775,1025292
22-08-2021 00:00,1.133666667,1394.762167,0.1595,-0.0225,39.63483333,39,30.02366667,30,29.99016667,30,2.157666667,377.439,516.4983333,716.0526667,56.534,64.40066667,82.8835,2.52E+18,4080.736333,1363.140167,1424.981333,1425,1366.9015,1435.002833,1435,1379.591333,1368.743167,1465.168167,1030.565167,981.4975,1088.518,1123.936833,950.8471667,1469.186333,1564.852167,1101.44,1069.057833,919.169,588.8016667,3142.656833,2506.689,551.666,76.5485,5649.256167,835.3856667,71.60666667,1.773333333,0.066166667,9.306666667,2.388333333,13.71666667,0.236666667,0.155666667,2.501116667,23.66666667,,80.95,0.56,J22365,25,1900,A1T0443QKPQ000002X,J22365,6,3,168,504,0,0,69.38,3392775,1025292
22-08-2021 02:00,1.1525,1394.941167,0.161333333,-0.011166667,39.50183333,39,29.9855,30,29.97866667,30,2.157,381.98,520.2781667,720.5675,55.85233333,63.74283333,82.24466667,2.52E+18,4080.821,1364.054667,1424.957,1425,1366.742333,1435.029667,1435,1380.233833,1369.495667,1464.794833,1031.367333,976.6515,1088.454667,1124.369667,950.8136667,1468.708333,1564.910333,1101.44,1068.869667,920.2205,582.4518333,3138.823167,2510.134,556.6168333,75.74166667,5649.114,839.1813333,71.60666667,1.773333333,0.066166667,9.306666667,2.388333333,13.71666667,0.236666667,0.155666667,2.501116667,23.66666667,,84.33,0.56,J22365,25,2000,A1T0443QKPQ000002X,J22365,6,3,168,504,0,0,69.38,3392775,1025292
22-08-2021 03:00,1.144833333,1394.634833,0.154833333,-0.044,38.25033333,39,29.23683333,30,29.11866667,30,2.158333333,376.6216667,512.9735,711.5371667,55.19183333,63.13533333,81.80716667,2.52E+18,4080.767167,1364.564833,1425.016667,1425,1366.315833,1435.014167,1435,1380.821833,1369.590667,1465.445,1031.745,974.8605,1088.559667,1124.510167,950.7728333,1470.758,1565.4115,1101.44,1069.073,919.986,580.1813333,3146.046,2502.901667,550.0246667,75.54816667,5648.935167,831.0433333,71.60666667,1.773333333,0.066166667,9.306666667,2.388333333,13.71666667,0.236666667,0.155666667,2.501116667,23.66666667,,84.33,0.56,J22365,27,2100,A1T0443QKPQ000002X,J22365,6,3,168,504,0,0,69.38,3392775,1025292
22-08-2021 05:00,1.162333333,1395.084833,0.175333333,0.058833333,39.83016667,39,29.99666667,30,29.991,30,2.1565,382.9348333,518.376,718.0155,56.507,64.0805,82.5615,2.52E+18,4080.9805,1363.490833,1425.003167,1425,1365.4175,1434.9945,1435,1380.5165,1369.811167,1465.087,1031.669667,972.5715,1088.290833,1124.411667,950.6005,1470.710833,1566.376167,1101.44,1069.753167,919.3586667,579.6803333,3141.714167,2505.443667,552.3086667,75.59283333,5647.2365,837.6591667,71.60666667,1.773333333,0.066166667,9.306666667,2.388333333,13.71666667,0.236666667,0.155666667,2.501116667,23.66666667,,84.33,0.56,J22365,37,3200,A1T0443QKPQ000002X,J22365,6,3,168,504,0,0,69.38,3392775,1025292
22-08-2021 06:00,1.151666667,1394.928333,0.200333333,-0.028166667,39.483,39,29.98416667,30,30.02283333,30,2.156333333,386.11,525.5338333,724.4008333,56.73783333,64.6465,83.50533333,2.52E+18,4081.072333,1362.776167,1424.961167,1425,1364.667833,1435.002667,1435,1381.174333,1370.497,1465.054667,1031.471333,972.6661667,1088.083667,1124.5035,950.7558333,1469.836667,1566.022833,1101.44,1069.919,919.9368333,573.8136667,3137.6295,2513.151667,560.4095,76.71483333,5650.794333,842.339,71.60666667,1.773333333,0.066166667,9.306666667,2.388333333,13.71666667,0.236666667,0.155666667,2.501116667,23.66666667,,84.33,0.56,J22365,25,2000,A1T0443QKPQ000002X,J22365,6,3,168,504,0,0,69.38,3392775,1025292
22-08-2021 07:00,1.131166667,1394.88,0.164666667,-0.009666667,39.664,39,29.978,30,30.01916667,30,2.156666667,383.3541667,519.2741667,715.0488333,57.35866667,64.893,83.22633333,2.52E+18,4081.052833,1362.358,1425.0115,1425,1364.640833,1434.9595,1435,1381.015167,1370.550667,1465.111,1031.465667,973.2256667,1088.329333,1124.433833,950.8876667,1469.2425,1565.580667,1101.44,1070.160333,919.431,569.2801667,3143.8955,2505.270167,553.4208333,76.66433333,5649.181167,835.6476667,71.60666667,1.773333333,0.066166667,9.306666667,2.388333333,13.71666667,0.236666667,0.155666667,2.501116667,23.66666667,,84.33,0.55,J22365,21,1700,A1T0443QKPQ000002X,J22365,6,3,168,504,0,0,69.38,3392775,1025292
22-08-2021 08:00,1.136833333,1394.894333,0.174166667,0.007333333,39.53516667,39,29.99566667,30,30.00366667,30,2.156333333,383.8633333,522.6648333,717.8093333,59.37916667,67.08266667,85.618,2.52E+18,4081.03,1362.996833,1424.999833,1425,1364.189667,1435.004333,1435,1380.441167,1370.015667,1464.752833,1031.431833,974.7383333,1089.0545,1124.516667,950.9648333,1467.217167,1564.634167,1101.44,1070.196167,919.9228333,568.5255,3144.554333,2504.741667,555.4101667,78.35333333,5649.358167,838.4691667,71.60666667,1.773333333,0.066166667,9.306666667,2.388333333,13.71666667,0.236666667,0.155666667,2.501116667,23.66666667,,80.95,0.55,J22365,30,2400,A1T0443QKPQ000002X,J22365,6,3,168,504,0,0,69.38,3392775,1025292
22-08-2021 10:00,1.088,1394.536167,0.175666667,0.012833333,39.73416667,39,29.99616667,30,29.99733333,30,2.158333333,380.5343333,516.804,710.1235,59.88533333,67.591,86.05783333,2.52E+18,4080.950833,1362.378,1425.018,1425,1366.142667,1435.001,1435,1380.098,1370.254333,1464.939,1031.6725,978.3838333,1088.6475,1125.9925,951.0741667,1471.469167,1565.454667,1101.44,1070.375667,916.5021667,567.235,3151.502167,2501.181333,549.5916667,79.30166667,5652.694167,831.257,71.60666667,1.773333333,0.066166667,9.306666667,2.388333333,13.71666667,0.236666667,0.155666667,2.501116667,23.66666667,,67.46,0.55,J22365,33,2900,A1T0443QKPQ000002X,J22365,6,3,168,504,0,0,69.38,3392775,1025292
22-08-2021 11:00,1.103666667,1394.220167,0.153666667,-0.030666667,39.85666667,39,29.995,30,29.99033333,30,2.156833333,380.4208333,517.1403333,710.596,60.37783333,68.14116667,86.64966667,2.52E+18,4080.9225,1363.380167,1424.996833,1425,1366.4045,1434.991,1435,1380.615167,1370.105333,1465.215167,1032.056833,980.1083333,1088.375,1126.283333,951.1643333,1470.597833,1564.030333,1101.44,1070.653667,916.6958333,566.726,3152.115667,2496.88,549.464,79.78016667,5649.011833,830.9473333,71.60666667,1.773333333,0.066166667,9.306666667,2.388333333,13.71666667,0.236666667,0.155666667,2.501116667,23.66666667,,80.95,0.55,J22365,39,3000,A1T0443QKPQ000002X,J22365,6,3,168,504,0,0,69.38,3392775,1025292
22-08-2021 12:00,1.112833333,1393.9415,0.149833333,-0.058666667,39.853,39,29.986,30,30.00833333,30,2.157333333,382.3391667,518.8198333,711.8321667,60.369,68.26233333,86.89116667,2.52E+18,4080.877667,1363.552167,1425.002333,1425,1366.421167,1434.997,1435,1380.505833,1369.682333,1464.8835,1032.166333,982.1333333,1088.094667,1126.502833,951.2761667,1466.938,1562.597833,1101.44,1070.787833,917.1365,571.4843333,3152.032,2498.4365,549.8698333,80.10266667,5650.432167,831.7551667,71.60666667,1.773333333,0.066166667,9.306666667,2.388333333,13.71666667,0.236666667,0.155666667,2.501116667,23.66666667,,84.33,0.55,J22365,26,1900,A1T0443QKPQ000002X,J22365,6,3,168,504,0,0,69.38,3392775,1025292
22-08-2021 13:00,1.1255,1393.537667,0.171166667,0.014666667,39.89033333,39,29.99133333,30,29.96416667,30,2.156666667,388.6403333,524.9361667,719.0266667,59.51666667,67.61916667,86.587,2.52E+18,4080.952333,1363.319833,1424.9975,1425,1366.756833,1434.9925,1435,1380.917333,1370.558833,1465.216833,1032.357167,983.6348333,1087.627333,1126.793333,951.2061667,1467.587667,1564.219333,1101.44,1070.922667,917.5181667,574.177,3146.989667,2504.477833,556.9576667,79.9205,5651.244,836.7821667,71.60666667,1.773333333,0.066166667,9.306666667,2.388333333,13.71666667,0.236666667,0.155666667,2.501116667,23.66666667,,84.33,0.55,J22365,33,3000,A1T0443QKPQ000002X,J22365,6,3,168,504,0,0,69.38,3392775,1025292
22-08-2021 14:00,1.134,1393.851333,0.1575,-0.011166667,39.932,39,29.98783333,30,29.99283333,30,2.156666667,386.0778333,522.0261667,716.9861667,58.82316667,66.73533333,85.5005,2.52E+18,4080.951,1363.424,1425.007833,1425,1366.943167,1435.007,1435,1380.987833,1370.348333,1465.012,1032.869333,984.5448333,1087.372,1126.8035,951.3883333,1466.603333,1564.378167,1101.44,1070.975167,916.4666667,571.4643333,3146.7425,2503.714,555.1098333,78.95566667,5650.5015,834.7003333,71.60666667,1.773333333,0.066166667,9.306666667,2.388333333,13.71666667,0.236666667,0.155666667,2.501116667,23.66666667,,84.33,0.55,J22365,27,2000,A1T0443QKPQ000002X,J22365,6,3,168,504,0,0,69.38,3392775,1025292
22-08-2021 15:00,1.1355,1394.3475,0.137333333,-0.044166667,39.87166667,39,29.97333333,30,30.00483333,30,2.157,384.8983333,523.4891667,717.9718333,58.07733333,66.08116667,84.84316667,2.52E+18,4080.8715,1363.8295,1424.978,1425,1366.933167,1435.006167,1435,1380.987667,1370.435,1464.866667,1033.762167,985.9803333,1087.267667,1126.9825,951.5275,1468.920667,1565.194833,1101.44,1071.234167,916.4345,571.4761667,3145.148667,2504.695,555.829,78.23833333,5649.831333,836.4295,71.60666667,1.773333333,0.066166667,9.306666667,2.388333333,13.71666667,0.236666667,0.155666667,2.501116667,23.66666667,,84.33,0.55,J22365,34,2600,A1T0443QKPQ000002X,J22365,6,3,168,504,0,0,69.38,3392775,1025292
22-08-2021 16:00,1.141833333,1394.9685,0.139833333,0.0035,39.85233333,39,29.97366667,30,29.98366667,30,2.156333333,385.2668333,524.1406667,718.3726667,57.29216667,65.26083333,83.83933333,2.52E+18,4080.847167,1364.5435,1425.010333,1425,1366.3175,1434.988333,1435,1381.4025,1370.5245,1464.887333,1034.393,987.5203333,1087.222167,1127.360167,951.654,1467.2135,1564.494333,1101.44,1071.4055,916.696,569.7211667,3143.283333,2504.312667,557.1173333,77.42966667,5647.521833,836.7871667,71.60666667,1.773333333,0.066166667,9.306666667,2.388333333,13.71666667,0.236666667,0.155666667,2.501116667,23.66666667,,80.95,0.55,J22365,30,2200,A1T0443QKPQ000002X,J22365,6,3,168,504,0,0,69.38,3392775,1025292
22-08-2021 18:00,1.138135593,1396.437458,0.168813559,0.005423729,39.86508475,39,29.96288136,30,30.02745763,30,2.157457627,382.8683051,518.3016949,713.1355932,56.1359322,64.00491525,82.29694915,2.52E+18,4080.875593,1363.382034,1424.975085,1425,1364.715932,1434.998644,1435,1381.551017,1369.878475,1464.767119,1035.583898,989.8837288,1085.982203,1128.237458,951.8391525,1470.007627,1565.583051,1101.44,1071.841186,913.9601695,568.8705085,3146.925424,2504.134068,551.7911864,76.03542373,5651.11322,831.8472881,71.60666667,1.773333333,0.066166667,9.306666667,2.388333333,13.71666667,0.236666667,0.155666667,2.501116667,23.66666667,,80.95,0.55,J22365,28,2400,A1T0443QKPQ000002X,J22365,6,3,168,504,0,0,69.38,3392775,1025292
22-08-2021 20:00,1.143,1396.395333,0.1445,-0.024166667,39.961,39,30.0145,30,29.9995,30,2.155333333,383.4403333,519.807,712.0173333,54.99066667,62.7395,80.75716667,2.52E+18,4080.878333,1363.990167,1424.983,1425,1364.958833,1434.995167,1435,1382.161833,1371.170333,1465.277,1036.874833,991.754,1085.226,1128.117833,952.2178333,1468.663167,1566.0055,1101.44,1072.036167,913.3341667,573.8743333,3143.859667,2507.094333,550.549,74.40333333,5651.0185,831.7175,71.60666667,1.773333333,0.066166667,9.306666667,2.388333333,13.71666667,0.236666667,0.155666667,2.501116667,23.66666667,,87.7,0.55,J22365,19,1600,A1T0443QKPQ000002X,J22365,6,3,168,504,0,0,69.38,3392775,1025292
22-08-2021 21:00,1.145166667,1396.154,0.150833333,0.008833333,39.96466667,39,29.98633333,30,30.00116667,30,2.155666667,384.5443333,521.0203333,714.165,54.47883333,62.39583333,80.56166667,2.52E+18,4080.784333,1364.3295,1424.9915,1425,1365.01,1434.9895,1435,1382.403167,1370.3705,1464.705333,1037.556,992.2183333,1084.9,1128.174333,952.1875,1468.341167,1566.4905,1101.44,1071.9435,912.6456667,571.7851667,3143.315333,2505.508833,553.307,74.22816667,5648.842833,833.5363333,71.60666667,1.773333333,0.066166667,9.306666667,2.388333333,13.71666667,0.236666667,0.155666667,2.501116667,23.66666667,,87.7,0.55,J22365,22,1800,A1T0443QKPQ000002X,J22365,6,3,168,504,0,0,69.38,3392775,1025292
22-08-2021 22:00,1.152666667,1396.406,0.156333333,-0.076333333,39.74066667,39,30.05916667,30,29.99633333,30,2.156,385.3365,520.863,714.205,54.56916667,62.1565,79.99316667,2.52E+18,4080.6535,1364.472667,1425.008333,1425,1364.8665,1435.018833,1435,1381.672667,1371.002833,1465.361833,1038.265333,991.8423333,1084.909833,1127.973667,952.3128333,1466.167333,1564.109333,1101.44,1072.1035,912.506,574.7011667,3141.815,2506.913,552.6593333,73.65333333,5648.662333,834.2505,71.60666667,1.773333333,0.066166667,9.306666667,2.388333333,13.71666667,0.236666667,0.155666667,2.501116667,23.66666667,,84.33,0.55,J22365,18,1600,A1T0443QKPQ000002X,J22365,6,3,168,504,0,0,69.38,3392775,1025292
22-08-2021 23:00,1.151833333,1396.953667,0.145833333,0.010333333,39.91166667,39,29.99733333,30,29.97583333,30,2.155333333,387.9318333,524.6178333,720.2963333,55.4315,63.216,81.2875,2.52E+18,4080.681667,1364.479667,1425.016667,1425,1364.919333,1435.022333,1435,1381.948667,1370.965667,1465.002667,1038.892333,991.1783333,1085.152667,1128.137167,952.3805,1467.813167,1565.783333,1101.44,1072.415333,912.2636667,579.853,3140.0585,2507.278333,557.1208333,74.597,5647.4295,838.7921667,71.60666667,1.773333333,0.066166667,9.306666667,2.388333333,13.71666667,0.236666667,0.155666667,2.501116667,23.66666667,,84.33,0.56,J22365,24,1800,A1T0443QKPQ000002X,J22365,6,3,168,504,0,0,69.38,3392775,1025292
23-08-2021 02:00,1.209333333,1396.363833,0.161166667,-0.031,39.9085,39,29.97433333,30,29.982,30,2.156166667,380.1231667,512.7358333,712.3266667,54.03416667,61.79316667,79.6555,2.52E+18,4080.7685,1365.086167,1425.0105,1425,1364.783,1435.0035,1435,1381.7725,1369.7895,1465.028333,1039.902833,988.1761667,1084.637333,1128.7485,952.8011667,1468.619167,1565.3855,1101.44,1072.866667,909.5445,568.2136667,3146.473333,2503.949667,548.8266667,73.51483333,5650.431833,833.3676667,70.78333333,2.313333333,0.268833333,8.261666667,2.188333333,12.49166667,0.561666667,0.102,2.486566667,21.83333333,,84.33,0.56,J22365,44,3600,A1T0443QKPQ000002X,J22365,6,3,168,504,0,0,69.38,3392775,1025292
23-08-2021 03:00,1.2175,1396.148,0.165666667,-0.068166667,39.59683333,39,29.98566667,30,30.0175,30,2.155333333,382.109,514.6765,714.1556667,55.35583333,62.7855,80.44766667,2.52E+18,4080.7165,1364.8315,1424.992667,1425,1365.071333,1439.414167,1445.833333,1381.196333,1369.153,1464.777667,1040.352,987.7538333,1084.644167,1129.059,952.921,1464.2985,1563.528167,1101.44,1073.128333,909.1103333,569.909,3146.367333,2502.694667,550.3571667,73.86816667,5649.274,835.7541667,70.78333333,2.313333333,0.268833333,8.261666667,2.188333333,12.49166667,0.561666667,0.102,2.486566667,21.83333333,,84.33,0.56,J22365,34,2600,A1T0443QKPQ000002X,J22365,6,3,168,504,0,0,69.38,3392775,1025292
23-08-2021 04:00,1.195333333,1395.011,0.159833333,0.023,39.08266667,39,30.03083333,30,29.998,30,2.154833333,385.6485,516.5766667,716.887,57.87633333,65.13333333,82.621,2.52E+18,4080.852333,1363.644667,1425.021833,1425,1366.3435,1446.083,1445.833333,1381.250833,1369.410333,1464.840667,1040.718667,988.7621667,1084.640333,1129.4195,952.9958333,1466.428167,1565.4425,1101.44,1073.739333,908.1481667,569.2906667,3147.179833,2500.287833,552.3415,75.71433333,5647.5255,839.1183333,70.78333333,2.313333333,0.268833333,8.261666667,2.188333333,12.49166667,0.561666667,0.102,2.486566667,21.83333333,,84.33,0.56,J22365,32,2500,A1T0443QKPQ000002X,J22365,6,3,168,504,0,0,69.38,3392775,1025292
23-08-2021 05:00,1.180166667,1394.690167,0.173666667,-0.152,39.74883333,39,30.02916667,30,30.02666667,30,2.155666667,384.2455,514.2578333,715.3076667,57.79533333,65.24,82.43283333,2.52E+18,4080.868667,1362.553,1425.016167,1425,1384.823167,1489.013833,1512.916667,1380.840333,1370.8705,1465.028667,1041.142167,990.201,1085.115833,1129.7705,953.05,1470.375667,1565.207833,1101.44,1073.993667,905.474,565.1966667,3149.0805,2502.098667,552.4545,76.32316667,5651.094,837.5711667,70.78333333,2.313333333,0.268833333,8.261666667,2.188333333,12.49166667,0.561666667,0.102,2.486566667,21.83333333,,84.33,0.56,J22365,30,2400,A1T0443QKPQ000002X,J22365,6,3,168,504,0,0,69.38,3392775,1025292
23-08-2021 06:00,1.1735,1393.631667,0.16,0.0335,39.84233333,39,30.03883333,30,30.00183333,30,2.156333333,381.8963333,509.0118333,708.5188333,58.85483333,66.007,83.05633333,2.52E+18,4080.8565,1364.379833,1425.031667,1425,1426.9135,1482.870167,1479.166667,1381.563333,1369.8225,1465.125,1041.854,991.4568333,1085.2795,1129.8755,953.1716667,1475.452,1566.105,1101.44,1073.834167,903.2713333,563.2235,3153.409167,2496.801833,546.1088333,76.52383333,5650.171667,832.8283333,70.78333333,2.313333333,0.268833333,8.261666667,2.188333333,12.49166667,0.561666667,0.102,2.486566667,21.83333333,,84.33,0.56,J22365,22,1600,A1T0443QKPQ000002X,J22365,6,3,168,504,0,0,69.38,3392775,1025292
23-08-2021 07:00,1.162,1392.909167,0.153333333,0.0435,39.65383333,39,29.99833333,30,29.995,30,2.157166667,376.8261667,502.927,700.4101667,59.43383333,66.83516667,83.93433333,2.52E+18,4080.870167,1364.711,1424.970167,1425,1416.714167,1449.9015,1450,1380.855667,1368.599833,1464.726833,1042.470167,992.4185,1085.273833,1129.672,953.3393333,1463.231667,1566.250667,1101.44,1072.982667,898.1566667,556.661,3160.916333,2488.207167,540.7523333,77.44116667,5649.095167,824.4175,70.78333333,2.313333333,0.268833333,8.261666667,2.188333333,12.49166667,0.561666667,0.102,2.486566667,21.83333333,,80.95,0.56,J22451,59,4600,A1T0442QKPQ000002X,J22451,6,3,168,504,0,0,65.25,3321120,1025371
23-08-2021 08:00,1.173666667,1392.735,0.156333333,-0.033666667,39.63266667,39,29.991,30,30.03266667,30,2.157,369.5945,493.76,688.846,57.5465,65.49983333,83.07516667,2.52E+18,4080.952667,1366.4065,1424.977833,1425,1410.494167,1449.953,1450,1380.702167,1367.4255,1464.961,1043.060833,991.9818333,1085.185833,1129.216,953.411,1464.380167,1564.3635,1101.44,1071.898833,895.9836667,554.6598333,3169.631,2482.741333,530.1795,77.05883333,5652.239833,814.9981667,70.78333333,2.313333333,0.268833333,8.261666667,2.188333333,12.49166667,0.561666667,0.102,2.486566667,21.83333333,,70.83,0.55,J22451,51,4000,A1T0442QKPQ000002X,J22451,6,3,168,504,0,0,65.25,3321120,1025371
23-08-2021 10:00,1.187666667,1392.43,0.184166667,-0.020166667,39.42716667,39,30.00333333,30,29.969,30,2.157666667,374.348,501.2096667,694.1365,59.15666667,66.17333333,83.13666667,2.52E+18,4080.981667,1364.936167,1425.011333,1425,1409.292,1450.0205,1450,1378.462667,1364.9715,1465.176333,1044.206333,988.7005,1085.5265,1129.183833,953.7286667,1473.730333,1563.5255,1101.44,1071.430167,893.3938333,565.4648333,3165.830833,2482.535167,534.7286667,76.27083333,5648.298,820.0508333,70.78333333,2.313333333,0.268833333,8.261666667,2.188333333,12.49166667,0.561666667,0.102,2.486566667,21.83333333,,77.58,0.55,J22451,36,2800,A1T0442QKPQ000002X,J22451,6,3,168,504,0,0,65.25,3321120,1025371
23-08-2021 11:00,1.155833333,1391.349667,0.172,-0.0535,39.6715,39,29.97316667,30,30.0095,30,2.158,369.551,496.452,686.876,61.787,69.15133333,86.319,2.52E+18,4080.992167,1365.635667,1430.003,1430.166667,1409.258,1450.019,1450,1378.3585,1365.611167,1465.074833,1044.516167,988.7865,1085.6515,1129.340833,953.8651667,1468.2765,1560.6495,1101.44,1071.938,890.8421667,566.35,3173.473333,2477.086333,531.134,79.23566667,5650.617,814.379,70.78333333,2.313333333,0.268833333,8.261666667,2.188333333,12.49166667,0.561666667,0.102,2.486566667,21.83333333,,84.33,0.55,J22451,41,3200,A1T0442QKPQ000002X,J22451,6,3,168,504,0,0,65.25,3321120,1025371
23-08-2021 12:00,1.167,1390.311833,0.1495,-0.047166667,39.7205,39,30.00783333,30,29.99766667,30,2.156333333,373.9231667,501.9766667,693.7438333,60.87883333,68.758,86.445,2.52E+18,4080.9495,1367.525,1435.001,1435,1409.406833,1449.9695,1450,1378.5965,1365.407167,1465.014167,1044.651333,989.8883333,1085.758,1129.340667,953.936,1474.702,1560.4885,1101.44,1071.981333,893.019,580.1871667,3169.872667,2479.817833,533.1425,80.04116667,5649.700667,821.6871667,70.78333333,2.313333333,0.268833333,8.261666667,2.188333333,12.49166667,0.561666667,0.102,2.486566667,21.83333333,,77.58,0.55,J22451,38,3100,A1T0442QKPQ000002X,J22451,6,3,168,504,0,0,65.25,3321120,1025371
23-08-2021 13:00,1.222166667,1391.017167,0.166666667,-0.000166667,39.71216667,39,29.97483333,30,29.96683333,30,2.155166667,391.0765,527.3866667,727.3951667,60.19416667,68.202,86.37216667,2.52E+18,4080.909667,1367.370667,1435.049,1435,1409.453333,1449.973833,1450,1379.028667,1365.697833,1464.628333,1044.288833,990.4338333,1085.536833,1129.383667,953.8926667,1479.566,1563.450333,1101.44,1072.114667,900.3555,580.7915,3145.987333,2501.8115,559.6635,79.67133333,5647.765,846.8248333,70.78333333,2.313333333,0.268833333,8.261666667,2.188333333,12.49166667,0.561666667,0.102,2.486566667,21.83333333,,0,0.44,J22451,36,3200,A1T0442QKPQ000002X,J22451,6,3,168,504,0,0,65.25,3321120,1025371
23-08-2021 14:00,1.2055,1393.4535,0.161666667,-0.066333333,39.71433333,39,30.01816667,30,29.9985,30,2.1565,391.9818333,527.1245,728.2488333,59.33916667,67.4125,85.93533333,2.52E+18,4080.941,1366.868667,1434.985167,1435,1409.503333,1450.014667,1450,1379.5945,1366.3955,1465.242333,1043.869667,990.4381667,1085.290833,1129.4165,953.899,1479.298667,1564.776333,1101.44,1072.274167,903.9151667,575.7746667,3145.238,2508.4675,563.4585,79.30933333,5653.763667,844.8398333,70.78333333,2.313333333,0.268833333,8.261666667,2.188333333,12.49166667,0.561666667,0.102,2.486566667,21.83333333,,67.06,0.44,J22451,32,2500,A1T0442QKPQ000002X,J22451,6,3,168,504,0,0,65.25,3321120,1025371
23-08-2021 15:00,1.169333333,1394.762,0.156666667,-0.029,39.72483333,39,30.01116667,30,30.01366667,30,2.155666667,390.8013333,523.2918333,722.3853333,58.39183333,66.40533333,84.80666667,2.52E+18,4080.947167,1366.198,1435.019833,1435,1409.2025,1449.993667,1450,1379.851,1366.765167,1465.079667,1043.731833,990.9516667,1085.541333,1129.104833,953.9553333,1477.479167,1564.902833,1101.44,1072.4045,904.7318333,572.3631667,3147.214833,2502.530833,559.5338333,78.3505,5649.665667,840.2076667,70.78333333,2.313333333,0.268833333,8.261666667,2.188333333,12.49166667,0.561666667,0.102,2.486566667,21.83333333,,67.06,0.44,J22451,34,2600,A1T0442QKPQ000002X,J22451,6,3,168,504,0,0,65.25,3321120,1025371
23-08-2021 16:00,1.173333333,1395.606833,0.170666667,-0.034833333,39.7045,39,29.99216667,30,30.01616667,30,2.1565,388.0393333,519.2051667,716.2523333,57.18983333,65.05966667,83.12716667,2.52E+18,4081.038167,1366.5645,1435.0045,1435,1408.4145,1449.999167,1450,1380.2905,1367.381167,1465.119,1043.582167,991.6936667,1085.629167,1128.601833,953.8885,1476.723667,1565.9315,1101.44,1072.55,905.2038333,568.0308333,3150.235833,2499.627167,553.8906667,76.89783333,5649.68,836.3905,70.78333333,2.313333333,0.268833333,8.261666667,2.188333333,12.49166667,0.561666667,0.102,2.486566667,21.83333333,,70.41,0.44,J22451,30,2400,A1T0442QKPQ000002X,J22451,6,3,168,504,0,0,65.25,3321120,1025371
