Repository: RitwikKhandelwal/Piramal-Kosamba

File: 2. Efficiency/45tpd/1. Flat Files/Flint_B5.csv (part 18 of 43)
e,B5 HP Set Value,B5 LP Process value,B5 LP Set Value,Header Gas Pressure Process value,Recuprator Left Bottom temp Process value,Recuprator Left Middle temp Process value,Recuprator Left top temp Process value,Recuprator Right Bottom temp Process value,Recuprator Right Middle temp Process value,Recuprator Right top temp Process value,Row Key,Total cold air flow  Process value,B5 Front Bottom temp Process value,B5 front Top temp Process value,B5 Rear Top temp Process value,B5 Rear Top temp Set Value,Melter Bottom 1 temp Process value,Melter Bottom 2 temp Process value,Melter Bottom 3 temp Process value,Melter Bottom 4 temp Process value,Melter Bottom 5 temp Process value,Melter Crown 1 temp Process value,Melter Crown 2 temp Process value,Riser temp( not available) Process value,Thraot Sleeper Process value,west gas channel right side Process value,Total gas flow Process value,Total hot air left Process value,Total hot air right Process value,Total hot air left temp Process value,Total hot air right temp Process value,Total hot air Process value,Thermocouple stack ( Chimney) left Process value,chem_comp_SiO2,chem_comp_Al2O3,chem_comp_Fe2O3,chem_comp_CaO,chem_comp_MgO,chem_comp_Na2O,chem_comp_K2O,chem_comp_SO3,physical_test_density_gm_cc,physical_test_seed_count_result,,DPR Eff,ActDrw(Ton),JobNumber,DefectCountSum,SampleSizeSum,FGCode,Number,NumberOfSection,NumberOfGob,GobCutPerMinute,ISMachineActualSpeed,GobWeightLow,GobWeightHigh,GlassDraw,PackedQunatity,ProductionOrderNumber
09-03-2021 02:00,0.791666667,1397.718333,0.207166667,-0.061833333,37.0125,37,30.01016667,30,2.178833333,348.9511667,548.6146667,701.7313333,61.16383333,66.22983333,85.8435,2.52E+18,4081.244833,1303.157833,1334.885333,1339.989833,1340,1299.547667,1292.6425,1288.9885,1309.973167,1241.886,1513.6835,1574.268333,1101.44,1411.4185,1364.696833,601.5026667,3205.874667,2392.639833,549.8751667,74.45133333,5598.607667,852.9653333,71.59333333,1.773333333,0.067,9.41,2.336666667,13.67833333,0.243333333,0.154666667,2.5012,26.16666667,,85.26,0.47,J19447,27,2300,F1T0447QKPQ000001X,J19447,8,3,108,324,0,0,273,7696586,1022230
09-03-2021 03:00,0.796,1397.4745,0.1775,0.965333333,36.95733333,37,30.00316667,30,2.178166667,351.3103333,551.2035,703.6765,63.44683333,68.3565,87.7325,2.52E+18,4081.2285,1305.019,1346.560333,1340.207667,1347.833333,1299.441,1294.145833,1289.049667,1310.434667,1241.345833,1514.080167,1573.025667,1101.44,1409.001,1366.0075,604.7645,3205.970833,2392.989,550.8955,76.06183333,5598.928,854.9981667,71.59333333,1.773333333,0.067,9.41,2.336666667,13.67833333,0.243333333,0.154666667,2.5012,26.16666667,,85.26,0.47,J19447,27,2400,F1T0447QKPQ000001X,J19447,8,3,108,324,0,0,273,7696586,1022230
09-03-2021 04:00,0.791166667,1397.894833,0.162,0.008166667,37.01133333,37,30.01566667,30,2.178,352.9891667,551.783,703.453,65.24216667,70.1945,89.66966667,2.52E+18,4081.168333,1311.946333,1349.953667,1350.158167,1350,1300.3135,1295.514333,1289.877667,1312.091833,1240.904333,1513.441167,1573.8305,1101.44,1408.9115,1363.7175,600.3668333,3208.1735,2392.060667,551.2108333,77.91633333,5600.173833,855.3383333,71.59333333,1.773333333,0.067,9.41,2.336666667,13.67833333,0.243333333,0.154666667,2.5012,26.16666667,,85.26,0.47,J19447,35,3000,F1T0447QKPQ000001X,J19447,8,3,108,324,0,0,273,7696586,1022230
09-03-2021 05:00,0.749333333,1393.087333,0.145166667,-0.123666667,36.9755,37,29.9885,30,2.177833333,351.5038333,549.0736667,699.4953333,67.42866667,72.225,91.4535,2.52E+18,4081.017833,1317.237167,1350.107667,1351.265167,1350,1300.622333,1295.915333,1290.946667,1312.824333,1240.756,1509.677667,1573.9035,1101.44,1409.578,1360.481833,603.7253333,3213.853333,2387.555,548.9568333,79.612,5601.299833,851.818,71.59333333,1.773333333,0.067,9.41,2.336666667,13.67833333,0.243333333,0.154666667,2.5012,26.16666667,,85.26,0.47,J19447,32,2500,F1T0447QKPQ000001X,J19447,8,3,108,324,0,0,273,7696586,1022230
09-03-2021 06:00,0.723,1393.303833,0.145666667,-0.023833333,36.98933333,37,30.001,30,2.177,353.7295,551.6745,700.9255,69.88983333,74.9,94.30466667,2.52E+18,4080.968333,1319.619833,1349.943667,1349.726,1350,1299.8015,1297.071,1291.323333,1313.067333,1240.752333,1516.703167,1575.252833,1101.44,1410.362667,1364.8585,612.671,3214.553833,2382.578,549.635,82.25466667,5597.327833,853.6395,71.59333333,1.773333333,0.067,9.41,2.336666667,13.67833333,0.243333333,0.154666667,2.5012,26.16666667,,85.26,0.47,J19447,32,2800,F1T0447QKPQ000001X,J19447,8,3,108,324,0,0,273,7696586,1022230
09-03-2021 07:00,0.688666667,1394.649,0.208666667,0.012333333,36.97966667,37,30.03816667,30,2.178333333,357.187,556.8663333,707.1508333,73.14783333,78.0915,97.46966667,2.52E+18,4080.865667,1319.8515,1350.037167,1349.800667,1350,1299.478167,1298.911,1291.132833,1313.577333,1240.6815,1520.004333,1577.2875,1101.44,1410.5375,1367.79,596.5035,3215.687167,2381.683167,555.982,85.20316667,5597.451833,857.3203333,71.59333333,1.773333333,0.067,9.41,2.336666667,13.67833333,0.243333333,0.154666667,2.5012,26.16666667,,85.26,0.47,J19447,39,3500,F1T0447QKPQ000001X,J19447,8,3,108,324,0,0,273,7696586,1022230
09-03-2021 08:00,0.6575,1397.344667,0.203666667,-0.027333333,36.982,37,29.99716667,30,2.178333333,354.2235,551.6301667,701.0141667,73.97433333,79.30283333,99.04683333,2.52E+18,4080.801167,1318.8495,1345.4125,1347.086833,1345,1298.047333,1301.142333,1291.099,1315.001,1240.887,1513.411333,1576.875167,1101.44,1411.0635,1361.231833,591.5051667,3222.532833,2380.722,551.0611667,87.2615,5603.282167,853.4376667,71.59333333,1.773333333,0.067,9.41,2.336666667,13.67833333,0.243333333,0.154666667,2.5012,26.16666667,,85.26,0.47,J19447,27,2200,F1T0447QKPQ000001X,J19447,8,3,108,324,0,0,273,7696586,1022230
09-03-2021 10:00,0.6265,1398.313833,0.209666667,-0.036333333,36.9815,37,29.98516667,30,2.177833333,357.6686667,556.3615,706.0538333,76.48833333,81.84283333,101.7031667,2.52E+18,4080.695667,1318.3135,1340.037833,1339.593167,1340,1296.559,1298.125167,1291.464667,1315.416167,1241.315667,1516.609333,1578.816167,1101.44,1411.745667,1363.9645,585.2045,3221.813333,2378.874667,553.962,89.83716667,5600.2975,856.7715,71.59333333,1.773333333,0.067,9.41,2.336666667,13.67833333,0.243333333,0.154666667,2.5012,26.16666667,,85.26,0.47,J19447,38,2900,F1T0447QKPQ000001X,J19447,8,3,108,324,0,0,273,7696586,1022230
09-03-2021 11:00,0.611833333,1397.1795,0.187666667,-0.098333333,36.98916667,37,29.99516667,30,2.178666667,359.3546667,558.3233333,708.8348333,77.39516667,82.6275,102.3171667,2.52E+18,4080.679167,1318.401833,1339.993667,1340.023833,1340,1296.616667,1297.214833,1291.211667,1315.088667,1241.617,1512.085167,1578.075667,1101.44,1412.475167,1361.8085,580.1776667,3221.718667,2376.533167,557.054,90.619,5598.246333,857.4058333,71.59333333,1.773333333,0.067,9.41,2.336666667,13.67833333,0.243333333,0.154666667,2.5012,26.16666667,,77.68,0.55,J19447,31,2600,F1T0447QKPQ000001X,J19447,8,3,108,324,0,0,273,7696586,1022230
09-03-2021 12:00,0.6145,1398.530167,0.192,0.068333333,36.999,37,30.008,30,2.1785,355.9046667,554.1928333,702.6558333,77.367,82.88,102.5808333,2.52E+18,4080.649,1319.003333,1339.9745,1339.785167,1340,1296.4655,1297.098,1290.879833,1314.797,1241.911833,1513.121,1576.572667,1101.44,1412.906833,1359.263667,592.0601667,3225.363667,2374.962167,552.802,91.0345,5600.3395,853.7218333,71.59333333,1.773333333,0.067,9.41,2.336666667,13.67833333,0.243333333,0.154666667,2.5012,26.16666667,,73.13,0.55,J19447,28,2000,F1T0447QKPQ000001X,J19447,8,3,108,324,0,0,273,7696586,1022230
09-03-2021 13:00,0.6315,1399.115667,0.213666667,0.010666667,36.98283333,37,30.01366667,30,2.1795,353.9811667,552.7421667,701.821,75.07266667,80.86216667,100.91,2.52E+18,4080.5885,1318.6325,1339.986167,1339.732667,1340,1295.823667,1297.971833,1290.571833,1315.159333,1242.175667,1511.146,1576.482167,1101.44,1412.693833,1358.827333,590.9033333,3225.065,2376.811167,552.2608333,89.817,5601.8045,852.7003333,71.59333333,1.773333333,0.067,9.41,2.336666667,13.67833333,0.243333333,0.154666667,2.5012,26.16666667,,80.36,0.55,J19447,29,2000,F1T0447QKPQ000001X,J19447,8,3,108,324,0,0,273,7696586,1022230
09-03-2021 14:00,0.654666667,1398.053833,0.2145,0.200333333,37.00983333,37,29.9755,30,2.179,350.1641667,547.9571667,696.9561667,70.93383333,77.00816667,97.279,2.52E+18,4080.6195,1317.216,1340.062167,1340.1135,1340,1294.800667,1298.667667,1290.002667,1315.612833,1242.269333,1514.733167,1576.243,1101.44,1412.426833,1358.8215,595.0568333,3224.32,2376.373833,547.3705,86.77333333,5600.572667,849.787,71.59333333,1.773333333,0.067,9.41,2.336666667,13.67833333,0.243333333,0.154666667,2.5012,26.16666667,,77.68,0.55,J19447,25,2200,F1T0447QKPQ000001X,J19447,8,3,108,324,0,0,273,7696586,1022230
09-03-2021 15:00,0.667666667,1397.461333,0.201166667,-0.2115,37.00933333,37,30.01366667,30,2.178166667,349.7923333,548.0498333,697.7156667,68.405,74.01583333,93.902,2.52E+18,4080.651167,1317.124833,1339.9095,1340.058167,1340,1294.404,1299.885167,1289.654167,1316.579,1242.385167,1512.631,1577.790333,1101.44,1412.147833,1358.726,594.9836667,3218.5515,2382.990333,547.4413333,83.28066667,5601.522167,849.947,71.59333333,1.773333333,0.067,9.41,2.336666667,13.67833333,0.243333333,0.154666667,2.5012,26.16666667,,75,0.55,J19447,25,2100,F1T0447QKPQ000001X,J19447,8,3,108,324,0,0,273,7696586,1022230
09-03-2021 16:00,0.683,1397.980833,0.201333333,-0.023666667,37.023,37,29.99733333,30,2.179333333,348.539,546.8173333,696.2691667,67.94666667,73.4125,93.0095,2.52E+18,4080.777667,1315.557833,1340.077833,1339.933667,1340,1293.5695,1299.172667,1289.2005,1316.762333,1242.507167,1510.093667,1577.841833,1101.44,1412.391833,1357.485833,594.5868333,3218.668,2381.646,546.3781667,81.98916667,5600.321833,848.37,71.59333333,1.773333333,0.067,9.41,2.336666667,13.67833333,0.243333333,0.154666667,2.5012,26.16666667,,80.36,0.55,J19447,28,2000,F1T0447QKPQ000001X,J19447,8,3,108,324,0,0,273,7696586,1022230
09-03-2021 18:00,0.712666667,1398.8175,0.213,-0.172,36.99833333,37,29.99316667,30,2.179166667,351.3661667,551.873,701.9135,65.78816667,71.1285,90.96383333,2.52E+18,4080.919167,1316.3125,1340.022167,1339.914167,1340,1292.484,1298.958667,1288.237833,1316.038833,1242.385,1515.96,1577.261833,1101.44,1412.133167,1365.453667,595.656,3212.5465,2386.265167,550.5681667,79.70916667,5598.835167,852.4903333,71.59333333,1.773333333,0.067,9.41,2.336666667,13.67833333,0.243333333,0.154666667,2.5012,26.16666667,,80.36,0.55,J19447,30,2100,F1T0447QKPQ000001X,J19447,8,3,108,324,0,0,273,7696586,1022230
09-03-2021 19:00,0.7085,1400.0795,0.1995,-0.0395,36.99966667,37,30.0085,30,2.179,350.0138333,549.3963333,698.9398333,67.46583333,72.91266667,93.0055,2.52E+18,4080.960333,1318.118333,1340.101667,1340.686167,1340,1292.500667,1298.556333,1288.8895,1316.292167,1241.829667,1515.499333,1577.217,1101.44,1412.0335,1365.028,594.0816667,3218.000833,2382.502333,548.365,81.01016667,5600.544167,850.3093333,71.59333333,1.773333333,0.067,9.41,2.336666667,13.67833333,0.243333333,0.154666667,2.5012,26.16666667,,83.04,0.55,J19447,25,1900,F1T0447QKPQ000001X,J19447,8,3,108,324,0,0,273,7696586,1022230
09-03-2021 20:00,0.720833333,1399.425167,0.197833333,-0.1185,37.0115,37,30.00466667,30,2.179333333,348.8931667,548.1693333,697.5528333,67.25033333,72.68,92.80033333,2.52E+18,4080.9835,1318.601833,1339.8475,1342.012667,1340,1292.883833,1299.48,1289.0015,1316.188833,1241.761,1508.972333,1575.679,1101.44,1412.231167,1359.506667,594.0783333,3219.548833,2382.6055,546.4586667,81.24016667,5602.341667,849.5481667,71.59333333,1.773333333,0.067,9.41,2.336666667,13.67833333,0.243333333,0.154666667,2.5012,26.16666667,,85.71,0.55,J19447,37,2100,F1T0447QKPQ000001X,J19447,8,3,108,324,0,0,273,7696586,1022230
09-03-2021 21:00,0.740333333,1398.682333,0.209833333,-0.051666667,37.0065,37,29.999,30,2.179333333,347.7688333,547.6053333,697.4425,65.87883333,71.514,91.7355,2.52E+18,4080.952667,1317.4335,1334.846833,1340.803333,1340,1293.261333,1296.744833,1289.544167,1315.387333,1241.7545,1510.381167,1575.87,1101.44,1412.457,1359.003167,596.8285,3217.8185,2385.902833,546.6288333,80.5035,5603.838833,849.3598333,71.59333333,1.773333333,0.067,9.41,2.336666667,13.67833333,0.243333333,0.154666667,2.5012,26.16666667,,85.71,0.55,J19447,25,1500,F1T0447QKPQ000001X,J19447,8,3,108,324,0,0,273,7696586,1022230
09-03-2021 22:00,0.746666667,1398.027833,0.2015,-0.0475,36.98366667,37,29.99816667,30,2.1795,344.4876667,543.7768333,693.2196667,63.9125,69.64333333,89.891,2.52E+18,4080.952333,1315.579667,1334.929167,1339.8815,1340,1293.692167,1295.170833,1289.403,1314.222667,1241.704833,1506.434333,1574.989667,1101.44,1412.0945,1356.013667,609.0558333,3216.813667,2384.7145,543.0846667,78.85716667,5601.641333,846.465,71.59333333,1.773333333,0.067,9.41,2.336666667,13.67833333,0.243333333,0.154666667,2.5012,26.16666667,,83.04,0.55,J19447,23,1700,F1T0447QKPQ000001X,J19447,8,3,108,324,0,0,273,7696586,1022230
09-03-2021 23:00,0.7465,1397.616667,0.207833333,-0.361666667,37.008,37,30.03516667,30,2.179,346.617,547.4448333,697.4098333,63.09166667,68.555,88.62216667,2.52E+18,4081.0475,1313.8045,1335.039,1339.591333,1340,1293.679333,1294.815833,1289.105167,1313.869833,1241.5165,1511.751,1575.510833,1101.44,1411.528833,1360.772333,609.2418333,3211.478833,2389.782167,545.3883333,77.36216667,5601.425833,849.9821667,71.59333333,1.773333333,0.067,9.41,2.336666667,13.67833333,0.243333333,0.154666667,2.5012,26.16666667,,73.9,0.55,J19447,27,1800,F1T0447QKPQ000001X,J19447,8,3,108,324,0,0,273,7696586,1022230
10-03-2021 00:00,0.759833333,1398.844833,0.211833333,-0.110166667,37.01416667,37,30.00083333,30,2.179333333,348.3186667,550.0383333,701.7543333,62.1835,67.76716667,87.89433333,2.52E+18,4081.0385,1312.802167,1332.399,1340.326833,1340,1293.687,1293.290667,1288.7285,1313.375833,1241.217167,1513.6165,1576.979667,1101.44,1410.9325,1365.183167,599.295,3207.0075,2394.9025,549.4226667,76.72083333,5601.766,852.3446667,,,,,,,,,,,,80.36,0.55,J19447,24,1600,F1T0447QKPQ000001X,J19447,8,3,108,324,0,0,273,7696586,1022230
10-03-2021 02:00,0.770166667,1399.072167,0.215666667,-0.0365,36.99383333,37,29.98916667,30,2.179833333,343.3693333,543.9553333,696.1378333,60.58033333,66.15283333,86.31433333,2.52E+18,4081.211833,1312.6025,1335.0855,1344.470833,1340,1294.372,1293.128333,1288.266833,1312.6845,1241.046667,1511.062667,1574.670167,1101.44,1410.869167,1362.487167,591.8535,3210.016833,2389.993167,544.188,74.97816667,5600.136333,847.5081667,,,,,,,,,,,,80.36,0.55,J19447,38,3500,F1T0447QKPQ000001X,J19447,8,3,108,324,0,0,273,7696586,1022230
10-03-2021 03:00,0.7645,1399.296167,0.150833333,-0.012333333,36.99666667,37,29.99966667,30,2.178833333,346.4171667,547.9371667,700.3085,61.91316667,67.17866667,87.2695,2.52E+18,4081.239667,1313.487833,1335.006167,1346.118,1340,1294.2675,1294.1765,1288.384167,1313.042667,1240.8975,1516.176167,1574.222833,1101.44,1410.822667,1367.5255,595.2326667,3206.246667,2393.695667,547.2808333,75.3885,5600.1085,850.6351667,,,,,,,,,,,,80.36,0.55,J19447,33,3000,F1T0447QKPQ000001X,J19447,8,3,108,324,0,0,273,7696586,1022230
10-03-2021 04:00,0.749833333,1399.154833,0.143166667,-0.079,36.99533333,37,30.0165,30,2.1785,352.4693333,552.3491667,704.9091667,66.0155,70.85683333,90.393,2.52E+18,4081.165333,1314.656667,1334.920667,1346.756167,1340,1294.793,1295.923,1289.14,1313.847667,1240.778667,1515.023667,1573.7435,1101.44,1410.861667,1367.694167,594.5231667,3207.3545,2392.6,551.212,78.02166667,5599.7935,853.5533333,,,,,,,,,,,,77.22,0.55,J19447,31,2900,F1T0447QKPQ000001X,J19447,8,3,108,324,0,0,273,7696586,1022230
10-03-2021 05:00,0.730833333,1397.942833,0.149833333,-0.138333333,37.00633333,37,30.023,30,2.178,354.287,554.5195,706.7681667,69.56833333,74.56483333,94.2525,2.52E+18,4081.098167,1315.555167,1335.0335,1347.000833,1340,1295.753,1296.420167,1290.022833,1314.572,1240.8065,1517.727333,1575.3895,1101.44,1411.108333,1368.026833,589.749,3210.381167,2384.849167,553.5478333,81.755,5595.384333,854.9468333,,,,,,,,,,,,83.04,0.55,J19447,32,2900,F1T0447QKPQ000001X,J19447,8,3,108,324,0,0,273,7696586,1022230
10-03-2021 06:00,0.709,1396.655,0.153833333,-0.114666667,36.99933333,37,30.0075,30,2.177833333,354.324,555.077,706.5538333,72.45583333,77.69016667,97.65066667,2.52E+18,4080.949333,1316.876833,1334.9145,1347.8975,1340,1296.957167,1296.586333,1291.038167,1314.376667,1240.905167,1518.194333,1577.113667,1101.44,1411.657167,1366.724333,583.4718333,3216.222333,2385.897333,554.1993333,85.08283333,5601.980833,854.8025,,,,,,,,,,,,78.05,0.55,J19447,34,2900,F1T0447QKPQ000001X,J19447,8,3,108,324,0,0,273,7696586,1022230
10-03-2021 07:00,0.68,1396.883333,0.219666667,-0.304666667,36.99233333,37,29.99483333,30,2.178333333,355.5625,556.4108333,707.1546667,74.2005,79.53466667,99.79466667,2.52E+18,4080.881167,1316.1325,1334.966667,1347.688,1340,1297.534,1297.314833,1291.456667,1314.0505,1241.203167,1512.913833,1576.998667,1101.44,1412.269667,1364.908333,582.7431667,3217.9795,2381.318,554.324,87.3495,5599.153167,855.7505,,,,,,,,,,,,53.36,0.55,J19447,28,2600,F1T0447QKPQ000001X,J19447,8,3,108,324,0,0,273,7696586,1022230
10-03-2021 08:00,0.6405,1397.279,0.1965,-0.091833333,37.03183333,37,30.0175,30,2.178666667,356.2285,557.136,706.9618333,76.504,81.5795,101.5755,2.52E+18,4080.827833,1316.79,1334.9945,1348.062167,1340,1298.3515,1296.465333,1291.873833,1313.7605,1241.675833,1516.289667,1578.139,1101.44,1413.226667,1364.852167,575.9998333,3220.874,2378.704667,554.8396667,89.15016667,5599.665667,856.0518333,,,,,,,,,,,,75,0.55,J19447,26,2500,F1T0447QKPQ000001X,J19447,8,3,108,324,0,0,273,7696586,1022230
10-03-2021 10:00,0.595666667,1398.671167,0.1885,0.327833333,37.00183333,37,29.99866667,30,2.178666667,353.1245,551.8001667,698.9236667,77.85883333,83.45033333,103.763,2.52E+18,4080.5245,1317.7495,1335.016167,1347.5315,1340,1298.133167,1300.267833,1292.045333,1315.219667,1242.499833,1516.6515,1576.740167,1101.44,1413.332167,1362.5125,579.3686667,3230.169833,2370.108667,548.8905,91.79066667,5600.424,851.087,,,,,,,,,,,,80.36,0.55,J19447,28,1500,F1T0447QKPQ000001X,J19447,8,3,108,324,0,0,273,7696586,1022230
10-03-2021 11:00,0.590833333,1399.012833,0.211166667,-0.1165,37.00616667,37,29.9935,30,2.179166667,351.5858333,550.5746667,697.3141667,78.125,83.48383333,103.439,2.52E+18,4080.558667,1319.959,1334.9905,1348.380667,1340,1298.2525,1301.504,1292.8855,1316.9755,1242.6145,1502.6585,1575.194667,1101.44,1413.308167,1353.567167,584.7078333,3230.551167,2367.725833,548.1253333,91.64533333,5598.229667,850.0876667,,,,,,,,,,,,83.04,0.55,J19447,26,2100,F1T0447QKPQ000001X,J19447,8,3,108,324,0,0,273,7696586,1022230
10-03-2021 12:00,0.586166667,1398.882667,0.2065,-0.047666667,36.96433333,37,29.98016667,30,2.178333333,352.4358333,552.5553333,698.7975,77.30966667,82.99483333,103.3498333,2.52E+18,4080.541667,1319.4795,1334.961833,1347.894,1340,1297.507333,1298.143333,1293.035667,1315.461833,1242.618,1513.957667,1578.322833,1101.44,1413.112333,1359.542,589.1215,3228.383667,2370.717667,548.8796667,91.5255,5599.179833,851.4608333,,,,,,,,,,,,83.78,0.55,J19447,29,2600,F1T0447QKPQ000001X,J19447,8,3,108,324,0,0,273,7696586,1022230
10-03-2021 13:00,0.5935,1398.6595,0.208,-0.113166667,37.01666667,37,29.992,30,2.179,353.6873333,556.1063333,703.2543333,75.25883333,81.05516667,101.6158333,2.52E+18,4080.5295,1318.915667,1335.059333,1346.116667,1340,1296.985,1297.094833,1292.138667,1314.605333,1242.503,1514.4825,1578.8285,1101.44,1412.874167,1363.270333,583.2751667,3223.591667,2377.8205,552.5143333,90.15316667,5601.384333,853.9595,,,,,,,,,,,,86.49,0.55,J19447,22,1700,F1T0447QKPQ000001X,J19447,8,3,108,324,0,0,273,7696586,1022230
10-03-2021 14:00,0.609666667,1398.905,0.210333333,-0.140333333,36.894,37,30.00116667,30,2.179666667,351.7505,553.6393333,701.5138333,73.36916667,79.13933333,99.63583333,2.52E+18,4080.505667,1319.163333,1334.981667,1346.278833,1340,1297.247167,1296.5405,1291.689333,1314.274167,1242.6665,1513.368,1578.661833,1101.44,1413.553333,1360.4375,575.4976667,3223.2275,2377.996833,551.7306667,88.34866667,5601.203833,852.9381667,,,,,,,,,,,,86.49,0.55,J19447,31,2800,F1T0447QKPQ000001X,J19447,8,3,108,324,0,0,273,7696586,1022230
10-03-2021 15:00,0.623666667,1398.815833,0.210666667,-0.234666667,37.00766667,37,29.99766667,30,2.179666667,347.8173333,549.5088333,696.9046667,69.74283333,75.50616667,95.76116667,2.52E+18,4080.560833,1317.942167,1335.078833,1345.996,1340,1297.482,1296.090667,1291.453333,1314.261667,1242.9085,1507.858167,1576.2295,1101.44,1413.880833,1355.789167,577.0783333,3221.504,2376.496833,547.3173333,85.26033333,5597.942,850.143,,,,,,,,,,,,86.49,0.55,J19447,29,2100,F1T0447QKPQ000001X,J19447,8,3,108,324,0,0,273,7696586,1022230
10-03-2021 16:00,0.631666667,1399.763167,0.193833333,0.060166667,36.98683333,37,29.97916667,30,2.178833333,349.4201667,552.2985,699.7001667,69.65116667,74.92316667,94.46383333,2.52E+18,4080.658,1318.825167,1332.397333,1347.054,1340,1297.279833,1295.475,1291.181333,1314.022333,1243.169833,1512.310167,1576.903667,1101.44,1413.983333,1358.591333,579.267,3217.482,2384.1605,549.1371667,83.36083333,5601.589,851.7536667,,,,,,,,,,,,83.78,0.55,J19447,30,2100,F1T0447QKPQ000001X,J19447,8,3,108,324,0,0,273,7696586,1022230
10-03-2021 18:00,0.655166667,1398.3335,0.212666667,-0.162,36.99166667,37,29.983,30,2.179666667,348.1988333,551.6358333,698.1991667,68.42033333,73.96166667,93.747,2.52E+18,4080.709833,1319.922833,1330.065833,1347.964167,1340,1297.692,1296.242667,1291.109167,1314.003833,1243.1655,1510.0145,1576.442,1101.44,1413.882167,1357.844667,583.761,3216.134,2381.622667,548.6825,82.63583333,5597.759,850.6791667,,,,,,,,,,,,83.78,0.55,J19447,40,2500,F1T0447QKPQ000001X,J19447,8,3,108,324,0,0,273,7696586,1022230
10-03-2021 19:00,0.672166667,1398.1255,0.203833333,-0.208,37.00133333,37,30.00833333,30,2.1785,350.207,554.4726667,701.4676667,68.51083333,73.806,93.6115,2.52E+18,4080.803167,1320.543,1326.077833,1342.677333,1340,1297.619,1295.249333,1291.307833,1313.734667,1243.214833,1512.661,1575.775833,1101.44,1414.190833,1364.601333,595.1238333,3213.537667,2385.902,550.633,81.99133333,5599.373167,852.4688333,,,,,,,,,,,,86.49,0.55,J19447,25,1800,F1T0447QKPQ000001X,J19447,8,3,108,324,0,0,273,7696586,1022230
10-03-2021 20:00,0.684,1397.976167,0.201333333,0.0355,36.99333333,37,29.99383333,30,2.178833333,351.135,556.4141667,703.0473333,68.12283333,73.82633333,94.24283333,2.52E+18,4080.768833,1318.866333,1324.907333,1338.4625,1340,1297.106667,1295.313833,1290.939,1313.3975,1243.1045,1518.464667,1574.495167,1101.44,1414.012833,1368.903,599.0961667,3211.736333,2389.8075,552.5188333,82.44433333,5601.544667,854.3931667,,,,,,,,,,,,83.78,0.55,J19447,25,1800,F1T0447QKPQ000001X,J19447,8,3,108,324,0,0,273,7696586,1022230
10-03-2021 21:00,0.7025,1397.157833,0.203666667,0.105166667,37.00033333,37,30.00266667,30,2.179333333,348.8473333,554.9995,702.0696667,64.30983333,70.36883333,91.14566667,2.52E+18,4080.820167,1314.1015,1325.058833,1340.375167,1340,1297.0015,1297.128833,1290.905167,1314.307333,1243.162333,1518.891667,1575.628667,1101.44,1413.125833,1369.054,590.0625,3207.888,2390.637333,552.1541667,80.30283333,5598.450167,854.4268333,,,,,,,,,,,,81.08,0.55,J19447,20,1400,F1T0447QKPQ000001X,J19447,8,3,108,324,0,0,273,7696586,1022230
10-03-2021 22:00,0.701833333,1397.617333,0.198666667,-0.106333333,36.9965,37,29.98166667,30,2.18,348.3795,555.4823333,703.2688333,61.9405,67.51966667,87.41033333,2.52E+18,4080.915,1311.766667,1324.976667,1339.938,1340,1297.424,1298.7915,1291.419667,1315.202,1243.17,1516.309833,1576.540167,1101.44,1412.650167,1365.768833,577.8281667,3203.956167,2396.371,552.993,76.839,5600.503,855.5093333,,,,,,,,,,,,81.08,0.55,J19447,26,1600,F1T0447QKPQ000001X,J19447,8,3,108,324,0,0,273,7696586,1022230
10-03-2021 23:00,0.722833333,1398.695667,0.214333333,-0.048666667,37.01116667,37,30.0095,30,2.179333333,345.093,550.5076667,697.5901667,61.345,66.79633333,86.2815,2.52E+18,4081.014333,1313.917667,1325.042333,1340.302667,1340,1298.339,1296.913667,1292.105333,1315.253,1243.074667,1509.485,1576.289333,1101.44,1413.143833,1359.4635,579.8146667,3206.599333,2392.888333,548.2238333,75.27,5599.447,850.924,,,,,,,,,,,,81.08,0.55,J19447,23,1500,F1T0447QKPQ000001X,J19447,8,3,108,324,0,0,273,7696586,1022230
11-03-2021 00:00,0.737,1398.738167,0.201666667,-0.0305,37.00266667,37,29.99066667,30,2.179666667,345.3005,550.137,697.8211667,60.76666667,66.24383333,85.87116667,2.52E+18,4081.1625,1314.93,1324.899167,1340.670167,1340,1298.590333,1295.875333,1291.766667,1314.230167,1242.898833,1512.235167,1575.741333,1101.44,1413.2645,1361.5215,582.041,3205.489667,2396.440333,547.4385,74.74783333,5601.857833,850.1936667,71.01333333,2.385,0.074166667,8.401666667,2.133333333,12.73666667,0.615,0.105833333,2.484616667,22.83333333,,75.68,0.55,J19447,21,1300,F1T0447QKPQ000001X,J19447,8,3,108,324,0,0,273,7696586,1022230
11-03-2021 02:00,0.719666667,1398.480833,0.197,-0.069333333,36.98283333,37,30.01016667,30,2.179,347.9491667,554.3471667,703.161,62.82283333,67.6985,86.86483333,2.52E+18,4081.290667,1313.369333,1324.935167,1339.551167,1340,1299.2405,1295.701167,1291.271667,1313.492167,1242.6935,1512.131167,1575.714,1101.44,1413.546167,1362.8315,582.1701667,3203.0755,2395.7425,552.1766667,75.30183333,5598.685,852.775,71.01333333,2.385,0.074166667,8.401666667,2.133333333,12.73666667,0.615,0.105833333,2.484616667,22.83333333,,81.08,0.55,J19447,33,2200,F1T0447QKPQ000001X,J19447,8,3,108,324,0,0,273,7696586,1022230
11-03-2021 03:00,0.705166667,1398.492,0.158333333,-0.118833333,36.99733333,37,30.00066667,30,2.179333333,346.5468333,551.7526667,699.9935,64.853,69.94366667,89.18916667,2.52E+18,4081.153833,1313.765333,1325.025833,1340.204833,1340,1299.256167,1294.840333,1291.153833,1312.962833,1242.6175,1506.156833,1574.017333,1101.44,1414.295167,1357.192667,595.542,3209.027667,2389.282333,549.4586667,77.49,5598.293833,850.4935,71.01333333,2.385,0.074166667,8.401666667,2.133333333,12.73666667,0.615,0.105833333,2.484616667,22.83333333,,83.78,0.55,J19447,26,2200,F1T0447QKPQ000001X,J19447,8,3,108,324,0,0,273,7696586,1022230
11-03-2021 04:00,0.693,1398.0345,0.15,0.068833333,37.00183333,37,30.01516667,30,2.179,350.245,556.2803333,704.6896667,66.66166667,71.57083333,90.48866667,2.52E+18,4081.0505,1313.727167,1325.000833,1340.469,1340,1298.983,1294.142,1290.685333,1312.280833,1242.562833,1511.851167,1573.525833,1101.44,1414.051833,1359.620667,601.2191667,3206.118,2392.761667,553.1968333,78.90916667,5598.718333,854.028,71.01333333,2.385,0.074166667,8.401666667,2.133333333,12.73666667,0.615,0.105833333,2.484616667,22.83333333,,83.78,0.55,J19447,24,2200,F1T0447QKPQ000001X,J19447,8,3,108,324,0,0,273,7696586,1022230
11-03-2021 05:00,0.679166667,1397.6995,0.148666667,0.8985,36.99433333,37,29.9905,30,2.179166667,350.6078333,555.959,704.316,67.89916667,73.072,92.03116667,2.52E+18,4080.9565,1313.403,1324.974333,1340.477167,1340,1299.606167,1295.429167,1290.719167,1312.814333,1242.254167,1510.4245,1573.597167,1101.44,1413.572833,1357.441667,599.5218333,3207.540833,2395.0465,553.4063333,80.5215,5602.601833,853.4718333,71.01333333,2.385,0.074166667,8.401666667,2.133333333,12.73666667,0.615,0.105833333,2.484616667,22.83333333,,83.78,0.55,J19447,25,2300,F1T0447QKPQ000001X,J19447,8,3,108,324,0,0,273,7696586,1022230
11-03-2021 06:00,0.6745,1396.949333,0.154333333,-0.070666667,37.01416667,37,30.006,30,2.179,351.878,557.1646667,704.9753333,69.1755,73.9885,92.6885,2.52E+18,4080.942167,1312.331,1324.967333,1340.296667,1340,1300.032333,1295.750333,1291.544833,1312.898,1242.065667,1513.214833,1575.513667,1101.44,1413.321167,1359.619167,596.9368333,3209.474167,2388.905333,553.579,81.2165,5598.469333,854.3743333,71.01333333,2.385,0.074166667,8.401666667,2.133333333,12.73666667,0.615,0.105833333,2.484616667,22.83333333,,81.08,0.55,J19447,23,2200,F1T0447QKPQ000001X,J19447,8,3,108,324,0,0,273,7696586,1022230
11-03-2021 07:00,0.65,1396.816167,0.206,0.0365,36.9885,37,29.99166667,30,2.178333333,356.8653333,556.2773333,709.5673333,71.992,76.9825,95.73416667,2.52E+18,4080.852333,1312.615333,1324.998667,1341.555833,1340,1300.773333,1295.510167,1292.179,1312.485833,1242.021833,1510.854833,1576.0785,1101.44,1413.4975,1358.262333,593.2706667,3210.468167,2390.473333,555.6383333,83.91083333,5601.0255,852.4958333,71.01333333,2.385,0.074166667,8.401666667,2.133333333,12.73666667,0.615,0.105833333,2.484616667,22.83333333,,81.08,0.55,J19447,19,1900,F1T0447QKPQ000001X,J19447,8,3,108,324,0,0,273,7696586,1022230
11-03-2021 08:00,0.633166667,1397.828333,0.2145,-0.022166667,37.011,37,30.01883333,30,2.179666667,366.4251667,546.0851667,715.2216667,73.4325,78.592,97.5415,2.52E+18,4080.7455,1312.872167,1324.914,1341.2845,1340,1301.308667,1294.982333,1292.108167,1312.3805,1242.141167,1501.2745,1571.923167,1101.44,1414.171167,1350.318167,581.2085,3214.165833,2384.769333,557.7511667,85.8975,5598.979333,845.5921667,71.01333333,2.385,0.074166667,8.401666667,2.133333333,12.73666667,0.615,0.105833333,2.484616667,22.83333333,,75.68,0.55,J19447,27,2100,F1T0447QKPQ000001X,J19447,8,3,108,324,0,0,273,7696586,1022230
11-03-2021 10:00,0.586,1397.976,0.211833333,-0.001333333,36.97783333,37,29.99683333,30,2.1785,367.5521667,544.0455,711.8995,77.5125,82.9745,102.7465,2.52E+18,4080.587667,1314.042667,1325.055667,1341.295667,1340,1300.157167,1293.315667,1290.911833,1311.487833,1242.268167,1507.130333,1573.147167,1101.44,1413.642333,1352.638167,587.3676667,3269.599333,2330.998833,555.3725,90.334,5599.68,843.8303333,71.01333333,2.385,0.074166667,8.401666667,2.133333333,12.73666667,0.615,0.105833333,2.484616667,22.83333333,,81.08,0.55,J19447,27,2400,F1T0447QKPQ000001X,J19447,8,3,108,324,0,0,273,7696586,1022230
11-03-2021 11:00,0.587,1397.208833,0.187666667,0.126666667,37.00166667,37,30.009,30,2.178666667,370.6665,548.1588333,715.3266667,77.99516667,83.84433333,104.217,2.52E+18,4080.510167,1313.389833,1324.998,1341.4235,1340,1299.576667,1293.971167,1290.404167,1311.451667,1242.129667,1516.6695,1575.071667,1101.44,1412.237667,1360.358833,584.1268333,3267.438667,2331.1955,558.5868333,91.68516667,5598.403,846.846,71.01333333,2.385,0.074166667,8.401666667,2.133333333,12.73666667,0.615,0.105833333,2.484616667,22.83333333,,83.78,0.55,J19447,29,2500,F1T0447QKPQ000001X,J19447,8,3,108,324,0,0,273,7696586,1022230
11-03-2021 12:00,0.592372881,1397.31678,0.205254237,-0.009661017,36.99084746,37,29.98898305,30,2.179152542,371.0720339,549.449661,716.6457627,76.84322034,83.11559322,104.3340678,2.52E+18,4080.521186,1313.351864,1324.968983,1341.405593,1340,1299.991525,1295.960339,1290.712542,1312.280508,1241.926441,1516.731186,1576.418983,1101.44,1411.450678,1363.04339,585.6550847,3267.033051,2334.496271,559.9866102,92.0059322,5601.522712,848.0555932,71.01333333,2.385,0.074166667,8.401666667,2.133333333,12.73666667,0.615,0.105833333,2.484616667,22.83333333,,86.49,0.55,J19447,31,2400,F1T0447QKPQ000001X,J19447,8,3,108,324,0,0,273,7696586,1022230
11-03-2021 13:00,0.613333333,1398.123333,0.197833333,-0.2135,37.00416667,37,30.00883333,30,2.179,369.1293333,549.1,715.2765,74.47216667,80.8945,102.4733333,2.52E+18,4080.498833,1311.861,1324.987167,1339.1935,1340,1301.024333,1297.128333,1291.7235,1313.09,1242.024167,1511.763833,1577.089,1101.44,1412.43,1361.9735,585.5065,3264.177167,2336.422,559.7306667,90.42183333,5600.62,848.3575,71.01333333,2.385,0.074166667,8.401666667,2.133333333,12.73666667,0.615,0.105833333,2.484616667,22.83333333,,86.49,0.55,J19447,35,3100,F1T0447QKPQ000001X,J19447,8,3,108,324,0,0,273,7696586,1022230
11-03-2021 14:00,0.6395,1398.914833,0.187,0.022666667,37.00166667,37,29.99883333,30,2.179666667,364.9691667,543.4663333,708.9883333,72.27783333,78.58116667,99.95866667,2.52E+18,4080.544167,1310.981667,1326.960333,1340.397333,1342.166667,1301.659,1295.997667,1291.801333,1312.546167,1242.3055,1508.720667,1574.515833,1101.44,1413.5315,1357.286,585.2903333,3265.600833,2335.072833,554.8165,88.23416667,5600.558667,843.973,71.01333333,2.385,0.074166667,8.401666667,2.133333333,12.73666667,0.615,0.105833333,2.484616667,22.83333333,,86.49,0.55,J19447,33,3100,F1T0447QKPQ000001X,J19447,8,3,108,324,0,0,273,7696586,1022230
11-03-2021 16:00,0.692833333,1398.702333,0.2045,0.069666667,36.99483333,37,30.00266667,30,2.179,364.6531667,543.7931667,708.327,68.737,74.77516667,95.62383333,2.52E+18,4080.636333,1315.391167,1329.994667,1345.151333,1345,1300.347833,1295.171333,1290.833333,1311.529667,1242.625167,1512.524333,1573.711833,1101.44,1413.121,1360.748667,594.9331667,3261.611,2340.449167,553.39,84.01183333,5601.916833,845.309,71.01333333,2.385,0.074166667,8.401666667,2.133333333,12.73666667,0.615,0.105833333,2.484616667,22.83333333,,81.08,0.55,J19447,30,2900,F1T0447QKPQ000001X,J19447,8,3,108,324,0,0,273,7696586,1022230
11-03-2021 18:00,0.708,1398.567667,0.200166667,-0.067166667,37.01166667,37,30.0055,30,2.179666667,364.117,545.5211667,711.1966667,67.005,73.123,94.12533333,2.52E+18,4080.819833,1316.127167,1329.9925,1345.106,1345,1300.9055,1296.018667,1291.227167,1312.510333,1242.390333,1509.637667,1575.176667,1101.44,1413.123167,1360.432833,585.441,3257.730667,2342.292167,556.6213333,82.30983333,5600.070167,845.7085,71.01333333,2.385,0.074166667,8.401666667,2.133333333,12.73666667,0.615,0.105833333,2.484616667,22.83333333,,83.78,0.55,J19447,53,3700,F1T0447QKPQ000001X,J19447,8,3,108,324,0,0,273,7696586,1022230
11-03-2021 19:00,0.712833333,1398.717167,0.212333333,-0.027666667,37.0035,37,29.999,30,2.180166667,359.3375,539.3861667,705.1801667,63.21366667,69.5115,90.40916667,2.52E+18,4080.856,1315.556833,1330.0255,1343.217167,1340.583333,1301.367333,1295.435,1291.488,1312.202833,1242.743167,1510.038333,1573.5325,1101.44,1413.649333,1357.341333,585.5438333,3257.388,2341.7555,550.3621667,79.52133333,5598.928833,840.209,71.01333333,2.385,0.074166667,8.401666667,2.133333333,12.73666667,0.615,0.105833333,2.484616667,22.83333333,,81.08,0.55,J19447,52,3700,F1T0447QKPQ000001X,J19447,8,3,108,324,0,0,273,7696586,1022230
11-03-2021 20:00,0.7215,1398.5725,0.206333333,-0.018666667,37.01616667,37,29.99783333,30,2.1795,359.7271667,539.0825,706.671,61.69116667,67.63133333,87.9575,2.52E+18,4081.026833,1314.595167,1330.019667,1341.855833,1340,1301.0975,1295.354667,1291.5985,1312.251833,1242.820333,1510.6275,1573.815,1101.44,1413.479167,1358.949333,592.8623333,3254.129,2348.7875,550.0585,76.83983333,5602.909167,840.4726667,71.01333333,2.385,0.074166667,8.401666667,2.133333333,12.73666667,0.615,0.105833333,2.484616667,22.83333333,,83.78,0.55,J19447,50,3800,F1T0447QKPQ000001X,J19447,8,3,108,324,0,0,273,7696586,1022230
11-03-2021 21:00,0.728833333,1398.301333,0.215166667,-0.020666667,37.00166667,37,30.00866667,30,2.180166667,360.1851667,540.6136667,708.9798333,60.75666667,66.60183333,86.82566667,2.52E+18,4081.0535,1314.715,1329.972167,1341.066167,1340,1300.817167,1294.536667,1291.4545,1311.880333,1242.703,1510.6845,1574.856,1101.44,1413.319667,1358.639667,581.1213333,3250.275167,2353.579667,552.2698333,75.5375,5603.7545,842.2071667,71.01333333,2.385,0.074166667,8.401666667,2.133333333,12.73666667,0.615,0.105833333,2.484616667,22.83333333,,83.78,0.55,J19447,40,3000,F1T0447QKPQ000001X,J19447,8,3,108,324,0,0,273,7696586,1022230
11-03-2021 22:00,0.736166667,1398.177667,0.212666667,-0.006833333,36.99716667,37,30.0085,30,2.18,360.4588333,541.1053333,709.192,60.5775,66.25233333,86.21633333,2.52E+18,4081.138667,1314.436667,1331.995333,1340.58,1340,1300.865333,1294.3825,1291.223333,1311.6735,1242.684833,1511.433667,1574.844833,1101.44,1413.323,1359.041833,585.0165,3248.303,2351.762667,552.5143333,74.83016667,5600.098333,842.9536667,71.01333333,2.385,0.074166667,8.401666667,2.133333333,12.73666667,0.615,0.105833333,2.484616667,22.83333333,,83.78,0.55,J19447,42,3200,F1T0447QKPQ000001X,J19447,8,3,108,324,0,0,273,7696586,1022230
11-03-2021 23:00,0.735333333,1398.2705,0.2225,0.024,36.99916667,37,29.98383333,30,2.181333333,357.631,537.8031667,705.7083333,59.962,65.7205,85.74983333,2.52E+18,4081.205,1313.748,1335.050833,1340.438,1340,1300.7695,1294.171667,1291.232167,1311.423833,1242.711,1506.677,1573.044667,1101.44,1413.497833,1354.824833,582.9111667,3250.911167,2347.767,549.9608333,74.40466667,5598.672167,840.3608333,71.01333333,2.385,0.074166667,8.401666667,2.133333333,12.73666667,0.615,0.105833333,2.484616667,22.83333333,,70.38,0.55,J19447,33,2500,F1T0447QKPQ000001X,J19447,8,3,108,324,0,0,273,7696586,1022230
12-03-2021 00:00,0.730666667,1397.995167,0.215,-0.092166667,37.0025,37,29.98533333,30,2.18,357.1453333,537.49,705.0845,59.86833333,65.41466667,85.15366667,2.52E+18,4081.174333,1312.713333,1335.003667,1340.958,1340,1300.026333,1293.634,1291.069833,1311.273167,1242.5605,1507.368167,1572.2265,1101.44,1413.213,1354.372333,601.5061667,3250.842167,2349.9635,548.7125,73.844,5600.789167,840.7465,70.96833333,2.408333333,0.073333333,8.383333333,2.195,12.725,0.618333333,0.106166667,2.48365,31,,71.35,0.55,J19447,29,2100,F1T0447QKPQ000001X,J19447,8,3,108,324,0,0,273,7696586,1022230
12-03-2021 03:00,0.745333333,1397.405833,0.168333333,-0.290333333,36.996,37,30.00466667,30,2.180166667,357.6866667,538.5863333,706.444,62.84683333,67.6555,86.36566667,2.52E+18,4081.231667,1315.699167,1353.2775,1346.489667,1345,1300.836,1294.770167,1291.170833,1311.7245,1241.2405,1504.9135,1571.181833,1101.44,1409.329,1351.775833,596.283,3253.255,2344.087333,550.0118333,74.54533333,5597.322167,842.0531667,70.96833333,2.408333333,0.073333333,8.383333333,2.195,12.725,0.618333333,0.106166667,2.48365,31,,71.14,0.55,J19447,82,6600,F1T0447QKPQ000001X,J19447,8,3,108,324,0,0,273,7696586,1022230
12-03-2021 04:00,0.7245,1397.989167,0.155166667,-0.220833333,37.00466667,37,30.01833333,30,2.179166667,359.5843333,540.49,708.9623333,64.21433333,69.6985,88.9525,2.52E+18,4081.115,1314.872667,1349.595,1345.584,1345,1300.504667,1294.269333,1291.514,1312.157167,1241.203167,1505.6325,1571.1945,1101.44,1410.472833,1352.078,602.3543333,3253.444,2347.970333,551.8815,77.21283333,5601.595667,844.1183333,70.96833333,2.408333333,0.073333333,8.383333333,2.195,12.725,0.618333333,0.106166667,2.48365,31,,75.68,0.55,J19447,61,5500,F1T0447QKPQ000001X,J19447,8,3,108,324,0,0,273,7696586,1022230
12-03-2021 05:00,0.6955,1398.424167,0.1595,0.2275,36.99966667,37,30.006,30,2.179666667,362.5186667,543.0616667,712.7881667,64.7515,70.11533333,89.38866667,2.52E+18,4081.003333,1313.4915,1349.997833,1344.387833,1345,1300.584,1294.512,1291.392333,1312.218167,1241.127,1513.135167,1572.525667,1101.44,1410.9305,1357.3255,599.3701667,3251.834833,2349.0775,554.9005,77.962,5600.8615,846.5405,70.96833333,2.408333333,0.073333333,8.383333333,2.195,12.725,0.618333333,0.106166667,2.48365,31,,81.08,0.55,J19447,57,5100,F1T0447QKPQ000001X,J19447,8,3,108,324,0,0,273,7696586,1022230
12-03-2021 06:00,0.681666667,1398.115,0.142166667,0.009833333,37.00283333,37,30.00416667,30,2.1795,360.3641667,540.3278333,708.8303333,66.78916667,72.07666667,91.0905,2.52E+18,4080.973,1312.2195,1352.2855,1346.202167,1347.666667,1300.895667,1296.137167,1292.0875,1313.240833,1241.008,1512.143333,1572.052333,1101.44,1410.448,1354.859167,590.295,3258.383833,2340.0555,552.6135,79.4315,5598.58,844.7901667,70.96833333,2.408333333,0.073333333,8.383333333,2.195,12.725,0.618333333,0.106166667,2.48365,31,,83.78,0.55,J19447,40,3700,F1T0447QKPQ000001X,J19447,8,3,108,324,0,0,273,7696586,1022230
12-03-2021 07:00,0.665166667,1397.661833,0.213833333,-0.461666667,36.99066667,37,30.003,30,2.1795,361.0116667,540.3656667,709.2935,67.76033333,73.2585,92.62116667,2.52E+18,4080.886,1314.452333,1361.319167,1349.306,1350,1301.222667,1296.585833,1293.1915,1313.666167,1240.933833,1501.555333,1572.337167,1101.44,1411.2095,1350.078167,592.8258333,3259.261167,2341.343167,552.2796667,80.951,5600.6625,844.2323333,70.96833333,2.408333333,0.073333333,8.383333333,2.195,12.725,0.618333333,0.106166667,2.48365,31,,81.08,0.55,J19447,31,3100,F1T0447QKPQ000001X,J19447,8,3,108,324,0,0,273,7696586,1022230
12-03-2021 08:00,0.636166667,1398.439667,0.204,-0.006833333,37.02333333,37,30.00166667,30,2.178666667,362.1763333,541.1535,709.6241667,69.9625,75.32116667,94.4755,2.52E+18,4080.832667,1316.9935,1360.281667,1350.410833,1350,1300.757333,1294.235667,1292.761667,1312.096167,1241.022333,1505.9175,1572.753333,1101.44,1412.159167,1350.796,593.7886667,3262.622667,2339.33,552.53,82.554,5601.797667,843.8266667,70.96833333,2.408333333,0.073333333,8.383333333,2.195,12.725,0.618333333,0.106166667,2.48365,31,,0,0.55,J19447,30,2700,F1T0447QKPQ000001X,J19447,8,3,108,324,0,0,273,7696586,1022230
12-03-2021 10:00,0.590833333,1398.689333,0.185833333,0.0165,36.9845,37,29.99983333,30,2.179166667,364.1491667,541.806,709.9553333,71.32383333,77.09233333,96.67183333,2.52E+18,4080.7445,1318.780333,1359.8745,1350.050333,1350,1299.583,1295.096833,1291.743333,1312.046167,1241.308,1506.2965,1571.659167,1101.44,1412.3085,1351.017,592.1088333,3263.959667,2334.443167,552.9013333,85.0465,5598.386333,843.099,70.96833333,2.408333333,0.073333333,8.383333333,2.195,12.725,0.618333333,0.106166667,2.48365,31,,51.06,0.47,J19447,25,2100,F1T0447QKPQ000001X,J19447,8,3,108,324,0,0,273,7696586,1022230
12-03-2021 11:00,0.5855,1398.757,0.202,0.026166667,37.00083333,37,30.0055,30,2.178,365.3825,544.8796667,712.9751667,71.89916667,77.46833333,96.95033333,2.52E+18,4080.628833,1319.144833,1359.852667,1349.551,1350,1300.058,1295.108833,1292.153167,1312.745,1241.3055,1511.539833,1573.827333,1101.44,1412.2195,1355.51,591.6085,3263.282667,2335.306167,554.6711667,85.22666667,5598.678833,844.9433333,70.96833333,2.408333333,0.073333333,8.383333333,2.195,12.725,0.618333333,0.106166667,2.48365,31,,63.83,0.47,J19447,29,2100,F1T0447QKPQ000001X,J19447,8,3,108,324,0,0,273,7696586,1022230
