Repository: RitwikKhandelwal/Piramal-Kosamba

File: 2. Efficiency/45tpd/1. Flat Files/Amber_B4.csv (part 19 of 21)
op temp Process value,Recuprator Right Bottom temp Process value,Recuprator Right Middle temp Process value,Recuprator Right top temp Process value,Row Key,Total cold air flow  Process value,B4 A front bottom temp Process value,B4 A Front Top temp Process value,B4 A Front Top temp Set Value,B4 B front bottom temp Process value,B4 B Front Top temp Process value,B4 B Front Top temp Set Value,B4 Middle bottom temp Process value,B4 Rear Bottom temp Process value,B4 Rear Top temp Process value,Melter Bottom 1 temp Process value,Melter Bottom 2 temp Process value,Melter Bottom 3 temp Process value,Melter Bottom 4 temp Process value,Melter Bottom 5 temp Process value,Melter Crown 1 temp Process value,Melter Crown 2 temp Process value,Riser temp( not available) Process value,Thraot Sleeper Process value,west gas channel right side Process value,Total gas flow Process value,Total hot air left Process value,Total hot air right Process value,Total hot air left temp Process value,Total hot air right temp Process value,Total hot air Process value,Thermocouple stack ( Chimney) left Process value,chem_comp_SiO2,chem_comp_Al2O3,chem_comp_Fe2O3,chem_comp_CaO,chem_comp_MgO,chem_comp_Na2O,chem_comp_K2O,chem_comp_SO3,physical_test_density_gm_cc,physical_test_seed_count_result,Unnamed: 72,DPR Eff,ActDrw(Ton),JobNumber,DefectCountSum,SampleSizeSum,FGCode,Number,NumberOfSection,NumberOfGob,GobCutPerMinute,ISMachineActualSpeed,GobWeightLow,GobWeightHigh,GlassDraw,PackedQunatity,ProductionOrderNumber
23-08-2021 18:00,1.168166667,1395.633167,0.151166667,-0.030333333,39.64983333,39,29.9745,30,29.992,30,2.158,386.1735,514.5426667,708.9991667,56.38916667,63.97116667,81.56316667,2.52E+18,4081.070333,1366.521167,1435.0235,1435,1408.718667,1449.977,1450,1380.1775,1365.91,1465.298333,1044.275667,992.0276667,1085.0815,1128.363667,953.7216667,1482.806167,1566.567333,1101.44,1072.397167,901.9505,565.1243333,3152.813667,2497.249167,548.7911667,75.37116667,5650.0355,829.4896667,70.78333333,2.313333333,0.268833333,8.261666667,2.188333333,12.49166667,0.561666667,0.102,2.486566667,21.83333333,,73.77,0.44,J22451,30,2600,A1T0442QKPQ000002X,J22451,6,3,168,504,0,0,65.25,3321120,1025371
23-08-2021 19:00,1.179,1395.8085,0.155,-0.021666667,39.71966667,39,29.99833333,30,29.96283333,30,2.157333333,387.3668333,517.751,710.8763333,56.10133333,63.69316667,81.26483333,2.52E+18,4081.096333,1366.2085,1434.995167,1435,1409.992167,1450.018167,1450,1380.0065,1366.151667,1464.950333,1044.426667,990.776,1085.138667,1128.487333,953.8023333,1475.5665,1565.747333,1101.44,1072.504,902.176,566.7078333,3150.3015,2497.554667,549.751,74.93483333,5647.82,831.2381667,70.78333333,2.313333333,0.268833333,8.261666667,2.188333333,12.49166667,0.561666667,0.102,2.486566667,21.83333333,,77.12,0.44,J22451,32,2300,A1T0442QKPQ000002X,J22451,6,3,168,504,0,0,65.25,3321120,1025371
23-08-2021 20:00,1.185666667,1396.4295,0.156166667,-0.058,39.67816667,39,29.99366667,30,30.0205,30,2.157,385.3323333,517.5615,709.946,55.83066667,63.47283333,81.066,2.52E+18,4081.141667,1366.411333,1434.990667,1435,1410.273,1450.009833,1450,1380.562833,1366.512667,1465.1685,1044.486667,989.2713333,1084.866667,1128.414333,953.7928333,1475.273167,1566.435667,1101.44,1072.3465,902.6545,567.0673333,3150.251833,2499.140167,549.628,74.76,5649.433167,830.2955,70.78333333,2.313333333,0.268833333,8.261666667,2.188333333,12.49166667,0.561666667,0.102,2.486566667,21.83333333,,77.12,0.44,J22451,31,2300,A1T0442QKPQ000002X,J22451,6,3,168,504,0,0,65.25,3321120,1025371
23-08-2021 21:00,1.185166667,1396.818,0.163833333,0.0435,39.85616667,39,29.9785,30,30.02133333,30,2.156666667,392.5313333,525.3745,719.5881667,55.9775,63.52233333,81.054,2.52E+18,4081.194,1365.909667,1435.003667,1435,1410.743667,1449.972,1450,1380.493667,1367.168833,1465.082,1044.4495,988.688,1084.652,1128.823667,953.7688333,1476.247667,1566.868,1101.44,1072.369,903.9628333,574.7093333,3142.799667,2508.465333,557.1155,74.63833333,5651.108667,837.8548333,70.78333333,2.313333333,0.268833333,8.261666667,2.188333333,12.49166667,0.561666667,0.102,2.486566667,21.83333333,,77.12,0.44,J22451,35,2700,A1T0442QKPQ000002X,J22451,6,3,168,504,0,0,65.25,3321120,1025371
23-08-2021 22:00,1.180333333,1396.9515,0.141166667,-0.0275,39.81933333,39,30.00983333,30,29.97816667,30,2.158166667,392.0983333,524.4301667,718.729,55.40883333,63.10116667,80.77983333,2.52E+18,4081.132,1365.528833,1435.012667,1435,1411.105333,1449.992833,1450,1380.429833,1367.294333,1464.842167,1044.656333,988.4305,1084.591,1129.237833,954.0081667,1475.115833,1566.559,1101.44,1072.589167,902.7823333,568.4141667,3143.126333,2509.8975,558.5478333,74.474,5652.966,835.5495,70.78333333,2.313333333,0.268833333,8.261666667,2.188333333,12.49166667,0.561666667,0.102,2.486566667,21.83333333,,77.12,0.44,J22451,44,2700,A1T0442QKPQ000002X,J22451,6,3,168,504,0,0,65.25,3321120,1025371
23-08-2021 23:00,1.170166667,1396.229167,0.155166667,-0.031333333,39.75566667,39,29.9935,30,30.016,30,2.157333333,391.4603333,520.4338333,713.6645,53.6875,61.422,78.97933333,2.52E+18,4081.132333,1365.997,1434.982667,1435,1410.14,1450.0055,1450,1380.576833,1366.7765,1464.7965,1044.808833,988.3941667,1084.628667,1129.398167,954.1565,1475.634833,1566.410833,1101.44,1072.562333,901.7555,567.306,3142.648333,2507.400833,553.8671667,73.064,5650.016,832.0643333,70.78333333,2.313333333,0.268833333,8.261666667,2.188333333,12.49166667,0.561666667,0.102,2.486566667,21.83333333,,77.12,0.44,J22451,43,3000,A1T0442QKPQ000002X,J22451,6,3,168,504,0,0,65.25,3321120,1025371
24-08-2021 00:00,1.196666667,1396.569667,0.1535,0.021166667,39.6265,39,30.00033333,30,30.01233333,30,2.156166667,394.08,523.2351667,716.393,53.6825,61.24883333,78.73066667,2.52E+18,4081.1475,1366.519667,1435.004167,1435,1409.401167,1450.032333,1450,1380.405,1366.716,1465.049667,1044.837,988.9961667,1084.508667,1129.2965,954.124,1473.663833,1564.985333,1101.44,1072.675667,903.4295,571.8538333,3140.510167,2507.713667,555.7841667,72.34666667,5648.181,834.334,71.18666667,1.673333333,0.114333333,9.943333333,2.773333333,13.92333333,0.14,0.100333333,2.508333333,25.33333333,,77.12,0.44,J22451,39,3100,A1T0442QKPQ000002X,J22451,6,3,168,504,0,0,65.25,3321120,1025371
24-08-2021 02:00,1.169,1396.924333,0.135,-0.045666667,39.67916667,39,30.007,30,29.99066667,30,2.157833333,392.9271667,521.1463333,712.4035,53.76033333,61.34816667,78.76383333,2.52E+18,4081.201,1365.464333,1435.000833,1435,1408.288167,1449.984667,1450,1379.9475,1366.485667,1464.898333,1044.808,990.3701667,1084.5365,1129.651833,954.3585,1473.445,1567.3855,1101.44,1073.153667,902.1818333,566.7843333,3144.423333,2507.766167,552.7356667,72.5265,5652.382833,831.7316667,71.18666667,1.673333333,0.114333333,9.943333333,2.773333333,13.92333333,0.14,0.100333333,2.508333333,25.33333333,,77.12,0.44,J22451,40,3200,A1T0442QKPQ000002X,J22451,6,3,168,504,0,0,65.25,3321120,1025371
24-08-2021 03:00,1.159333333,1394.894167,0.148333333,-0.051,39.62866667,39,29.972,30,30.01033333,30,2.157166667,391.9475,521.2805,713.3123333,53.42833333,60.85933333,77.9325,2.52E+18,4081.174333,1364.9955,1434.968333,1435,1408.156167,1450.008667,1450,1379.8285,1366.066167,1464.811667,1045.088167,990.7411667,1084.542833,1129.7395,954.6631667,1471.988,1566.320833,1101.44,1073.477,901.6015,565.3213333,3141.8845,2508.114667,553.1048333,71.8875,5649.8475,832.4123333,71.18666667,1.673333333,0.114333333,9.943333333,2.773333333,13.92333333,0.14,0.100333333,2.508333333,25.33333333,,80.47,0.44,J22451,32,2600,A1T0442QKPQ000002X,J22451,6,3,168,504,0,0,65.25,3321120,1025371
24-08-2021 04:00,1.158333333,1393.593333,0.181333333,-0.009833333,39.66816667,39,30.0125,30,30.04116667,30,2.158166667,394.8478333,525.15,716.6871667,55.50033333,62.51933333,79.26133333,2.52E+18,4081.0765,1364.016667,1430.513667,1430.416667,1407.139167,1445.502667,1445.416667,1379.779833,1366.083167,1465.285167,1045.268333,990.787,1084.829333,1129.645333,954.5696667,1473.280833,1566.460667,1101.44,1073.6905,901.0676667,564.6961667,3141.5855,2509.34,556.2021667,72.63316667,5650.983167,835.9158333,71.18666667,1.673333333,0.114333333,9.943333333,2.773333333,13.92333333,0.14,0.100333333,2.508333333,25.33333333,,80.47,0.44,J22451,29,2200,A1T0442QKPQ000002X,J22451,6,3,168,504,0,0,65.25,3321120,1025371
24-08-2021 05:00,1.124,1393.356167,0.179666667,0.048333333,39.65866667,39,30.00333333,30,29.988,30,2.158,398.2,527.4501667,717.0263333,58.9375,65.8745,82.34083333,2.52E+18,4081.010833,1362.609833,1430.018333,1430,1407.119667,1445.004333,1445,1379.8615,1367.079167,1464.522667,1045.223167,991.0605,1085.356,1129.8795,954.4233333,1474.766333,1568.445833,1101.44,1073.920667,899.361,559.9346667,3143.024167,2505.072333,558.0686667,75.465,5648.221,834.9186667,71.18666667,1.673333333,0.114333333,9.943333333,2.773333333,13.92333333,0.14,0.100333333,2.508333333,25.33333333,,77.12,0.44,J22451,28,2500,A1T0442QKPQ000002X,J22451,6,3,168,504,0,0,65.25,3321120,1025371
24-08-2021 06:00,1.105,1393.751333,0.158666667,-0.030666667,39.635,39,29.9665,30,30.00433333,30,2.158,395.5295,520.0598333,708.5463333,60.4605,67.34966667,83.461,2.52E+18,4080.9475,1362.672833,1430.052167,1430,1406.6085,1445.013167,1445,1379.561167,1367.464333,1465.214333,1045.048333,991.1055,1085.46,1130.1095,954.6111667,1476.158833,1568.708833,1101.44,1073.899167,897.001,555.6241667,3150.865333,2495.498833,551.328,76.99666667,5646.342833,827.295,71.18666667,1.673333333,0.114333333,9.943333333,2.773333333,13.92333333,0.14,0.100333333,2.508333333,25.33333333,,77.12,0.44,J22451,29,2700,A1T0442QKPQ000002X,J22451,6,3,168,504,0,0,65.25,3321120,1025371
24-08-2021 07:00,1.097,1394.13,0.1645,0.046333333,39.75133333,39,30.008,30,30.02616667,30,2.158166667,393.7498333,515.7388333,703.1883333,61.653,68.75066667,85.033,2.52E+18,4080.8505,1363.286833,1429.983333,1430,1406.983833,1444.9945,1445,1379.342833,1367.790833,1465.0805,1044.990667,990.937,1085.569167,1130.378667,954.846,1479.033833,1567.8915,1101.44,1073.795333,893.305,551.397,3157.648167,2493.229167,546.8035,78.43816667,5650.8995,822.9925,71.18666667,1.673333333,0.114333333,9.943333333,2.773333333,13.92333333,0.14,0.100333333,2.508333333,25.33333333,,77.12,0.44,J22451,27,2000,A1T0442QKPQ000002X,J22451,6,3,168,504,0,0,65.25,3321120,1025371
24-08-2021 08:00,1.108166667,1393.727333,0.1505,0.080666667,39.67266667,39,30.0295,30,29.9845,30,2.157833333,396.1228333,516.599,704.3606667,63.19783333,70.59466667,87.4085,2.52E+18,4080.818,1363.816833,1430.006167,1430,1407.035,1445.002667,1445,1379.553833,1366.098667,1464.848833,1045.028667,990.3871667,1085.952167,1130.596667,955.0401667,1475.6715,1566.952,1101.44,1073.634,895.1746667,549.4873333,3159.309,2487.177167,546.5155,80.38183333,5646.4945,825.1405,71.18666667,1.673333333,0.114333333,9.943333333,2.773333333,13.92333333,0.14,0.100333333,2.508333333,25.33333333,,77.12,0.44,J22451,28,2300,A1T0442QKPQ000002X,J22451,6,3,168,504,0,0,65.25,3321120,1025371
24-08-2021 10:00,1.106666667,1393.023,0.156333333,-0.027,39.73616667,39,30.0495,30,30.02233333,30,2.157833333,393.8421667,514.3121667,701.7891667,63.693,71.66933333,89.46183333,2.52E+18,4080.769167,1363.427667,1430.0055,1430,1405.749667,1445.0275,1445,1379.669167,1365.307833,1464.957333,1045.093833,989.4023333,1086.184333,1130.5375,955.206,1478.694667,1567.7915,1101.44,1073.851167,894.1266667,544.6176667,3167.1585,2483.386333,546.8901667,82.92516667,5650.345667,821.7758333,71.18666667,1.673333333,0.114333333,9.943333333,2.773333333,13.92333333,0.14,0.100333333,2.508333333,25.33333333,,80.47,0.44,J22451,43,3400,A1T0442QKPQ000002X,J22451,6,3,168,504,0,0,65.25,3321120,1025371
24-08-2021 11:00,1.095333333,1393.0975,0.163666667,0.0355,39.8355,39,30.014,30,29.99983333,30,2.157,392.0503333,510.2576667,698.2585,63.7335,71.4645,88.85533333,2.52E+18,4080.787167,1362.583,1429.974833,1430,1406.107,1444.977833,1445,1379.575667,1365.571,1465.161833,1044.705833,988.4256667,1086.062667,1130.894833,955.5256667,1479.569667,1566.997333,1101.44,1074.269667,892.8075,544.9143333,3169.081333,2479.1725,542.3601667,82.45033333,5648.2425,820.3186667,71.18666667,1.673333333,0.114333333,9.943333333,2.773333333,13.92333333,0.14,0.100333333,2.508333333,25.33333333,,80.47,0.44,J22451,35,3200,A1T0442QKPQ000002X,J22451,6,3,168,504,0,0,65.25,3321120,1025371
24-08-2021 12:00,1.120333333,1393.157833,0.137333333,0.003,39.81316667,39,29.95016667,30,30.0105,30,2.157833333,392.36,511.7246667,699.8843333,63.31333333,71.1635,88.6525,2.52E+18,4080.7335,1362.829667,1430.007667,1430,1405.320833,1445.017833,1445,1379.314167,1364.971833,1465.280333,1044.3825,987.0163333,1086.236667,1130.7605,955.7921667,1481.072833,1566.5965,1101.44,1074.602167,893.4801667,545.181,3168.207167,2482.643333,543.3333333,82.22966667,5650.799333,821.3018333,71.18666667,1.673333333,0.114333333,9.943333333,2.773333333,13.92333333,0.14,0.100333333,2.508333333,25.33333333,,83.83,0.44,J22451,44,3300,A1T0442QKPQ000002X,J22451,6,3,168,504,0,0,65.25,3321120,1025371
24-08-2021 13:00,1.1415,1394.2175,0.167666667,0.0195,39.81083333,39,29.97116667,30,29.99766667,30,2.157,391.7455,511.9788333,701.6168333,61.6785,69.71383333,87.44066667,2.52E+18,4080.724667,1362.705333,1430.042333,1430,1405.068167,1444.991167,1445,1379.356,1365.153667,1464.724167,1043.8875,986.4458333,1086.002667,1130.89,955.9886667,1479.858833,1564.569667,1101.44,1074.934333,892.9963333,547.7883333,3165.355833,2486.5195,544.3323333,81.27166667,5651.557667,822.5918333,71.18666667,1.673333333,0.114333333,9.943333333,2.773333333,13.92333333,0.14,0.100333333,2.508333333,25.33333333,,83.83,0.44,J22451,46,3400,A1T0442QKPQ000002X,J22451,6,3,168,504,0,0,65.25,3321120,1025371
24-08-2021 14:00,1.168166667,1395.5925,0.154833333,0.040166667,39.80716667,39,29.96716667,30,30.0145,30,2.157666667,396.0011667,517.6511667,708.6238333,60.30266667,68.12733333,85.73766667,2.52E+18,4080.790667,1363.572333,1429.991167,1430,1406.266,1445.002667,1445,1380.569333,1366.674,1465.281167,1043.698667,987.1288333,1085.473667,1131.0355,956.1101667,1475.800833,1565.622833,1101.44,1075.2085,896.9501667,548.1813333,3155.514,2494.2805,549.48,79.58033333,5649.989333,827.6876667,71.18666667,1.673333333,0.114333333,9.943333333,2.773333333,13.92333333,0.14,0.100333333,2.508333333,25.33333333,,73.77,0.44,J22451,50,3600,A1T0442QKPQ000002X,J22451,6,3,168,504,0,0,65.25,3321120,1025371
24-08-2021 15:00,1.168833333,1396.5635,0.157833333,0.020166667,39.7225,39,30.02583333,30,30.0115,30,2.1575,392.6346667,515.111,706.1768333,59.44966667,67.131,84.653,2.52E+18,4080.809333,1363.514333,1429.984,1430,1406.504167,1444.979667,1445,1380.956333,1365.771167,1464.872333,1043.5745,988.0916667,1084.926333,1131.341,956.4363333,1480.972167,1566.000333,1101.44,1075.5245,894.7716667,545.3248333,3158.08,2490.356333,548.6401667,78.44433333,5648.511833,824.967,71.18666667,1.673333333,0.114333333,9.943333333,2.773333333,13.92333333,0.14,0.100333333,2.508333333,25.33333333,,70,0.46,J22451,47,3500,A1T0442QKPQ000002X,J22451,6,3,168,504,0,0,65.25,3321120,1025371
24-08-2021 16:00,1.149666667,1396.8695,0.168,-0.011666667,39.74716667,39,29.97383333,30,30.0095,30,2.157833333,387.9646667,508.7301667,699.6253333,58.7395,66.33966667,83.77,2.52E+18,4080.866333,1363.810167,1430.025167,1430,1406.229667,1444.998167,1445,1381.146333,1366.251833,1464.7695,1043.4675,988.9916667,1084.808667,1131.513167,956.682,1477.6245,1564.5925,1101.44,1076.011167,892.2861667,545.0303333,3162.827,2486.604,542.2643333,77.488,5649.451167,819.3473333,71.18666667,1.673333333,0.114333333,9.943333333,2.773333333,13.92333333,0.14,0.100333333,2.508333333,25.33333333,,70,0.46,J22451,38,3100,A1T0442QKPQ000002X,J22451,6,3,168,504,0,0,65.25,3321120,1025371
24-08-2021 18:00,1.164833333,1397.750833,0.163833333,0.023833333,39.68466667,39,30.052,30,30.019,30,2.157833333,388.2938333,509.562,699.4301667,58.4205,66.057,83.54883333,2.52E+18,4080.886833,1363.3015,1429.690833,1429.516667,1405.623833,1445.023167,1445,1381.988667,1367.5495,1465.144833,1043.407167,990.6475,1084.727333,1131.275333,956.7541667,1479.063333,1563.979333,1101.44,1076.430833,891.511,552.8491667,3162.040333,2486.507333,540.9028333,77.04466667,5648.4815,818.1905,71.18666667,1.673333333,0.114333333,9.943333333,2.773333333,13.92333333,0.14,0.100333333,2.508333333,25.33333333,,80,0.46,J22451,27,2300,A1T0442QKPQ000002X,J22451,6,3,168,504,0,0,65.25,3321120,1025371
24-08-2021 19:00,1.178333333,1398.507667,0.161666667,0.011333333,39.64816667,39,29.99183333,30,29.97333333,30,2.156833333,397.0171667,519.7428333,711.9936667,58.10666667,65.88116667,83.705,2.52E+18,4080.967167,1362.833333,1424.949,1425,1405.439833,1444.965667,1445,1382.222833,1368.016,1464.757667,1043.392833,991.5995,1084.279667,1131.104333,956.7718333,1472.9325,1564.919667,1101.44,1076.645667,895.3193333,555.5413333,3152.282833,2498.559,550.3658333,77.01883333,5650.836167,828.8431667,71.18666667,1.673333333,0.114333333,9.943333333,2.773333333,13.92333333,0.14,0.100333333,2.508333333,25.33333333,,80,0.46,J22451,29,2000,A1T0442QKPQ000002X,J22451,6,3,168,504,0,0,65.25,3321120,1025371
24-08-2021 20:00,1.168,1399.056667,0.152166667,-0.012333333,39.5565,39,30.01316667,30,30.001,30,2.156833333,399.5688333,525.2425,719.029,57.56866667,65.41016667,83.32366667,2.52E+18,4080.958667,1362.177,1424.962333,1425,1405.403667,1444.990833,1445,1382.7915,1368.625,1465.252167,1043.012167,991.7498333,1084.117167,1130.768167,956.7483333,1473.999667,1566.478333,1101.44,1076.573167,896.7523333,548.9746667,3146.798,2498.0735,557.301,76.77633333,5644.731167,834.5693333,71.18666667,1.673333333,0.114333333,9.943333333,2.773333333,13.92333333,0.14,0.100333333,2.508333333,25.33333333,,80,0.46,J22451,34,2400,A1T0442QKPQ000002X,J22451,6,3,168,504,0,0,65.25,3321120,1025371
24-08-2021 21:00,1.1625,1399.03,0.149333333,-0.021666667,39.6045,39,30.00783333,30,30.01966667,30,2.156166667,397.1585,523.114,716.9126667,56.71233333,64.567,82.58033333,2.52E+18,4080.973833,1361.838333,1424.997,1425,1404.9535,1444.9745,1444.833333,1382.518667,1368.095333,1464.775667,1042.8355,991.2045,1083.799667,1129.9975,956.8678333,1471.918833,1565.972167,1101.44,1076.497167,897.6218333,545.0623333,3147.908,2501.747833,555.9531667,76.09283333,5649.42,833.1745,71.18666667,1.673333333,0.114333333,9.943333333,2.773333333,13.92333333,0.14,0.100333333,2.508333333,25.33333333,,80,0.46,J22451,40,3000,A1T0442QKPQ000002X,J22451,6,3,168,504,0,0,65.25,3321120,1025371
24-08-2021 22:00,1.134166667,1399.044833,0.157,0.005833333,39.57183333,39,30.00583333,30,29.995,30,2.1565,398.2145,523.5965,718.4128333,56.41166667,64.099,81.88033333,2.52E+18,4080.969833,1361.175833,1425.035,1425,1403.491833,1439.924667,1440,1382.9305,1369.104833,1465.128167,1042.955,991.0176667,1083.717167,1129.948667,956.7868333,1473.2705,1567.589167,1101.44,1076.505833,897.542,544.6703333,3144.630333,2505.492,556.591,75.45483333,5650.264833,834.9225,71.18666667,1.673333333,0.114333333,9.943333333,2.773333333,13.92333333,0.14,0.100333333,2.508333333,25.33333333,,80,0.46,J22451,28,2600,A1T0442QKPQ000002X,J22451,6,3,168,504,0,0,65.25,3321120,1025371
24-08-2021 23:00,1.1165,1398.4375,0.152333333,0.018833333,39.5565,39,29.989,30,30.00466667,30,2.156166667,395.561,517.4463333,712.8736667,56.41566667,63.9485,81.447,2.52E+18,4080.998167,1360.891167,1425.5355,1425.666667,1402.053167,1440.013833,1440,1383.257333,1369.497833,1464.812,1043.209333,991.4085,1083.503667,1130.025667,956.8828333,1473.989667,1568.728667,1101.44,1076.516167,895.9845,541.6801667,3148.824167,2502.794333,552.5126667,74.99666667,5651.6395,829.257,71.18666667,1.673333333,0.114333333,9.943333333,2.773333333,13.92333333,0.14,0.100333333,2.508333333,25.33333333,,70,0.46,J22451,30,2400,A1T0442QKPQ000002X,J22451,6,3,168,504,0,0,65.25,3321120,1025371
25-08-2021 00:00,1.127666667,1398.190833,0.145333333,0.0035,39.596,39,30.03783333,30,29.98316667,30,2.156833333,394.8913333,514.4155,709.4415,56.21283333,63.72166667,81.10416667,2.52E+18,4080.888,1363.309333,1428.247167,1428.166667,1401.496667,1439.991333,1440,1382.3615,1367.674833,1465.014333,1043.036833,991.2651667,1083.4655,1130.181333,956.7791667,1472.290167,1568.218,1101.44,1076.3085,895.7081667,543.7213333,3150.429333,2500.880667,548.5741667,74.68433333,5651.451167,827.1993333,70.81666667,2.296666667,0.265666667,8.268333333,2.16,12.495,0.546666667,0.102833333,2.486666667,20.83333333,,76.67,0.46,J22451,28,2200,A1T0442QKPQ000002X,J22451,6,3,168,504,0,0,65.25,3321120,1025371
25-08-2021 02:00,1.2255,1397.6655,0.157833333,-0.0385,39.48216667,39,30.015,30,30.00233333,30,2.156,395.2753333,516.874,712.2895,55.90883333,63.39333333,80.946,2.52E+18,4080.897833,1362.628833,1424.995667,1425,1402.568667,1439.9805,1440,1381.369833,1366.946333,1465.118333,1042.405167,990.069,1084.021333,1130.377667,956.7251667,1472.359833,1567.529167,1101.44,1076.091167,920.137,545.6306667,3148.643833,2497.375333,551.1361667,74.36116667,5645.996,829.2725,70.81666667,2.296666667,0.265666667,8.268333333,2.16,12.495,0.546666667,0.102833333,2.486666667,20.83333333,,76.67,0.46,J22451,22,1900,A1T0442QKPQ000002X,J22451,6,3,168,504,0,0,65.25,3321120,1025371
25-08-2021 03:00,1.213833333,1396.579833,0.180333333,-0.018666667,39.3225,39,29.98416667,30,29.99,30,2.156833333,393.2566667,513.9495,708.0041667,58.269,65.28433333,82.19483333,2.52E+18,4080.875667,1362.226667,1424.984667,1425,1402.5265,1437.9635,1437.833333,1380.948667,1366.6425,1464.671167,1042.3905,989.6876667,1084.482667,1130.391167,956.6066667,1473.770667,1566.9705,1101.44,1076.184333,921.1263333,542.5,3153.424667,2495.968667,548.3526667,75.162,5649.367,825.02,70.81666667,2.296666667,0.265666667,8.268333333,2.16,12.495,0.546666667,0.102833333,2.486666667,20.83333333,,76.67,0.46,J22451,25,1700,A1T0442QKPQ000002X,J22451,6,3,168,504,0,0,65.25,3321120,1025371
25-08-2021 04:00,1.207333333,1395.606833,0.1705,0.0145,39.77,39,29.99983333,30,30.02966667,30,2.157166667,395.5258333,514.6281667,708.0135,60.8615,67.99383333,84.97066667,2.52E+18,4080.763667,1362.713333,1425.034667,1425,1401.6225,1434.9465,1435,1380.571,1367.300167,1465.282833,1042.265,988.8136667,1084.536667,1130.380833,956.5333333,1475.027333,1568.705667,1101.44,1076.236167,915.9326667,541.5005,3154.896,2494.914167,547.6291667,77.71683333,5649.847167,825.3723333,70.81666667,2.296666667,0.265666667,8.268333333,2.16,12.495,0.546666667,0.102833333,2.486666667,20.83333333,,80,0.46,J22451,31,2200,A1T0442QKPQ000002X,J22451,6,3,168,504,0,0,65.25,3321120,1025371
25-08-2021 05:00,1.196833333,1396.668,0.174333333,-0.033,39.733,39,29.97816667,30,29.99116667,30,2.156,397.803,516.0196667,709.1121667,62.21233333,69.423,86.334,2.52E+18,4080.7145,1362.4935,1425.024333,1425,1400.735333,1434.9985,1435,1379.9025,1367.967667,1464.974833,1041.9565,987.6511667,1084.907833,1130.315167,956.544,1476.309833,1569.264,1101.44,1076.199333,906.8445,539.5048333,3156.729667,2493.254,549.2333333,79.24666667,5650.143833,825.9575,70.81666667,2.296666667,0.265666667,8.268333333,2.16,12.495,0.546666667,0.102833333,2.486666667,20.83333333,,80,0.46,J22451,24,2000,A1T0442QKPQ000002X,J22451,6,3,168,504,0,0,65.25,3321120,1025371
25-08-2021 06:00,1.198,1395.348,0.160166667,0.071833333,39.45833333,39,29.99733333,30,30.0065,30,2.157833333,394.8428333,512.1421667,704.7116667,63.61833333,70.69266667,87.451,2.52E+18,4080.627,1361.721333,1424.948667,1425,1400.426667,1435.019167,1435,1379.742167,1367.432833,1465.085333,1041.706667,986.57,1085.269667,1130.109167,956.5646667,1477.589833,1567.4805,1101.44,1076.112333,914.406,535.2663333,3161.036,2489.428667,546.1738333,80.22966667,5650.404667,822.296,70.81666667,2.296666667,0.265666667,8.268333333,2.16,12.495,0.546666667,0.102833333,2.486666667,20.83333333,,80,0.46,J22451,27,2100,A1T0442QKPQ000002X,J22451,6,3,168,504,0,0,65.25,3321120,1025371
25-08-2021 08:00,1.198833333,1393.01,0.1535,0.007166667,39.22416667,39,29.96583333,30,30.01133333,30,2.157333333,392.3768333,509.0956667,701.569,65.17683333,72.7485,90.03733333,2.52E+18,4080.509,1361.612833,1424.974,1425,1399.017667,1434.9915,1435,1381.066,1367.133667,1464.9635,1041.406667,986.5303333,1085.371667,1130.065333,956.5351667,1479.976833,1565.455833,1101.44,1076.145167,924.1311667,535.1141667,3167.906167,2480.227833,542.5991667,83.012,5648.109667,820.3171667,70.81666667,2.296666667,0.265666667,8.268333333,2.16,12.495,0.546666667,0.102833333,2.486666667,20.83333333,,80,0.45,J22451,33,2300,A1T0442QKPQ000002X,J22451,6,3,168,504,0,0,65.25,3321120,1025371
25-08-2021 10:00,1.1725,1391.347833,0.147333333,0.0295,39.41266667,39,29.9975,30,29.99433333,30,2.157333333,390.3648333,507.4203333,697.5198333,65.238,73.3845,91.1545,2.52E+18,4080.515167,1364.416,1430.002833,1430,1400.463833,1435.001,1435,1380.4015,1366.286,1464.865167,1041.858167,988.508,1085.214667,1130.353667,956.6808333,1476.561667,1565.708167,1101.44,1076.201167,924.8968333,536.8315,3174.585,2477.735667,539.428,84.62266667,5652.213,817.2195,70.81666667,2.296666667,0.265666667,8.268333333,2.16,12.495,0.546666667,0.102833333,2.486666667,20.83333333,,80,0.45,J22451,38,3300,A1T0442QKPQ000002X,J22451,6,3,168,504,0,0,65.25,3321120,1025371
25-08-2021 11:00,1.207333333,1392.3525,0.1665,0.075333333,39.34066667,39,29.95466667,30,29.99483333,30,2.1575,389.181,505.5333333,696.0101667,63.30116667,70.94366667,88.12033333,2.52E+18,4080.528833,1364.176333,1429.982667,1430,1400.942167,1434.980833,1435,1380.594,1367.316167,1465.054833,1042.380333,989.449,1085.036167,1130.2175,956.6903333,1477.425833,1565.678667,1101.44,1076.011167,924.5411667,538.2576667,3171.661833,2478.337167,537.2113333,82.00733333,5650.301667,816.4756667,70.81666667,2.296666667,0.265666667,8.268333333,2.16,12.495,0.546666667,0.102833333,2.486666667,20.83333333,,73.33,0.45,J22451,31,2600,A1T0442QKPQ000002X,J22451,6,3,168,504,0,0,65.25,3321120,1025371
25-08-2021 12:00,1.209166667,1393.317333,0.162333333,-0.003,39.13683333,39,29.9975,30,30.00083333,30,2.157166667,390.7605,507.3055,698.46,63.06516667,70.7205,87.90983333,2.52E+18,4080.5395,1364.110167,1430.029167,1430,1400.357833,1434.9945,1435,1380.907,1367.864667,1465.307667,1042.3685,989.8398333,1084.954333,1129.966833,956.6025,1480.865667,1565.150833,1101.44,1075.871333,925.052,540.0606667,3170.843333,2480.932833,539.1416667,81.42183333,5651.817,817.8688333,70.81666667,2.296666667,0.265666667,8.268333333,2.16,12.495,0.546666667,0.102833333,2.486666667,20.83333333,,80,0.45,J22451,35,2900,A1T0442QKPQ000002X,J22451,6,3,168,504,0,0,65.25,3321120,1025371
25-08-2021 13:00,1.210833333,1393.866167,0.154,-0.000333333,39.16933333,39,30.01383333,30,29.9955,30,2.1565,388.2833333,505.665,696.3788333,61.889,69.65533333,86.9015,2.52E+18,4080.5125,1363.6745,1430.0005,1430,1400.373167,1435.005667,1435,1381.139167,1367.7075,1465.0495,1042.1685,989.0306667,1084.618333,1129.692167,956.496,1477.847,1564.659,1101.44,1075.631,925.0773333,539.8888333,3170.840667,2479.846667,537.6213333,80.62816667,5650.674667,815.8866667,70.81666667,2.296666667,0.265666667,8.268333333,2.16,12.495,0.546666667,0.102833333,2.486666667,20.83333333,,80,0.45,J22451,40,3200,A1T0442QKPQ000002X,J22451,6,3,168,504,0,0,65.25,3321120,1025371
25-08-2021 14:00,1.218333333,1395.572833,0.164666667,0.011666667,39.37966667,39,29.987,30,30.00433333,30,2.157,385.1085,503.1041667,693.676,59.7605,67.4225,84.6195,2.52E+18,4080.597,1363.488833,1429.996667,1430,1400.418667,1434.991833,1435,1381.280333,1367.294833,1464.6935,1041.969167,987.7881667,1084.131333,1129.2215,956.6365,1477.237833,1564.681667,1101.44,1075.433667,923.9001667,539.4135,3171.163333,2478.386667,534.9933333,78.70533333,5649.3785,813.8041667,70.81666667,2.296666667,0.265666667,8.268333333,2.16,12.495,0.546666667,0.102833333,2.486666667,20.83333333,,80,0.45,J22451,34,2800,A1T0442QKPQ000002X,J22451,6,3,168,504,0,0,65.25,3321120,1025371
25-08-2021 15:00,1.2285,1396.665667,0.13,-0.016,39.35583333,39,30.0125,30,29.99983333,30,2.157,382.891,501.5505,691.9693333,58.986,66.507,83.5655,2.52E+18,4080.683,1364.077667,1429.999167,1430,1399.441,1435.000833,1435,1381.542167,1368.069,1465.138667,1041.690667,986.7625,1084.068333,1128.981833,956.7935,1478.3915,1565.176167,1101.44,1075.060167,923.5806667,539.7568333,3170.736167,2479.632833,533.079,77.3455,5650.311333,811.8308333,70.81666667,2.296666667,0.265666667,8.268333333,2.16,12.495,0.546666667,0.102833333,2.486666667,20.83333333,,80,0.45,J22451,35,2500,A1T0442QKPQ000002X,J22451,6,3,168,504,0,0,65.25,3321120,1025371
25-08-2021 16:00,1.219666667,1397.856333,0.137833333,-0.014833333,39.49733333,39,29.97583333,30,30.02666667,30,2.157,381.3693333,500.9181667,690.0906667,58.6155,66.0735,83.03933333,2.52E+18,4080.72,1364.098333,1430.021833,1430,1399.481,1434.988833,1435,1381.290667,1367.366,1464.803833,1041.351833,985.8783333,1084.037333,1128.7565,956.8345,1476.702,1565.061667,1101.44,1074.8725,921.4006667,540.4465,3170.716,2480.486667,531.9653333,76.75233333,5651.296167,810.0321667,70.81666667,2.296666667,0.265666667,8.268333333,2.16,12.495,0.546666667,0.102833333,2.486666667,20.83333333,,76.67,0.45,J22451,37,3000,A1T0442QKPQ000002X,J22451,6,3,168,504,0,0,65.25,3321120,1025371
25-08-2021 18:00,1.206833333,1398.7765,0.156333333,0.013,39.38183333,39,30.02916667,30,30.01716667,30,2.157666667,381.2483333,501.2976667,689.7415,57.75933333,65.06333333,82.00883333,2.52E+18,4080.735667,1364.245833,1429.980333,1430,1400.573333,1435.0035,1435,1381.390667,1368.291667,1465.1275,1040.614833,982.4961667,1083.959,1128.830667,956.7503333,1479.735833,1563.9805,1101.44,1074.647,921.6023333,547.783,3168.711833,2476.2255,531.1226667,75.5865,5644.938167,810.7781667,70.81666667,2.296666667,0.265666667,8.268333333,2.16,12.495,0.546666667,0.102833333,2.486666667,20.83333333,,80,0.45,J22451,35,3000,A1T0442QKPQ000002X,J22451,6,3,168,504,0,0,65.25,3321120,1025371
25-08-2021 19:00,1.1935,1398.823333,0.1585,0.005166667,39.36,39,29.98866667,30,29.9855,30,2.1575,384.919,504.8035,693.0918333,57.7395,65.1775,82.27183333,2.52E+18,4080.742333,1364.4115,1429.996333,1430,1401.357833,1435.015667,1435,1382.218333,1368.340667,1464.929167,1040.001333,981.5515,1083.970833,1128.620667,956.7783333,1485.197667,1565.516833,1101.44,1074.441667,921.929,550.5906667,3166.369167,2483.692,534.0611667,75.70816667,5650.041833,813.9168333,70.81666667,2.296666667,0.265666667,8.268333333,2.16,12.495,0.546666667,0.102833333,2.486666667,20.83333333,,80,0.45,J22451,33,3100,A1T0442QKPQ000002X,J22451,6,3,168,504,0,0,65.25,3321120,1025371
25-08-2021 20:00,1.1915,1398.853833,0.1365,0.026333333,39.33266667,39,29.9835,30,30.01566667,30,2.156666667,383.9343333,504.3141667,692.7326667,57.0405,64.56466667,81.8285,2.52E+18,4080.748167,1364.037,1430.025,1430,1401.294167,1435.005667,1435,1382.346667,1367.560833,1465.054333,1039.403,979.9515,1083.974667,1128.296,956.7226667,1482.1085,1564.648167,1101.44,1074.169,922.1441667,553.4191667,3166.321,2484.747667,534.2076667,75.35966667,5651.106167,813.6788333,70.81666667,2.296666667,0.265666667,8.268333333,2.16,12.495,0.546666667,0.102833333,2.486666667,20.83333333,,80,0.45,J22451,30,2700,A1T0442QKPQ000002X,J22451,6,3,168,504,0,0,65.25,3321120,1025371
25-08-2021 21:00,1.178666667,1398.707,0.152666667,0.025166667,39.40633333,39,29.99416667,30,30.00083333,30,2.156166667,385.049,505.8618333,694.7186667,56.416,63.9015,81.13716667,2.52E+18,4080.7355,1364.1295,1429.9995,1430,1401.628167,1434.979833,1435,1381.857,1368.734333,1465.347,1038.779167,977.9581667,1083.8055,1128.280167,956.7053333,1481.366,1564.7135,1101.44,1074.007333,922.6228333,555.6773333,3164.2165,2484.9365,534.9736667,74.67,5649.060167,815.8323333,70.81666667,2.296666667,0.265666667,8.268333333,2.16,12.495,0.546666667,0.102833333,2.486666667,20.83333333,,80,0.45,J22451,29,2700,A1T0442QKPQ000002X,J22451,6,3,168,504,0,0,65.25,3321120,1025371
25-08-2021 22:00,1.172833333,1398.1685,0.142333333,-0.004666667,39.63616667,39,30.0025,30,29.98966667,30,2.157166667,384.6146667,505.3786667,693.9748333,56.4545,63.83566667,80.97083333,2.52E+18,4080.754833,1364.288,1430.023333,1430,1402,1434.995,1435,1382.007167,1368.791667,1464.806833,1038.321333,976.636,1083.669833,1128.4205,956.7468333,1483.468167,1564.621333,1101.44,1073.93,922.1353333,555.0881667,3162.421,2486.573667,534.982,74.38916667,5648.9695,815.255,70.81666667,2.296666667,0.265666667,8.268333333,2.16,12.495,0.546666667,0.102833333,2.486666667,20.83333333,,80,0.45,J22451,26,2100,A1T0442QKPQ000002X,J22451,6,3,168,504,0,0,65.25,3321120,1025371
25-08-2021 23:00,1.165833333,1397.801,0.158666667,0.0295,39.0525,39,29.97633333,30,30.00466667,30,2.155833333,385.8576667,506.8946667,695.9303333,56.20916667,63.65533333,80.9255,2.52E+18,4080.756167,1364.501167,1430.035167,1430,1401.785667,1435.014,1435,1382.433333,1369.090667,1465.089167,1038.035333,975.4576667,1083.381833,1128.596333,956.6095,1485.299,1565.735667,1101.44,1073.5515,922.7648333,561.2008333,3161.795167,2490.449,536.251,74.33366667,5652.335333,816.946,70.81666667,2.296666667,0.265666667,8.268333333,2.16,12.495,0.546666667,0.102833333,2.486666667,20.83333333,,80,0.45,J22451,27,2100,A1T0442QKPQ000002X,J22451,6,3,168,504,0,0,65.25,3321120,1025371
26-08-2021 00:00,1.1685,1397.5515,0.15,0.013666667,39.3705,39,30.01616667,30,29.99866667,30,2.156833333,383.8945,504.9868333,694.1406667,56.157,63.61933333,80.863,2.52E+18,4080.815,1364.454,1429.956167,1430,1401.664,1435.001,1435,1381.896667,1367.691667,1465.0505,1037.493,974.3141667,1083.586333,1128.450167,956.2581667,1481.003167,1565.069667,1101.44,1073.114833,920.31,554.964,3163.803,2487.3785,535.4763333,74.23983333,5651.216333,814.9578333,71.57833333,1.786666667,0.068666667,9.44,2.296666667,13.7,0.235,0.152,2.50115,23.83333333,,76.67,0.45,J22451,36,2800,A1T0442QKPQ000002X,J22451,6,3,168,504,0,0,65.25,3321120,1025371
26-08-2021 02:00,1.251333333,1397.655,0.1395,-0.001166667,39.2555,39,30.00633333,30,30.01266667,30,2.156,385.003,508.9466667,700.6276667,56.6015,64.0545,81.47866667,2.52E+18,4080.8205,1364.476833,1429.995667,1430,1400.471833,1434.99,1435,1380.7775,1364.804667,1465.101167,1037.231,973.4258333,1084.508167,1128.613333,955.895,1482.8525,1564.155333,1101.44,1072.8445,924.488,567.7216667,3160.515167,2488.161167,538.5886667,74.587,5648.725333,821.9068333,71.57833333,1.786666667,0.068666667,9.44,2.296666667,13.7,0.235,0.152,2.50115,23.83333333,,76.67,0.45,J22451,30,2600,A1T0442QKPQ000002X,J22451,6,3,168,504,0,0,65.25,3321120,1025371
26-08-2021 03:00,1.212,1397.013667,0.167166667,0.014166667,39.02766667,39,29.992,30,29.98566667,30,2.1555,387.874,511.4968333,702.7851667,58.757,65.97433333,83.17383333,2.52E+18,4080.787,1363.5625,1430.003,1430,1400.454833,1434.992667,1435,1380.007667,1335.211333,1464.932833,1037.124167,973.5143333,1085.0635,1128.853333,955.5533333,1478.951333,1563.646,1101.44,1072.633167,925.0451667,567.694,3159.767833,2491.004,541.6528333,75.92816667,5650.646,823.8898333,71.57833333,1.786666667,0.068666667,9.44,2.296666667,13.7,0.235,0.152,2.50115,23.83333333,,80,0.45,J22451,35,2300,A1T0442QKPQ000002X,J22451,6,3,168,504,0,0,65.25,3321120,1025371
26-08-2021 04:00,1.186,1395.9535,0.166,0.261833333,40.0635,39,30.019,30,29.974,30,2.1555,392.7435,513.9605,705.4505,60.681,67.94466667,85.148,2.52E+18,4080.709333,1362.8305,1430.004833,1430,1400.014667,1434.961833,1435,1379.1425,1344.978833,1464.893667,1037.2085,973.6508333,1085.622833,1129.032333,955.2496667,1479.101333,1565.936,1101.44,1072.503667,925.5073333,569.3076667,3159.477833,2488.653333,544.285,77.88716667,5648.077667,826.7605,71.57833333,1.786666667,0.068666667,9.44,2.296666667,13.7,0.235,0.152,2.50115,23.83333333,,80,0.45,J22451,34,2400,A1T0442QKPQ000002X,J22451,6,3,168,504,0,0,65.25,3321120,1025371
26-08-2021 05:00,1.170666667,1393.151833,0.184166667,0.077833333,39.535,39,30.0175,30,29.98116667,30,2.154666667,396.9646667,518.549,709.048,62.68166667,69.91283333,86.96383333,2.52E+18,4080.634833,1363.0625,1430.017333,1430,1399.990667,1435.019,1435,1379.275,1360.9745,1464.794667,1037.406833,973.6883333,1086.184667,1129.216167,955.016,1481.653167,1568.333667,1101.44,1071.3625,925.4665,565.8106667,3159.070333,2487.249833,548,79.55183333,5646.4135,829.065,71.57833333,1.786666667,0.068666667,9.44,2.296666667,13.7,0.235,0.152,2.50115,23.83333333,,73.33,0.45,J22451,33,2700,A1T0442QKPQ000002X,J22451,6,3,168,504,0,0,65.25,3321120,1025371
26-08-2021 06:00,1.1535,1392.393,0.149666667,0.020833333,39.531,39,29.99533333,30,30.018,30,2.155333333,395.3228333,516.6935,704.4018333,64.18833333,71.54166667,88.68066667,2.52E+18,4080.640833,1362.9015,1429.975,1430,1400.369667,1434.982833,1435,1378.951,1348.990167,1464.945167,1037.723833,973.409,1086.802167,1129.352667,954.8301667,1485.893667,1568.96,1101.44,1070.506667,924.9991667,558.3536667,3164.7095,2485.520167,545.0225,81.39783333,5650.166333,824.2481667,71.57833333,1.786666667,0.068666667,9.44,2.296666667,13.7,0.235,0.152,2.50115,23.83333333,,80,0.45,J22451,35,2500,A1T0442QKPQ000002X,J22451,6,3,168,504,0,0,65.25,3321120,1025371
26-08-2021 07:00,1.147166667,1391.278,0.125,0.072166667,39.53266667,39,29.98533333,30,30.02233333,30,2.155333333,393.687,513.5806667,701.2735,65.73333333,73.12083333,90.21083333,2.52E+18,4080.573667,1363.192333,1429.981,1430,1400.142,1435.043167,1435,1378.988,1365.138,1465.408167,1038.052833,973.0033333,1087.137833,1129.186,954.6631667,1488.718667,1569.480667,1101.44,1069.522333,924.3255,554.2346667,3169.079667,2480.835833,542.5505,82.85866667,5649.953167,821.0556667,71.57833333,1.786666667,0.068666667,9.44,2.296666667,13.7,0.235,0.152,2.50115,23.83333333,,80,0.45,J22451,31,2200,A1T0442QKPQ000002X,J22451,6,3,168,504,0,0,65.25,3321120,1025371
26-08-2021 08:00,1.149166667,1390.312167,0.134333333,0.0295,39.55316667,39,29.99833333,30,29.97783333,30,2.1545,389.3576667,506.2638333,693.4606667,66.26433333,73.7435,90.81333333,2.52E+18,4080.531167,1363.678667,1429.999333,1430,1399.086667,1434.985833,1435,1379.339,1364.7815,1464.855167,1038.231167,972.0333333,1087.203,1128.635,954.222,1480.8995,1569.3975,1101.44,1068.608833,921.129,546.8418333,3177.638833,2472.789167,536.4205,83.82483333,5650.282667,814.5048333,71.57833333,1.786666667,0.068666667,9.44,2.296666667,13.7,0.235,0.152,2.50115,23.83333333,,76.67,0.45,J22451,29,2200,A1T0442QKPQ000002X,J22451,6,3,168,504,0,0,65.25,3321120,1025371
26-08-2021 10:00,1.129333333,1389.523667,0.122666667,0.071166667,39.51,39,29.93366667,30,29.99616667,30,2.156,383.1148333,498.2396667,682.863,66.0255,73.707,90.625,2.52E+18,4080.523333,1363.070833,1429.993,1430,1399.715167,1435.017167,1435,1378.805167,1363.474333,1464.792667,1038.6795,969.434,1087.690333,1128.793833,953.884,1480.278167,1568.490167,1101.44,1067.356333,917.3356667,540.1595,3186.092,2466.214667,527.1413333,84.18266667,5652.184,806.9963333,71.57833333,1.786666667,0.068666667,9.44,2.296666667,13.7,0.235,0.152,2.50115,23.83333333,,76.67,0.45,J22451,40,3600,A1T0442QKPQ000002X,J22451,6,3,168,504,0,0,65.25,3321120,1025371
26-08-2021 11:00,1.149666667,1389.997,0.121166667,0.001166667,39.51016667,39,30.0435,30,30.00133333,30,2.1565,379.5743333,495.4436667,679.4483333,64.566,72.16283333,88.88033333,2.52E+18,4080.5605,1362.900667,1429.987833,1430,1399.6175,1435.029333,1435,1378.700167,1363.189,1465.166167,1038.701833,968.2028333,1087.766667,1129.134,953.5878333,1479.863333,1567.4435,1101.44,1066.7795,915.2468333,535.572,3187.909667,2463.1165,524.1705,82.7925,5650.908833,804.138,71.57833333,1.786666667,0.068666667,9.44,2.296666667,13.7,0.235,0.152,2.50115,23.83333333,,80,0.45,J22451,39,3000,A1T0442QKPQ000002X,J22451,6,3,168,504,0,0,65.25,3321120,1025371
26-08-2021 12:00,1.153166667,1391.274167,0.1205,0.098,39.38216667,39,29.99833333,30,30.02983333,30,2.158,377.9208333,493.645,677.4026667,64.00466667,71.47316667,88.09283333,2.52E+18,4080.630833,1362.869333,1430.002,1430,1399.2595,1435.039167,1435,1378.093167,1362.574333,1464.918,1038.813,967.3335,1087.898,1129.4415,953.3913333,1480.166833,1566.444833,1101.44,1066.342333,914.1826667,537.6616667,3187.2475,2460.363667,521.6155,81.8695,5647.341,802.6156667,71.57833333,1.786666667,0.068666667,9.44,2.296666667,13.7,0.235,0.152,2.50115,23.83333333,,80,0.45,J22451,34,2900,A1T0442QKPQ000002X,J22451,6,3,168,504,0,0,65.25,3321120,1025371
26-08-2021 13:00,1.163166667,1392.614833,0.1045,0.058166667,39.53366667,39,30.00783333,30,29.99083333,30,2.157,376.9466667,493.5651667,677.2055,62.547,70.122,86.777,2.52E+18,4080.611833,1362.785833,1430.0075,1430,1399.737667,1434.966833,1435,1378.111,1362.383667,1464.8705,1038.878333,966.2395,1087.967667,1129.363667,953.0903333,1481.802833,1566.697167,1101.44,1065.878833,912.936,538.4783333,3186.579,2465.649,521.4383333,80.767,5652.344333,802.4496667,71.57833333,1.786666667,0.068666667,9.44,2.296666667,13.7,0.235,0.152,2.50115,23.83333333,,80,0.45,J22451,35,2900,A1T0442QKPQ000002X,J22451,6,3,168,504,0,0,65.25,3321120,1025371
26-08-2021 15:00,1.154166667,1393.137333,0.143166667,0.078333333,39.40383333,39,30.01433333,30,29.99383333,30,2.155,372.7153333,488.7755,672.3663333,59.51283333,66.85283333,83.18,2.52E+18,4080.645167,1362.962,1430.014833,1430,1399.562333,1435.000333,1435,1378.811,1362.5485,1465.097833,1039.749,964.3856667,1087.5315,1129.777167,952.7038333,1482.888,1566.600167,1101.44,1065.021833,909.4071667,538.997,3186.172333,2464.282167,516.6311667,77.2485,5650.594833,798.4178333,71.57833333,1.786666667,0.068666667,9.44,2.296666667,13.7,0.235,0.152,2.50115,23.83333333,,80,0.45,J22451,32,2800,A1T0442QKPQ000002X,J22451,6,3,168,504,0,0,65.25,3321120,1025371
