Repository: RitwikKhandelwal/Piramal-Kosamba

File: 2. Efficiency/45tpd/1. Flat Files/Flint_B5.csv (part 19 of 43)
e,B5 HP Set Value,B5 LP Process value,B5 LP Set Value,Header Gas Pressure Process value,Recuprator Left Bottom temp Process value,Recuprator Left Middle temp Process value,Recuprator Left top temp Process value,Recuprator Right Bottom temp Process value,Recuprator Right Middle temp Process value,Recuprator Right top temp Process value,Row Key,Total cold air flow  Process value,B5 Front Bottom temp Process value,B5 front Top temp Process value,B5 Rear Top temp Process value,B5 Rear Top temp Set Value,Melter Bottom 1 temp Process value,Melter Bottom 2 temp Process value,Melter Bottom 3 temp Process value,Melter Bottom 4 temp Process value,Melter Bottom 5 temp Process value,Melter Crown 1 temp Process value,Melter Crown 2 temp Process value,Riser temp( not available) Process value,Thraot Sleeper Process value,west gas channel right side Process value,Total gas flow Process value,Total hot air left Process value,Total hot air right Process value,Total hot air left temp Process value,Total hot air right temp Process value,Total hot air Process value,Thermocouple stack ( Chimney) left Process value,chem_comp_SiO2,chem_comp_Al2O3,chem_comp_Fe2O3,chem_comp_CaO,chem_comp_MgO,chem_comp_Na2O,chem_comp_K2O,chem_comp_SO3,physical_test_density_gm_cc,physical_test_seed_count_result,,DPR Eff,ActDrw(Ton),JobNumber,DefectCountSum,SampleSizeSum,FGCode,Number,NumberOfSection,NumberOfGob,GobCutPerMinute,ISMachineActualSpeed,GobWeightLow,GobWeightHigh,GlassDraw,PackedQunatity,ProductionOrderNumber
12-03-2021 12:00,0.5865,1398.7305,0.189333333,-0.064,36.99516667,37,29.97333333,30,2.178833333,365.2821667,544.0065,712.502,72.9865,78.54183333,98.33916667,2.52E+18,4080.666167,1319.115,1360.512167,1350.312,1350,1300.367667,1295.271167,1292.348833,1312.3475,1241.281,1506.682333,1572.7495,1101.44,1412.303167,1356.797833,575.0626667,3266.131167,2331.074667,555.2155,86.2195,5597.0095,843.0301667,70.96833333,2.408333333,0.073333333,8.383333333,2.195,12.725,0.618333333,0.106166667,2.48365,31,,76.6,0.47,J19447,35,2000,F1T0447QKPQ000001X,J19447,8,3,108,324,0,0,273,7696586,1022230
12-03-2021 13:00,0.6005,1399.315,0.2105,-0.064666667,37.00233333,37,29.996,30,2.178833333,364.5801667,544.6261667,713.4948333,72.992,79.32633333,100.1018333,2.52E+18,4080.604833,1319.108333,1360.133167,1349.654833,1350,1300.688667,1295.249833,1292.543167,1312.399833,1241.560333,1509.054167,1573.4185,1101.44,1412.741333,1357.511833,584.2276667,3267.9175,2330.043833,555.2925,87.84883333,5597.871333,844.2863333,70.96833333,2.408333333,0.073333333,8.383333333,2.195,12.725,0.618333333,0.106166667,2.48365,31,,82.98,0.47,J19447,25,1600,F1T0447QKPQ000001X,J19447,8,3,108,324,0,0,273,7696586,1022230
12-03-2021 14:00,0.621166667,1399.155333,0.203666667,0.0835,36.99383333,37,29.9995,30,2.179166667,360.7996667,542.019,711.1796667,69.85866667,76.328,97.41816667,2.52E+18,4080.5845,1317.445167,1359.077667,1349.3345,1350,1300.481167,1295.343167,1292.208833,1312.026333,1241.6415,1509.072,1572.8955,1101.44,1412.814167,1358.105,568.6608333,3266.407167,2335.455333,553.725,85.9515,5601.854167,842.7405,70.96833333,2.408333333,0.073333333,8.383333333,2.195,12.725,0.618333333,0.106166667,2.48365,31,,79.79,0.47,J19447,36,1700,F1T0447QKPQ000001X,J19447,8,3,108,324,0,0,273,7696586,1022230
12-03-2021 15:00,0.635166667,1399.556667,0.191166667,-0.053666667,37.00066667,37,29.99583333,30,2.179333333,358.4391667,538.2026667,707.3851667,67.794,74.05116667,94.80883333,2.52E+18,4080.646833,1316.868167,1360.533667,1349.812,1350,1299.800667,1295.771667,1292.06,1312.253,1241.791333,1507.443,1571.9735,1101.44,1412.880167,1356.371167,575.0511667,3265.872667,2334.415667,549.638,83.45516667,5600.264333,839.3923333,70.96833333,2.408333333,0.073333333,8.383333333,2.195,12.725,0.618333333,0.106166667,2.48365,31,,79.79,0.47,J19447,36,2300,F1T0447QKPQ000001X,J19447,8,3,108,324,0,0,273,7696586,1022230
12-03-2021 16:00,0.643833333,1399.643,0.207833333,-0.006166667,37.01316667,37,30.00716667,30,2.179,358.9975,539.3651667,708.8178333,65.82966667,72.07933333,92.7545,2.52E+18,4080.7585,1318.354167,1360.459167,1350.477833,1350,1299.473333,1295.292833,1292.023333,1312.3675,1241.883,1507.638167,1572.502,1101.44,1413.107167,1357.022167,590.2096667,3260.9135,2341.265167,550.3288333,81.4825,5602.409667,840.9578333,70.96833333,2.408333333,0.073333333,8.383333333,2.195,12.725,0.618333333,0.106166667,2.48365,31,,76.6,0.47,J19447,38,1900,F1T0447QKPQ000001X,J19447,8,3,108,324,0,0,273,7696586,1022230
12-03-2021 18:00,0.646333333,1398.985667,0.202166667,-0.0165,36.98983333,37,30.0075,30,2.179333333,360.6878333,540.586,710.1286667,65.18933333,70.82833333,90.92933333,2.52E+18,4080.77,1318.815167,1360.291167,1349.146667,1350,1300.3805,1295.148,1291.786167,1312.3785,1241.977667,1511.086833,1574.968667,1101.44,1413.434833,1359.376167,586.56,3256.069333,2343.267333,551.5651667,79.09333333,5599.5015,842.6703333,70.96833333,2.408333333,0.073333333,8.383333333,2.195,12.725,0.618333333,0.106166667,2.48365,31,,76.6,0.47,J19447,35,2500,F1T0447QKPQ000001X,J19447,8,3,108,324,0,0,273,7696586,1022230
12-03-2021 19:00,0.656,1399.3645,0.206333333,-0.049,37.00516667,37,30.01183333,30,2.179833333,358.9383333,539.1506667,708.5496667,66.90716667,72.668,92.88216667,2.52E+18,4080.821667,1321.3225,1359.957333,1349.987167,1350,1301.241833,1295.1675,1292.2735,1312.174,1242.1705,1508.8695,1574.818,1101.44,1414.068167,1358.667,577.1453333,3260.668333,2339.631333,550.618,80.57633333,5600.303667,841.5768333,70.96833333,2.408333333,0.073333333,8.383333333,2.195,12.725,0.618333333,0.106166667,2.48365,31,,76.6,0.47,J19447,30,2300,F1T0447QKPQ000001X,J19447,8,3,108,324,0,0,273,7696586,1022230
12-03-2021 20:00,0.666666667,1399.244333,0.205166667,-0.0185,37.00866667,37,30.00216667,30,2.179166667,355.8726667,536.3408333,705.0383333,65.46533333,71.543,92.28916667,2.52E+18,4080.886167,1320.8635,1359.800167,1349.9935,1350,1301.721,1294.950167,1292.13,1311.533667,1242.165333,1505.283833,1573.205333,1101.44,1414.456833,1355.7765,577.54,3262.705167,2337.713667,547.4613333,80.45216667,5600.741667,839.3111667,70.96833333,2.408333333,0.073333333,8.383333333,2.195,12.725,0.618333333,0.106166667,2.48365,31,,76.6,0.47,J19447,34,2700,F1T0447QKPQ000001X,J19447,8,3,108,324,0,0,273,7696586,1022230
12-03-2021 21:00,0.684,1399.304167,0.205333333,-0.041666667,37.0065,37,30.002,30,2.178666667,357.2678333,537.699,707.9355,64.16716667,70.34683333,91.14666667,2.52E+18,4080.93,1320.798167,1360.088333,1350.004167,1350,1300.674,1294.775833,1291.922833,1311.425,1242.313667,1510.368167,1573.382,1101.44,1414.4695,1359.598833,578.9645,3258.811333,2341.4585,549.1853333,79.31533333,5600.4305,841.7375,70.96833333,2.408333333,0.073333333,8.383333333,2.195,12.725,0.618333333,0.106166667,2.48365,31,,76.6,0.47,J19447,32,2700,F1T0447QKPQ000001X,J19447,8,3,108,324,0,0,273,7696586,1022230
12-03-2021 22:00,0.672833333,1399.224333,0.2025,0.1705,37.00266667,37,30.011,30,2.179333333,355.5645,535.1056667,705.892,61.86666667,67.9935,88.78683333,2.52E+18,4080.993333,1319.655,1359.753167,1350.063,1350,1300.200167,1295.168833,1291.640167,1311.672333,1242.513167,1510.7225,1572.610333,1101.44,1413.958167,1358.814667,580.644,3255.737833,2342.592667,547.9015,77.32683333,5598.199833,840.5326667,70.96833333,2.408333333,0.073333333,8.383333333,2.195,12.725,0.618333333,0.106166667,2.48365,31,,73.4,0.47,J19447,30,2000,F1T0447QKPQ000001X,J19447,8,3,108,324,0,0,273,7696586,1022230
12-03-2021 23:00,0.6785,1398.9995,0.203833333,-0.1825,36.97416667,37,29.983,30,2.178833333,354.9018333,533.8651667,704.5621667,62.098,67.70083333,87.826,2.52E+18,4080.958667,1318.508,1360.419,1349.952833,1350,1300.619333,1295.998167,1292.159167,1312.097167,1242.413667,1508.278833,1572.144833,1101.44,1413.7645,1358.2475,597.3593333,3255.595667,2343.528167,546.4056667,75.96333333,5599.233833,839.2765,70.96833333,2.408333333,0.073333333,8.383333333,2.195,12.725,0.618333333,0.106166667,2.48365,31,,73.4,0.47,J19447,33,2900,F1T0447QKPQ000001X,J19447,8,3,108,324,0,0,273,7696586,1022230
13-03-2021 00:00,0.688,1399.167667,0.221166667,0.005,37.00066667,37,30.0005,30,2.178833333,356.9556667,535.8788333,707.5551667,62.83883333,69.06716667,89.814,2.52E+18,4081.023167,1319.874833,1359.429333,1349.805667,1350,1300.928,1295.6405,1292.345,1312.453667,1242.330833,1511.048833,1573.261,1101.44,1413.782167,1361.326333,602.907,3256.089167,2342.784833,548.5103333,77.463,5598.886667,841.5641667,71.15571429,2.25,0.061,8.357142857,1.997142857,12.92571429,0.44,0.141857143,2.488685714,22.71428571,,67.02,0.47,J19447,33,2500,F1T0447QKPQ000001X,J19447,8,3,108,324,0,0,273,7696586,1022230
13-03-2021 02:00,0.696,1397.447333,0.206833333,-0.013,36.985,37,30.00333333,30,2.177833333,356.0341667,534.6785,707.6485,60.2425,66.22366667,86.92583333,2.52E+18,4081.186667,1314.942,1360.155667,1350.046167,1350,1300.525333,1295.152833,1292.097333,1312.685667,1242.423167,1513.9295,1572.910833,1101.44,1413.282667,1365.000667,610.9778333,3250.887167,2348.247167,548.0941667,74.889,5599.0945,842.0631667,71.15571429,2.25,0.061,8.357142857,1.997142857,12.92571429,0.44,0.141857143,2.488685714,22.71428571,,73.4,0.47,J19447,31,2200,F1T0447QKPQ000001X,J19447,8,3,108,324,0,0,273,7696586,1022230
13-03-2021 03:00,0.695166667,1397.986,0.163166667,-0.015166667,37.001,37,29.99166667,30,2.178333333,359.1151667,536.7048333,709.6925,63.5355,69.15416667,89.58316667,2.52E+18,4081.136833,1313.485,1360.053667,1350.1565,1350,1301.609333,1296.011167,1292.2705,1312.9605,1242.210167,1514.364,1573.204333,1101.44,1413.156667,1367.214167,608.4493333,3253.163667,2344.664,550.4416667,76.69866667,5597.897333,843.5121667,71.15571429,2.25,0.061,8.357142857,1.997142857,12.92571429,0.44,0.141857143,2.488685714,22.71428571,,73.4,0.47,J19447,26,1800,F1T0447QKPQ000001X,J19447,8,3,108,324,0,0,273,7696586,1022230
13-03-2021 04:00,0.652833333,1397.605333,0.1625,-0.324333333,37.00333333,37,30.00616667,30,2.178666667,361.2486667,539.7973333,712.7198333,66.76883333,72.4155,92.78516667,2.52E+18,4081.1585,1314.4135,1360.273667,1350.344667,1350,1302.0195,1296.809,1292.697167,1313.389167,1242.048,1507.353,1572.4755,1101.44,1413.262167,1360.808333,595.3591667,3256.484,2341.246333,553.4755,80.108,5597.551333,846.2448333,71.15571429,2.25,0.061,8.357142857,1.997142857,12.92571429,0.44,0.141857143,2.488685714,22.71428571,,76.6,0.47,J19447,27,2200,F1T0447QKPQ000001X,J19447,8,3,108,324,0,0,273,7696586,1022230
13-03-2021 05:00,0.603833333,1397.285,0.1535,-0.012333333,36.98016667,37,30.00433333,30,2.179166667,359.5481667,539.4241667,710.5533333,67.694,73.29416667,92.28816667,2.52E+18,4081.0715,1314.326,1359.611833,1349.7515,1350,1301.442667,1296.588333,1293.079,1313.546167,1242.223667,1505.304167,1570.656833,1101.44,1413.967167,1351.993833,593.7673333,3260.8635,2341.174,552.4493333,80.9995,5601.988,844.3865,71.15571429,2.25,0.061,8.357142857,1.997142857,12.92571429,0.44,0.141857143,2.488685714,22.71428571,,76.6,0.47,J19447,26,1900,F1T0447QKPQ000001X,J19447,8,3,108,324,0,0,273,7696586,1022230
13-03-2021 06:00,0.5815,1397.443833,0.146833333,-0.023333333,37.01,37,29.9935,30,2.1775,362.7698333,542.1453333,712.8973333,68.84116667,74.47933333,93.22083333,2.52E+18,4080.948,1314.284,1360.093833,1350.417833,1350,1300.648667,1297.829333,1292.524833,1313.545,1242.311833,1505.000167,1570.811167,1101.44,1413.737667,1351.019,598.5121667,3259.250333,2341.723167,554.1201667,81.99816667,5600.916333,846.5241667,71.15571429,2.25,0.061,8.357142857,1.997142857,12.92571429,0.44,0.141857143,2.488685714,22.71428571,,79.79,0.47,J19447,28,1900,F1T0447QKPQ000001X,J19447,8,3,108,324,0,0,273,7696586,1022230
13-03-2021 07:00,0.546833333,1397.672667,0.199333333,0.001,37.032,37,30.00083333,30,2.1775,362.5256667,544.3685,714.8668333,69.77616667,75.29016667,93.76866667,2.52E+18,4080.929833,1314.383833,1359.9735,1349.926167,1350,1300.013167,1296.995833,1292.687167,1313.715333,1242.302667,1509.240167,1572.582167,1101.44,1413.261,1351.7835,595.0988333,3258.421667,2342.184333,556.3443333,82.75083333,5600.457667,848.2121667,71.15571429,2.25,0.061,8.357142857,1.997142857,12.92571429,0.44,0.141857143,2.488685714,22.71428571,,79.79,0.47,J19447,30,1900,F1T0447QKPQ000001X,J19447,8,3,108,324,0,0,273,7696586,1022230
13-03-2021 08:00,0.514333333,1397.840167,0.198166667,-0.034,37.0195,37,29.965,30,2.178166667,360.1116667,540.263,710.0281667,71.63316667,77.15333333,95.57066667,2.52E+18,4080.872,1314.326167,1359.986167,1350.017833,1350,1298.857167,1298.165333,1292.388333,1314.121667,1242.235167,1505.4805,1571.377667,1101.44,1413.236,1348.7585,596.8518333,3264.077667,2335.6225,552.5788333,84.23283333,5599.670167,844.7228333,71.15571429,2.25,0.061,8.357142857,1.997142857,12.92571429,0.44,0.141857143,2.488685714,22.71428571,,79.79,0.47,J19447,28,2000,F1T0447QKPQ000001X,J19447,8,3,108,324,0,0,273,7696586,1022230
13-03-2021 10:00,0.466,1397.626167,0.192833333,-0.524,37.00666667,37,30.00066667,30,2.177166667,361.1233333,541.6903333,711.5191667,72.5665,78.38066667,97.25416667,2.52E+18,4080.7575,1315.816667,1360.149833,1350.740833,1350,1296.8945,1299.777833,1291.095667,1314.8845,1242.265,1507.102,1573.282667,1101.44,1412.971833,1349.824333,606.493,3264.874833,2333.998667,553.4093333,86.05783333,5599.2705,846.4158333,71.15571429,2.25,0.061,8.357142857,1.997142857,12.92571429,0.44,0.141857143,2.488685714,22.71428571,,82.98,0.47,J19447,30,1900,F1T0447QKPQ000001X,J19447,8,3,108,324,0,0,273,7696586,1022230
13-03-2021 11:00,0.454666667,1398.251167,0.195833333,1.763333333,36.98783333,37,29.99016667,30,2.177166667,364.1211667,545.5586667,715.2578333,75.20016667,80.4325,98.94533333,2.52E+18,4080.740667,1317.872833,1360.629167,1351.615,1350,1295.6905,1299.143667,1290.549,1314.8365,1242.2955,1505.070333,1573.0685,1101.44,1412.904,1349.922,601.7565,3263.947833,2336.725833,556.9653333,87.14766667,5600.711,848.7491667,71.15571429,2.25,0.061,8.357142857,1.997142857,12.92571429,0.44,0.141857143,2.488685714,22.71428571,,82.98,0.47,J19447,29,1900,F1T0447QKPQ000001X,J19447,8,3,108,324,0,0,273,7696586,1022230
13-03-2021 12:00,0.456333333,1398.384333,0.1995,-0.048333333,36.9825,37,30.0035,30,2.179,361.25,542.9553333,711.9296667,75.7765,81.63133333,100.726,2.52E+18,4080.687833,1319.042667,1360.124,1351.8815,1350,1295.589,1297.414167,1290.696167,1314.771833,1242.4415,1500.428,1571.351833,1101.44,1412.925333,1345.805,590.3595,3267.8535,2330.370667,555.494,88.961,5598.203667,846.1615,71.15571429,2.25,0.061,8.357142857,1.997142857,12.92571429,0.44,0.141857143,2.488685714,22.71428571,,82.98,0.47,J19447,36,1600,F1T0447QKPQ000001X,J19447,8,3,108,324,0,0,273,7696586,1022230
13-03-2021 13:00,0.488166667,1398.516,0.192333333,-0.011666667,37.006,37,30.02033333,30,2.179166667,359.8808333,542.2501667,711.0445,73.67483333,79.81033333,99.314,2.52E+18,4080.727833,1319.1635,1359.907167,1350.389167,1350,1295.423667,1295.963667,1290.457333,1313.866167,1242.5325,1503.995333,1572.522167,1101.44,1412.806333,1347.2285,592.2193333,3265.652667,2337.444667,553.9126667,88.05,5602.981833,846.3753333,71.15571429,2.25,0.061,8.357142857,1.997142857,12.92571429,0.44,0.141857143,2.488685714,22.71428571,,82.98,0.47,J19447,33,2100,F1T0447QKPQ000001X,J19447,8,3,108,324,0,0,273,7696586,1022230
13-03-2021 14:00,0.506166667,1399.092667,0.194166667,-0.133166667,37.00433333,37,30.0035,30,2.179166667,357.8495,539.896,708.777,71.7025,77.7845,97.28316667,2.52E+18,4080.6585,1318.143667,1359.406833,1350.1605,1350,1296.085667,1295.126667,1290.535667,1313.28,1242.388333,1502.674667,1572.005667,1101.44,1413.065833,1346.653333,592.6448333,3265.686,2331.586833,552.153,86.08333333,5597.301,844.9953333,71.15571429,2.25,0.061,8.357142857,1.997142857,12.92571429,0.44,0.141857143,2.488685714,22.71428571,,82.98,0.47,J19447,22,1600,F1T0447QKPQ000001X,J19447,8,3,108,324,0,0,273,7696586,1022230
13-03-2021 15:00,0.514333333,1399.310333,0.214,-0.028166667,37.0035,37,29.99616667,30,2.1795,356.124,539.1848333,708.1886667,68.89533333,75.33983333,95.205,2.52E+18,4080.684,1316.904833,1359.881333,1349.530333,1350,1296.7735,1295.0365,1290.741333,1312.830833,1242.550667,1503.5435,1573.038167,1101.44,1413.391,1347.7985,598.4098333,3263.560167,2334.303833,551.3573333,84.0465,5597.7855,845.1288333,71.15571429,2.25,0.061,8.357142857,1.997142857,12.92571429,0.44,0.141857143,2.488685714,22.71428571,,82.98,0.47,J19447,26,1800,F1T0447QKPQ000001X,J19447,8,3,108,324,0,0,273,7696586,1022230
13-03-2021 16:00,0.5255,1399.959667,0.203166667,0.297833333,36.99366667,37,29.99633333,30,2.1795,355.6081667,538.4573333,708.6065,65.54583333,71.793,91.57733333,2.52E+18,4080.729333,1317.960667,1360.894833,1350.241667,1350,1296.5215,1294.093167,1290.3715,1312.639667,1243.044333,1507.565,1574.098833,1101.44,1414.461667,1349.5175,598.2046667,3258.729167,2341.932667,551.2095,80.77666667,5600.634,845.8293333,71.15571429,2.25,0.061,8.357142857,1.997142857,12.92571429,0.44,0.141857143,2.488685714,22.71428571,,76.6,0.47,J19447,29,1700,F1T0447QKPQ000001X,J19447,8,3,108,324,0,0,273,7696586,1022230
13-03-2021 18:00,0.550833333,1399.697167,0.194333333,0.0595,36.97883333,37,29.98416667,30,2.1795,355.3721667,537.5221667,708.7606667,63.2025,69.39866667,89.06783333,2.52E+18,4080.843333,1315.618333,1359.799167,1349.967167,1350,1297.166167,1294.478167,1290.369333,1312.5695,1243.581,1505.954833,1573.356833,1101.44,1415.006,1351.8515,600.4786667,3253.246167,2347.925333,551.1473333,77.89933333,5601.1945,846.341,71.15571429,2.25,0.061,8.357142857,1.997142857,12.92571429,0.44,0.141857143,2.488685714,22.71428571,,79.79,0.47,J19447,31,2500,F1T0447QKPQ000001X,J19447,8,3,108,324,0,0,273,7696586,1022230
13-03-2021 19:00,0.552333333,1399.452667,0.205833333,0.0125,36.99533333,37,30.0105,30,2.179333333,354.1711667,536.4913333,707.28,62.13316667,68.31,87.95366667,2.52E+18,4080.970833,1315.928667,1360.3405,1349.984167,1350,1297.4765,1294.848,1290.329,1312.723333,1243.911333,1509.730667,1574.127,1101.44,1415.184,1353.437833,594.4556667,3252.6375,2345.7475,550.2121667,76.8295,5598.563833,846.4615,71.15571429,2.25,0.061,8.357142857,1.997142857,12.92571429,0.44,0.141857143,2.488685714,22.71428571,,79.79,0.47,J19447,30,2400,F1T0447QKPQ000001X,J19447,8,3,108,324,0,0,273,7696586,1022230
13-03-2021 20:00,0.557666667,1399.508833,0.194166667,-0.008,37.00933333,37,29.993,30,2.18,354.3538333,533.2523333,704.3141667,61.05083333,67.16483333,86.73066667,2.52E+18,4081.017333,1316.982167,1360.852,1350.395333,1350,1297.948667,1295.385167,1290.526333,1312.921167,1244.027667,1508.854167,1573.920333,1101.44,1415.245,1353.9215,594.6918333,3253.723667,2346.1735,547.1968333,75.5725,5599.942833,844.7415,71.15571429,2.25,0.061,8.357142857,1.997142857,12.92571429,0.44,0.141857143,2.488685714,22.71428571,,82.98,0.47,J19447,24,1900,F1T0447QKPQ000001X,J19447,8,3,108,324,0,0,273,7696586,1022230
13-03-2021 21:00,0.557,1399.323167,0.2055,0.0205,37.00333333,37,30.006,30,2.179666667,356.2066667,533.4208333,705.1668333,61.2835,67.31,86.87233333,2.52E+18,4081.124,1316.699667,1358.922667,1350.443,1350,1298.246,1295.344,1290.660833,1312.813167,1244.009333,1506.700333,1574.266833,1101.44,1415.4225,1353.6555,590.86,3253.856833,2345.741167,547.9325,75.43783333,5599.593833,844.934,71.15571429,2.25,0.061,8.357142857,1.997142857,12.92571429,0.44,0.141857143,2.488685714,22.71428571,,82.98,0.47,J19447,25,1700,F1T0447QKPQ000001X,J19447,8,3,108,324,0,0,273,7696586,1022230
13-03-2021 22:00,0.564166667,1398.6835,0.2205,-0.039,36.98883333,37,30.006,30,2.179166667,354.006,531.2903333,702.2023333,61.5855,67.36083333,86.73483333,2.52E+18,4081.089333,1314.353667,1359.551,1349.278,1350,1298.440833,1295.3485,1290.8045,1312.646167,1244.138833,1507.500333,1574.099167,1101.44,1415.496667,1354.3265,588.3393333,3255.29,2342.952333,545.5191667,75.21483333,5598.328,842.9398333,71.15571429,2.25,0.061,8.357142857,1.997142857,12.92571429,0.44,0.141857143,2.488685714,22.71428571,,82.98,0.47,J19447,26,2000,F1T0447QKPQ000001X,J19447,8,3,108,324,0,0,273,7696586,1022230
14-03-2021 01:00,0.592,1398.1605,0.207333333,-0.015833333,36.9975,37,29.99366667,30,2.178833333,353.514,534.7663333,706.3676667,60.77966667,67.17216667,87.55366667,2.52E+18,4081.27,1316.5575,1358.762,1348.619,1350,1298.1635,1294.639167,1289.679333,1311.418333,1243.671333,1510.802667,1572.861167,1101.44,1414.215167,1360.565333,599.8726667,3253.358333,2345.292833,548.3426667,76.06116667,5598.581167,843.6198333,71.01,2.303333333,0.07,8.513333333,2.15,12.80666667,0.583333333,0.103666667,2.485066667,21.83333333,,79.79,0.47,J19447,25,1900,F1T0447QKPQ000001X,J19447,8,3,108,324,0,0,273,7696586,1022230
14-03-2021 02:00,0.601833333,1398.112333,0.193166667,-0.098,37.006,37,29.99733333,30,2.18,354.9241667,535.7968333,707.1601667,62.52883333,68.24283333,87.86483333,2.52E+18,4081.263,1316.223167,1360.365167,1347.116833,1350,1298.285333,1294.935667,1290.1385,1312.156333,1243.369,1507.118833,1572.950167,1101.44,1414.449667,1357.507667,599.8738333,3252.7955,2346.1205,549.4668333,75.82083333,5598.963,844.2665,71.01,2.303333333,0.07,8.513333333,2.15,12.80666667,0.583333333,0.103666667,2.485066667,21.83333333,,79.79,0.47,J19447,29,2100,F1T0447QKPQ000001X,J19447,8,3,108,324,0,0,273,7696586,1022230
14-03-2021 03:00,0.597333333,1397.5925,0.159833333,0.001,37.00633333,37,30.01633333,30,2.180666667,354.0216667,533.5141667,704.1723333,64.33733333,70.13183333,89.6275,2.52E+18,4081.16,1317.116,1359.8255,1347.072167,1350,1298.673333,1294.577333,1290.331,1312.060333,1243.257,1503.1245,1572.068667,1101.44,1414.423667,1352.8775,605.2401667,3257.575333,2343.721167,548.1578333,77.47116667,5601.371,841.4733333,71.01,2.303333333,0.07,8.513333333,2.15,12.80666667,0.583333333,0.103666667,2.485066667,21.83333333,,82.98,0.47,J19447,30,2000,F1T0447QKPQ000001X,J19447,8,3,108,324,0,0,273,7696586,1022230
14-03-2021 04:00,0.585666667,1397.580833,0.154333333,-0.019666667,37.006,37,30,30,2.1795,357.9645,535.6165,705.8813333,66.21583333,72.04266667,91.50383333,2.52E+18,4081.1345,1317.035667,1360.065,1347.624333,1350,1298.6225,1294.5305,1290.349167,1311.961167,1243.201667,1505.106333,1572.19,1101.44,1414.301,1354.506167,607.4635,3257.551667,2340.989,549.1448333,79.1745,5598.536833,843.0553333,71.01,2.303333333,0.07,8.513333333,2.15,12.80666667,0.583333333,0.103666667,2.485066667,21.83333333,,82.98,0.47,J19447,34,2200,F1T0447QKPQ000001X,J19447,8,3,108,324,0,0,273,7696586,1022230
14-03-2021 05:00,0.556166667,1396.7515,0.1515,0.034833333,36.9865,37,30.00266667,30,2.177,363.1438333,538.6051667,708.8115,68.3555,74.258,93.75316667,2.52E+18,4080.989167,1316.033167,1359.902,1348.236167,1350,1298.214333,1294.759667,1290.4845,1312.019167,1243.090333,1513.399333,1574.223,1101.44,1413.792833,1359.213333,602.7358333,3257.393333,2341.958,551.8748333,81.43983333,5599.402,845.5186667,71.01,2.303333333,0.07,8.513333333,2.15,12.80666667,0.583333333,0.103666667,2.485066667,21.83333333,,82.98,0.47,J19447,35,2000,F1T0447QKPQ000001X,J19447,8,3,108,324,0,0,273,7696586,1022230
14-03-2021 06:00,0.521333333,1397.296833,0.146833333,-0.148333333,36.982,37,29.99983333,30,2.178833333,366.2356667,536.3321667,706.3841667,69.304,75.26266667,94.65083333,2.52E+18,4080.906333,1315.038667,1359.923667,1349.052167,1350,1298.6275,1296.0475,1291.048667,1312.431833,1243.120833,1504.894667,1574.195833,1101.44,1413.7965,1352.733333,594.9441667,3259.703167,2341.431167,550.3885,82.70466667,5601.327167,843.195,71.01,2.303333333,0.07,8.513333333,2.15,12.80666667,0.583333333,0.103666667,2.485066667,21.83333333,,82.98,0.47,J19447,27,2000,F1T0447QKPQ000001X,J19447,8,3,108,324,0,0,273,7696586,1022230
14-03-2021 07:00,0.4935,1398.688667,0.205666667,-0.052666667,36.9675,37,29.99416667,30,2.178166667,366.2301667,537.9516667,707.282,71.54633333,77.38066667,96.62333333,2.52E+18,4080.805833,1315.3175,1359.9265,1348.683667,1350,1299.435,1295.5815,1291.264167,1311.68,1243.309833,1506.085167,1575.262833,1101.44,1414.788167,1353.643,592.4816667,3261.673,2336.486667,550.452,84.28716667,5598.257667,843.9033333,71.01,2.303333333,0.07,8.513333333,2.15,12.80666667,0.583333333,0.103666667,2.485066667,21.83333333,,82.98,0.47,J19447,26,1900,F1T0447QKPQ000001X,J19447,8,3,108,324,0,0,273,7696586,1022230
14-03-2021 08:00,0.477166667,1398.784,0.191333333,0.007,37.0035,37,29.9995,30,2.177166667,364.7755,536.5398333,705.2411667,73.32,79.295,98.937,2.52E+18,4080.759667,1315.908,1360.1455,1347.435667,1350,1300.070833,1295.1825,1290.874167,1310.924667,1243.4835,1506.586,1574.347167,1101.44,1413.907167,1353.556333,589.1946667,3266.658833,2330.491333,549.643,86.49816667,5597.256833,842.574,71.01,2.303333333,0.07,8.513333333,2.15,12.80666667,0.583333333,0.103666667,2.485066667,21.83333333,,76.6,0.47,J19447,24,1800,F1T0447QKPQ000001X,J19447,8,3,108,324,0,0,273,7696586,1022230
14-03-2021 10:00,0.45,1397.723333,0.2125,0.180333333,36.994,37,29.99166667,30,2.177833333,366.7426667,537.5986667,705.2693333,76.34533333,82.64383333,102.8176667,2.52E+18,4080.5735,1316.491167,1359.684333,1346.364667,1350,1300.3845,1295.042667,1290.914333,1310.949833,1243.777667,1504.496333,1574.413667,1101.44,1414.767667,1353.754167,603.0026667,3271.177,2327.3995,549.4755,90.127,5598.7905,842.0568333,71.01,2.303333333,0.07,8.513333333,2.15,12.80666667,0.583333333,0.103666667,2.485066667,21.83333333,,76.6,0.47,J19447,37,2000,F1T0447QKPQ000001X,J19447,8,3,108,324,0,0,273,7696586,1022230
14-03-2021 11:00,0.454666667,1397.661833,0.189333333,1.4595,37.019,37,30.007,30,2.178166667,365.7861667,539.2856667,707.6595,76.2605,82.715,103.3733333,2.52E+18,4080.526333,1316.425167,1359.838,1345.256,1350,1300.462667,1294.934167,1290.914667,1310.654333,1243.7805,1507.76,1575.316667,1101.44,1414.6875,1356.508,600.082,3269.427667,2326.368167,551.3925,90.84983333,5596.040833,843.5495,71.01,2.303333333,0.07,8.513333333,2.15,12.80666667,0.583333333,0.103666667,2.485066667,21.83333333,,82.98,0.47,J19447,25,1500,F1T0447QKPQ000001X,J19447,8,3,108,324,0,0,273,7696586,1022230
14-03-2021 12:00,0.451833333,1398.729333,0.1825,-0.060666667,36.9845,37,29.99066667,30,2.178833333,364.5691667,539.0531667,706.9691667,77.2475,83.936,104.916,2.52E+18,4080.475833,1317.964,1360.730833,1345.503167,1350,1300.698167,1294.847,1290.917833,1310.9375,1243.940333,1506.704,1575.355,1101.44,1414.764667,1356.512167,588.4121667,3272.578167,2330.684,551.7558333,92.00716667,5603.143167,843.6206667,71.01,2.303333333,0.07,8.513333333,2.15,12.80666667,0.583333333,0.103666667,2.485066667,21.83333333,,82.98,0.47,J19447,22,1300,F1T0447QKPQ000001X,J19447,8,3,108,324,0,0,273,7696586,1022230
14-03-2021 13:00,0.472833333,1399.881,0.211333333,-0.023,36.9905,37,29.988,30,2.179666667,360.0993333,533.2318333,701.1736667,75.11783333,82.0035,103.2166667,2.52E+18,4080.53,1318.1735,1359.979333,1345.509167,1350,1301.063167,1295.055,1291.149167,1311.3135,1244.024167,1501.5915,1572.6555,1101.44,1414.874833,1352.2385,581.0525,3275.18,2327.578167,546.2831667,91.01733333,5602.887,840.2336667,71.01,2.303333333,0.07,8.513333333,2.15,12.80666667,0.583333333,0.103666667,2.485066667,21.83333333,,82.98,0.47,J19447,34,1900,F1T0447QKPQ000001X,J19447,8,3,108,324,0,0,273,7696586,1022230
14-03-2021 14:00,0.505166667,1399.210667,0.196166667,-0.025,36.99483333,37,30.00033333,30,2.179666667,358.7498333,532.4906667,701.0265,72.2515,79.12,100.1011667,2.52E+18,4080.503833,1316.420167,1359.737833,1344.587,1350,1301.307667,1295.010333,1291.121,1311.029333,1244.126667,1502.131,1572.500333,1101.44,1414.568167,1350.426167,583.1605,3272.077,2328.546667,545.3578333,88.453,5600.406333,840.7656667,71.01,2.303333333,0.07,8.513333333,2.15,12.80666667,0.583333333,0.103666667,2.485066667,21.83333333,,82.98,0.47,J19447,31,2200,F1T0447QKPQ000001X,J19447,8,3,108,324,0,0,273,7696586,1022230
14-03-2021 15:00,0.516666667,1398.712,0.202333333,-0.045666667,36.99666667,37,29.99283333,30,2.179666667,356.6271667,531.1843333,700.2456667,68.9255,75.86133333,96.75133333,2.52E+18,4080.588,1314.939167,1360.063,1344.028833,1350,1301.192167,1294.7035,1290.917667,1310.643333,1244.188,1501.682333,1572.794,1101.44,1414.302667,1352.414833,586.338,3267.849167,2332.151,544.7775,85.30366667,5600.116167,840.6676667,71.01,2.303333333,0.07,8.513333333,2.15,12.80666667,0.583333333,0.103666667,2.485066667,21.83333333,,82.98,0.47,J19447,30,1800,F1T0447QKPQ000001X,J19447,8,3,108,324,0,0,273,7696586,1022230
14-03-2021 18:00,0.543,1398.977833,0.2015,0.0135,37.0025,37,29.9975,30,2.179666667,355.618,530.0263333,700.1546667,66.44866667,72.84733333,93.19266667,2.52E+18,4080.650833,1314.794667,1359.591333,1345.717,1350,1300.6195,1293.469833,1289.8925,1310.2095,1243.953333,1504.567167,1574.555167,1101.44,1414.050333,1354.540667,595.7385,3261.9205,2338.5515,544.1748333,81.06616667,5600.691667,841.2228333,71.01,2.303333333,0.07,8.513333333,2.15,12.80666667,0.583333333,0.103666667,2.485066667,21.83333333,,82.98,0.47,J19447,32,2900,F1T0447QKPQ000001X,J19447,8,3,108,324,0,0,273,7696586,1022230
14-03-2021 19:00,0.563,1399.353167,0.200833333,-0.022166667,36.998,37,30.0215,30,2.179833333,354.7935,529.2446667,700.1301667,65.03,71.6565,92.32566667,2.52E+18,4080.768,1313.991667,1359.957167,1344.135333,1350,1300.561667,1293.567,1289.7255,1310.401333,1243.964333,1505.128333,1574.962667,1101.44,1413.923667,1355.869833,594.8011667,3261.632167,2338.039333,544.11,80.48683333,5599.623833,841.4173333,71.01,2.303333333,0.07,8.513333333,2.15,12.80666667,0.583333333,0.103666667,2.485066667,21.83333333,,82.98,0.47,J19447,35,3300,F1T0447QKPQ000001X,J19447,8,3,108,324,0,0,273,7696586,1022230
14-03-2021 20:00,0.568833333,1399.4515,0.184,-0.007333333,36.98816667,37,29.99183333,30,2.179666667,353.5658333,528.0421667,698.9845,64.18683333,70.65933333,91.23916667,2.52E+18,4080.798333,1314.7015,1360.445667,1344.172167,1350,1300.770167,1293.394,1289.609,1310.4335,1243.992667,1503.432,1574.025833,1101.44,1414.016167,1355.688833,595.9441667,3260.621167,2340.358667,543.1735,79.31266667,5601.022,840.974,71.01,2.303333333,0.07,8.513333333,2.15,12.80666667,0.583333333,0.103666667,2.485066667,21.83333333,,82.98,0.47,J19447,32,3000,F1T0447QKPQ000001X,J19447,8,3,108,324,0,0,273,7696586,1022230
14-03-2021 21:00,0.578666667,1399.428833,0.2125,-0.0055,37.01383333,37,30.0005,30,2.179166667,353.844,527.6698333,699.3061667,63.52966667,69.93083333,90.54416667,2.52E+18,4080.821167,1314.6755,1360.045833,1344.527667,1350,1300.478333,1294.193833,1289.796667,1310.842333,1243.963333,1505.693667,1573.297667,1101.44,1413.924333,1357.464667,599.4998333,3259.774667,2339.69,543.0361667,78.54166667,5599.383667,841.362,71.01,2.303333333,0.07,8.513333333,2.15,12.80666667,0.583333333,0.103666667,2.485066667,21.83333333,,82.98,0.47,J19447,30,2700,F1T0447QKPQ000001X,J19447,8,3,108,324,0,0,273,7696586,1022230
14-03-2021 22:00,0.5925,1399.033167,0.207666667,-0.016666667,36.9925,37,29.99266667,30,2.179833333,355.2131667,529.5066667,701.1991667,63.96766667,70.27816667,90.76616667,2.52E+18,4080.964833,1316.367333,1359.956167,1344.545167,1350,1300.444167,1294.569167,1290.1265,1311.191333,1243.562167,1508.084833,1574.628167,1101.44,1413.486333,1359.1595,599.3318333,3258.335,2345.874,544.6518333,78.5245,5604.257167,842.9375,71.01,2.303333333,0.07,8.513333333,2.15,12.80666667,0.583333333,0.103666667,2.485066667,21.83333333,,82.98,0.47,J19447,28,2800,F1T0447QKPQ000001X,J19447,8,3,108,324,0,0,273,7696586,1022230
14-03-2021 23:00,0.604666667,1398.118167,0.211666667,-0.009833333,37.00333333,37,29.98833333,30,2.179833333,354.163,528.2641667,699.9141667,63.62983333,70.08133333,90.6235,2.52E+18,4080.948167,1315.9755,1359.8745,1344.370167,1350,1301.175833,1294.715333,1290.3215,1311.504833,1243.444,1506.395833,1575.028333,1101.44,1413.363333,1356.972333,597.4635,3258.194667,2343.075833,544.3255,78.421,5601.227333,842.326,71.01,2.303333333,0.07,8.513333333,2.15,12.80666667,0.583333333,0.103666667,2.485066667,21.83333333,,82.98,0.47,J19447,27,2600,F1T0447QKPQ000001X,J19447,8,3,108,324,0,0,273,7696586,1022230
15-03-2021 00:00,0.611333333,1397.9205,0.194333333,-0.0215,36.981,37,29.997,30,2.18,352.432,525.394,697.1618333,62.25666667,68.6665,89.33733333,2.52E+18,4081.044,1315.162167,1359.933833,1343.882333,1350,1302.050667,1294.956,1290.718333,1311.8115,1243.422833,1503.9235,1574.696833,1101.44,1413.592833,1355.120667,594.4516667,3258.522,2341.416833,541.9033333,77.332,5599.990667,840.4365,71.13285714,2.287142857,0.061771429,8.311428571,2.03,12.91714286,0.48,0.141571429,2.488528571,22.71428571,,82.98,0.47,J19447,28,2600,F1T0447QKPQ000001X,J19447,8,3,108,324,0,0,273,7696586,1022230
15-03-2021 02:00,0.613833333,1398.981167,0.217666667,-0.018,37.01,37,30.0135,30,2.179666667,351.028,523.4863333,694.8676667,61.41966667,67.55266667,87.90933333,2.52E+18,4081.0955,1315.0015,1359.777667,1342.4975,1350,1302.265333,1294.857833,1290.990833,1311.408833,1243.5235,1502.355833,1574.468167,1101.44,1413.524,1353.108333,595.5871667,3257.244667,2340.069833,539.7068333,75.65066667,5597.199,838.5146667,71.13285714,2.287142857,0.061771429,8.311428571,2.03,12.91714286,0.48,0.141571429,2.488528571,22.71428571,,82.98,0.47,J19447,28,1900,F1T0447QKPQ000001X,J19447,8,3,108,324,0,0,273,7696586,1022230
15-03-2021 03:00,0.612,1399.227167,0.167166667,-0.0585,36.998,37,30.00633333,30,2.179166667,352.4453333,524.4205,695.308,63.4385,69.4395,89.38766667,2.52E+18,4081.131833,1315.169,1360.036667,1341.660333,1350,1301.958333,1294.021167,1290.978,1310.895,1243.488,1501.2205,1574.629167,1101.44,1413.914333,1352.065333,597.7203333,3259.340833,2338.985667,540.4866667,76.8945,5598.421167,837.8233333,71.13285714,2.287142857,0.061771429,8.311428571,2.03,12.91714286,0.48,0.141571429,2.488528571,22.71428571,,82.98,0.47,J19447,21,1700,F1T0447QKPQ000001X,J19447,8,3,108,324,0,0,273,7696586,1022230
15-03-2021 04:00,0.603666667,1398.497,0.155166667,-0.013333333,36.96333333,37,29.98816667,30,2.18,354.644,525.9431667,696.5138333,65.75833333,71.644,91.51133333,2.52E+18,4081.0735,1315.882667,1359.926833,1342.071167,1350,1301.476667,1293.691833,1290.861,1310.690667,1243.406667,1502.523,1574.438167,1101.44,1414.139167,1353.5655,601.8353333,3262.052833,2336.698333,541.788,78.75633333,5598.627833,838.511,71.13285714,2.287142857,0.061771429,8.311428571,2.03,12.91714286,0.48,0.141571429,2.488528571,22.71428571,,82.98,0.47,J19447,23,1700,F1T0447QKPQ000001X,J19447,8,3,108,324,0,0,273,7696586,1022230
15-03-2021 05:00,0.5905,1396.866333,0.145,-0.013833333,37.02266667,37,30.00016667,30,2.179166667,357.7913333,527.528,698.4766667,67.3415,73.41333333,93.53533333,2.52E+18,4080.977167,1314.535833,1359.781167,1342.3105,1350,1301.0765,1293.675667,1290.8245,1310.515333,1243.2735,1506.280667,1575.686,1101.44,1413.932833,1355.6405,599.5858333,3262.003,2336.577333,543.8888333,80.804,5598.665833,838.9066667,71.13285714,2.287142857,0.061771429,8.311428571,2.03,12.91714286,0.48,0.141571429,2.488528571,22.71428571,,82.98,0.47,J19447,20,1700,F1T0447QKPQ000001X,J19447,8,3,108,324,0,0,273,7696586,1022230
15-03-2021 06:00,0.566333333,1396.611833,0.138333333,-0.027,36.99733333,37,29.99983333,30,2.178,358.295,528.6568333,698.3026667,70.35866667,76.32516667,96.1915,2.52E+18,4080.858,1313.569333,1360.037,1342.4805,1350,1301.297,1293.789833,1291.22,1310.843833,1243.232167,1507.498833,1576.290833,1101.44,1413.751,1357.6105,597.7026667,3265.911667,2332.982833,544.3905,83.16083333,5598.9825,838.4778333,71.13285714,2.287142857,0.061771429,8.311428571,2.03,12.91714286,0.48,0.141571429,2.488528571,22.71428571,,82.98,0.47,J19447,23,2000,F1T0447QKPQ000001X,J19447,8,3,108,324,0,0,273,7696586,1022230
15-03-2021 07:00,0.537333333,1394.977667,0.183333333,-0.011,37.0135,37,29.997,30,2.178833333,357.909,528.5758333,697.2313333,72.86633333,78.77866667,98.78616667,2.52E+18,4080.662333,1312.535333,1359.655333,1342.003667,1350,1301.562667,1293.903333,1291.626167,1311.095,1243.3255,1503.4535,1575.405,1101.44,1413.7225,1354.156833,592.5955,3271.227667,2329.114667,544.1955,85.704,5600.319833,837.7168333,71.13285714,2.287142857,0.061771429,8.311428571,2.03,12.91714286,0.48,0.141571429,2.488528571,22.71428571,,82.98,0.47,J19447,25,2000,F1T0447QKPQ000001X,J19447,8,3,108,324,0,0,273,7696586,1022230
15-03-2021 08:00,0.5085,1394.526833,0.212333333,0.001333333,36.99566667,37,30.00233333,30,2.178333333,357.9078333,528.0986667,695.8665,75.09283333,81.195,101.3901667,2.52E+18,4080.385833,1312.331,1360.024333,1341.889667,1350,1301.8185,1293.714,1291.7725,1310.976667,1243.338167,1502.092333,1575.3615,1101.44,1413.833833,1352.168667,595.0455,3273.539,2328.4695,543.2446667,88.2,5602.0915,837.0043333,71.13285714,2.287142857,0.061771429,8.311428571,2.03,12.91714286,0.48,0.141571429,2.488528571,22.71428571,,79.79,0.47,J19447,23,1600,F1T0447QKPQ000001X,J19447,8,3,108,324,0,0,273,7696586,1022230
15-03-2021 10:00,0.478166667,1396.192333,0.203166667,-0.014833333,37.012,37,30.00583333,30,2.179,358.9108333,528.191,695.5465,77.42083333,83.94383333,104.8801667,2.52E+18,4080.343833,1313.593,1359.901333,1348.061667,1350,1301.130333,1293.008833,1291.254833,1310.373667,1243.619833,1501.980833,1574.857667,1101.44,1413.678333,1353.232,597.3573333,3277.774167,2320.058,542.9011667,91.6755,5597.552833,835.7685,71.13285714,2.287142857,0.061771429,8.311428571,2.03,12.91714286,0.48,0.141571429,2.488528571,22.71428571,,82.98,0.47,J19447,31,2200,F1T0447QKPQ000001X,J19447,8,3,108,324,0,0,273,7696586,1022230
15-03-2021 11:00,0.477666667,1395.2495,0.210333333,-0.020666667,36.99083333,37,30.00266667,30,2.178,360.3358333,531.2126667,698.2955,77.7035,84.2515,105.3003333,2.52E+18,4080.426167,1315.083,1360.116833,1351.726167,1350,1300.805,1293.026,1290.8405,1310.2785,1243.686833,1504.283667,1576.023167,1101.44,1413.737333,1355.355,595.5703333,3275.560667,2324.197667,545.2403333,92.265,5599.6655,837.9053333,71.13285714,2.287142857,0.061771429,8.311428571,2.03,12.91714286,0.48,0.141571429,2.488528571,22.71428571,,82.98,0.47,J19447,28,1700,F1T0447QKPQ000001X,J19447,8,3,108,324,0,0,273,7696586,1022230
15-03-2021 12:00,0.4905,1395.964167,0.199833333,-0.020333333,37.0005,37,30.0215,30,2.179333333,359.6405,531.1298333,698.103,77.008,83.7345,105.0935,2.52E+18,4080.5025,1315.952333,1360.144667,1349.899833,1350,1301.0225,1293.157333,1290.682333,1309.959,1243.547167,1504.277667,1575.984333,1101.44,1414.072333,1355.858667,594.195,3275.431167,2324.593667,545.6578333,92.1685,5600.069,837.9966667,71.13285714,2.287142857,0.061771429,8.311428571,2.03,12.91714286,0.48,0.141571429,2.488528571,22.71428571,,82.98,0.47,J19447,26,1800,F1T0447QKPQ000001X,J19447,8,3,108,324,0,0,273,7696586,1022230
15-03-2021 13:00,0.501166667,1396.5415,0.198166667,-0.024166667,37.0125,37,29.99833333,30,2.179,359.578,531.5648333,699.9748333,75.53866667,82.495,104.3551667,2.52E+18,4080.505167,1315.5735,1360.1435,1350.065833,1350,1301.409833,1293.2155,1290.479167,1309.62,1243.628,1506.011333,1575.345,1101.44,1414.3395,1359.512667,582.0323333,3274.497833,2323.552333,546.9618333,91.42433333,5597.9735,839.4476667,71.13285714,2.287142857,0.061771429,8.311428571,2.03,12.91714286,0.48,0.141571429,2.488528571,22.71428571,,82.98,0.47,J19447,46,2400,F1T0447QKPQ000001X,J19447,8,3,108,324,0,0,273,7696586,1022230
15-03-2021 14:00,0.524833333,1395.9925,0.188333333,-0.0135,36.99133333,37,29.9925,30,2.1795,355.2241667,526.1338333,694.3168333,72.981,79.97983333,101.7238333,2.52E+18,4080.553167,1313.933,1359.848667,1349.914167,1350,1301.640833,1293.790333,1290.413333,1309.676,1243.819333,1500.538667,1573.311167,1101.44,1414.3075,1351.6675,586.7526667,3275.494167,2324.477833,541.8493333,89.43183333,5599.983667,835.391,71.13285714,2.287142857,0.061771429,8.311428571,2.03,12.91714286,0.48,0.141571429,2.488528571,22.71428571,,82.98,0.47,J19447,36,1800,F1T0447QKPQ000001X,J19447,8,3,108,324,0,0,273,7696586,1022230
15-03-2021 15:00,0.547333333,1396.593333,0.216666667,-0.021666667,36.99,37,29.9975,30,2.1795,355.257,527.0385,695.4128333,71.136,77.83033333,98.8595,2.52E+18,4080.587833,1313.381167,1359.964,1350.009667,1350,1301.310833,1293.711333,1290.215667,1309.820333,1243.809333,1501.7675,1574.265333,1101.44,1413.742167,1351.538167,592.9886667,3271.797667,2329.072,542.7271667,86.81916667,5600.980833,835.9283333,71.13285714,2.287142857,0.061771429,8.311428571,2.03,12.91714286,0.48,0.141571429,2.488528571,22.71428571,,82.98,0.47,J19447,27,1600,F1T0447QKPQ000001X,J19447,8,3,108,324,0,0,273,7696586,1022230
15-03-2021 16:00,0.553166667,1397.489,0.195333333,-0.014333333,36.99983333,37,30.0035,30,2.179666667,354.599,526.1383333,694.489,69.72283333,76.352,97.16833333,2.52E+18,4080.693833,1313.550833,1360.257833,1349.9635,1350,1300.935,1293.689333,1289.957333,1309.686167,1243.7315,1502.055167,1574.720167,1101.44,1413.275333,1351.542333,592.671,3270.234,2330.42,541.8976667,85.1445,5600.7355,835.122,71.13285714,2.287142857,0.061771429,8.311428571,2.03,12.91714286,0.48,0.141571429,2.488528571,22.71428571,,79.79,0.47,J19447,27,1800,F1T0447QKPQ000001X,J19447,8,3,108,324,0,0,273,7696586,1022230
15-03-2021 18:00,0.578,1395.9675,0.206333333,-0.010166667,36.976,37,29.999,30,2.179666667,355.2408333,526.3305,696.3551667,68.69383333,75.26883333,96.07566667,2.52E+18,4080.753,1311.684333,1360.122167,1350.053,1350,1300.687667,1293.9245,1289.746,1309.774667,1243.432833,1505.038833,1575.707333,1101.44,1412.932167,1354.692833,592.5196667,3266.870167,2332.095,543.0868333,83.6165,5598.808333,837.141,71.13285714,2.287142857,0.061771429,8.311428571,2.03,12.91714286,0.48,0.141571429,2.488528571,22.71428571,,79.79,0.47,J19447,33,2900,F1T0447QKPQ000001X,J19447,8,3,108,324,0,0,273,7696586,1022230
