Repository: RitwikKhandelwal/Piramal-Kosamba

File: 2. Efficiency/45tpd/1. Flat Files/Amber_B4.csv (part 20 of 21)
op temp Process value,Recuprator Right Bottom temp Process value,Recuprator Right Middle temp Process value,Recuprator Right top temp Process value,Row Key,Total cold air flow  Process value,B4 A front bottom temp Process value,B4 A Front Top temp Process value,B4 A Front Top temp Set Value,B4 B front bottom temp Process value,B4 B Front Top temp Process value,B4 B Front Top temp Set Value,B4 Middle bottom temp Process value,B4 Rear Bottom temp Process value,B4 Rear Top temp Process value,Melter Bottom 1 temp Process value,Melter Bottom 2 temp Process value,Melter Bottom 3 temp Process value,Melter Bottom 4 temp Process value,Melter Bottom 5 temp Process value,Melter Crown 1 temp Process value,Melter Crown 2 temp Process value,Riser temp( not available) Process value,Thraot Sleeper Process value,west gas channel right side Process value,Total gas flow Process value,Total hot air left Process value,Total hot air right Process value,Total hot air left temp Process value,Total hot air right temp Process value,Total hot air Process value,Thermocouple stack ( Chimney) left Process value,chem_comp_SiO2,chem_comp_Al2O3,chem_comp_Fe2O3,chem_comp_CaO,chem_comp_MgO,chem_comp_Na2O,chem_comp_K2O,chem_comp_SO3,physical_test_density_gm_cc,physical_test_seed_count_result,Unnamed: 72,DPR Eff,ActDrw(Ton),JobNumber,DefectCountSum,SampleSizeSum,FGCode,Number,NumberOfSection,NumberOfGob,GobCutPerMinute,ISMachineActualSpeed,GobWeightLow,GobWeightHigh,GlassDraw,PackedQunatity,ProductionOrderNumber
26-08-2021 16:00,1.161666667,1393.856667,0.147166667,0.0415,39.39633333,39,29.9985,30,30.00033333,30,2.156666667,371.621,488.4501667,672.6226667,58.56083333,65.889,82.17166667,2.52E+18,4080.791833,1362.564667,1429.955667,1430,1399.561667,1434.997167,1435,1378.227167,1362.085833,1465.226,1040.405,963.7941667,1087.478833,1130.280667,952.4336667,1483.34,1566.644333,1101.44,1064.668333,907.4756667,539.4435,3184.6415,2467.4605,516.8395,76.18883333,5651.9715,798.3936667,71.57833333,1.786666667,0.068666667,9.44,2.296666667,13.7,0.235,0.152,2.50115,23.83333333,,76.67,0.45,J22451,33,2700,A1T0442QKPQ000002X,J22451,6,3,168,504,0,0,65.25,3321120,1025371
26-08-2021 18:00,1.163666667,1393.892833,0.136166667,0.0495,39.31383333,39,29.98083333,30,30.02383333,30,2.156,375.343,494.2436667,678.344,57.64566667,64.92016667,81.23,2.52E+18,4080.8015,1362.444333,1429.989833,1430,1399.542833,1434.985833,1435,1378.093833,1362.702167,1464.783,1041.026,963.6121667,1087.350167,1130.907833,951.783,1488.0405,1567.222833,1101.44,1063.764833,907.583,547.7258333,3178.358333,2470.7655,521.0458333,75.05383333,5649.006833,803.1591667,71.57833333,1.786666667,0.068666667,9.44,2.296666667,13.7,0.235,0.152,2.50115,23.83333333,,80,0.45,J22451,28,2500,A1T0442QKPQ000002X,J22451,6,3,168,504,0,0,65.25,3321120,1025371
26-08-2021 19:00,1.1545,1393.9055,0.134833333,0.069666667,39.39433333,39,30.03733333,30,30.001,30,2.1555,373.8611667,493.4173333,677.3286667,57.28333333,64.56433333,80.85516667,2.52E+18,4080.692833,1362.452,1430.017167,1430,1399.541,1435.013,1435,1378.212667,1362.886667,1464.945,1041.0935,963.5171667,1087.2885,1131.063167,951.43,1488.595,1567.400167,1101.44,1063.283,906.6668333,547.7091667,3177.5615,2471.602333,520.5113333,74.68216667,5649.103333,802.6443333,71.57833333,1.786666667,0.068666667,9.44,2.296666667,13.7,0.235,0.152,2.50115,23.83333333,,80,0.45,J22451,33,3000,A1T0442QKPQ000002X,J22451,6,3,168,504,0,0,65.25,3321120,1025371
26-08-2021 20:00,1.141333333,1393.7555,0.151333333,0.051,39.39366667,39,29.96716667,30,30.014,30,2.157,374.2963333,494.7031667,678.9161667,57.0395,64.334,80.74333333,2.52E+18,4080.685167,1362.719667,1429.979333,1430,1399.7665,1434.989833,1435,1378.354,1363.139,1465.2605,1041.052333,963.1688333,1087.078333,1131.095,951.1326667,1490.628167,1568.176,1101.44,1062.835667,906.9583333,545.3833333,3176.303333,2474.211167,521.5453333,74.43016667,5650.529,803.9851667,71.57833333,1.786666667,0.068666667,9.44,2.296666667,13.7,0.235,0.152,2.50115,23.83333333,,80,0.45,J22451,29,2200,A1T0442QKPQ000002X,J22451,6,3,168,504,0,0,65.25,3321120,1025371
26-08-2021 21:00,1.132,1393.2945,0.145666667,0.045666667,39.26166667,39,29.989,30,29.997,30,2.156833333,372.7785,493.4808333,677.4846667,56.54533333,63.91316667,80.43833333,2.52E+18,4080.7005,1361.9895,1429.985333,1430,1400.207167,1434.9965,1435,1378.303833,1363.8575,1465.054833,1041.163333,962.9675,1087.150667,1131.318333,950.6311667,1489.605833,1568.636833,1101.44,1062.378833,905.4925,541.7966667,3176.936167,2472.988333,520.5326667,74.1215,5649.950833,802.9146667,71.57833333,1.786666667,0.068666667,9.44,2.296666667,13.7,0.235,0.152,2.50115,23.83333333,,80,0.45,J22451,31,2800,A1T0442QKPQ000002X,J22451,6,3,168,504,0,0,65.25,3321120,1025371
26-08-2021 22:00,1.124333333,1393.287333,0.138,0.0715,39.343,39,30.00133333,30,29.99766667,30,2.157333333,369.0346667,490.3605,673.3926667,55.66916667,63.18983333,79.747,2.52E+18,4080.689333,1362.189667,1430.0065,1430,1399.876167,1434.973333,1435,1378.563833,1364.247667,1464.825833,1040.9915,962.8536667,1087.1065,1131.1125,950.2581667,1487.569667,1567.759333,1101.44,1061.944667,904.8801667,537.1133333,3178.432333,2472.23,517.2983333,73.615,5650.631833,800.3186667,71.57833333,1.786666667,0.068666667,9.44,2.296666667,13.7,0.235,0.152,2.50115,23.83333333,,80,0.45,J22451,34,3100,A1T0442QKPQ000002X,J22451,6,3,168,504,0,0,65.25,3321120,1025371
27-08-2021 00:00,1.142666667,1392.266667,0.1465,0.059833333,39.54083333,39,30.01483333,30,30.00266667,30,2.156666667,366.7106667,488.3538333,671.8565,52.5335,59.8105,75.85383333,2.52E+18,4080.743,1362.410167,1429.990667,1430,1399.4875,1435.0045,1435,1377.919167,1363.167167,1465.078333,1041.183,963.1298333,1087.595167,1130.922333,949.46,1489.410667,1567.129333,1101.44,1061.104333,903.8818333,543.4591667,3174.739,2475.16,514.3848333,70.10116667,5649.983167,799.8563333,70.835,2.288333333,0.264666667,8.261666667,2.155,12.49333333,0.546666667,0.104666667,2.487366667,21.83333333,,80,0.45,J22451,33,2700,A1T0442QKPQ000002X,J22451,6,3,168,504,0,0,65.25,3321120,1025371
27-08-2021 02:00,1.179833333,1391.667833,0.146666667,0.067833333,39.05983333,39,30.0005,30,29.9695,30,2.156666667,366.0633333,489.3348333,672.0885,53.48316667,60.551,76.59033333,2.52E+18,4080.731667,1362.016833,1430.027833,1430,1398.8425,1435.012,1435,1377.005,1361.593833,1464.5945,1040.726167,962.0723333,1088.512833,1131.491667,948.722,1490.687667,1566.4545,1101.44,1060.371,902.634,542.7418333,3175.907167,2474.065167,514.594,70.22083333,5650.024333,799.8605,70.835,2.288333333,0.264666667,8.261666667,2.155,12.49333333,0.546666667,0.104666667,2.487366667,21.83333333,,80,0.45,J22451,29,2500,A1T0442QKPQ000002X,J22451,6,3,168,504,0,0,65.25,3321120,1025371
27-08-2021 03:00,1.184833333,1390.590667,0.126833333,-0.014666667,39.21333333,39,30.0005,30,30.01516667,30,2.1565,366.4866667,490.6788333,672.405,54.53933333,61.66183333,77.83266667,2.52E+18,4080.742,1361.719667,1429.993167,1430,1398.3585,1434.995167,1435,1376.413833,1361.635167,1465.545167,1040.7215,961.5246667,1089.402667,1132.014667,948.4228333,1491.700833,1567.061667,1101.44,1060.063167,902.6011667,542.5546667,3176.083833,2473.612167,515.3053333,71.40016667,5649.741333,800.6238333,70.835,2.288333333,0.264666667,8.261666667,2.155,12.49333333,0.546666667,0.104666667,2.487366667,21.83333333,,80,0.45,J22451,29,2000,A1T0442QKPQ000002X,J22451,6,3,168,504,0,0,65.25,3321120,1025371
27-08-2021 04:00,1.157666667,1390.8505,0.107333333,0.023166667,39.24083333,39,29.94833333,30,30.001,30,2.156333333,367.9965,492.8208333,672.8858333,57.4405,64.1635,79.96616667,2.52E+18,4080.763,1360.407,1430.038,1430,1398.735167,1435.033833,1435,1375.600667,1361.341,1464.629333,1040.606333,961.2545,1090.5915,1132.685,948.0593333,1490.434,1566.359667,1101.44,1059.949,900.313,542.851,3178.677833,2471.369833,516.3785,73.17366667,5650.057833,801.3645,70.835,2.288333333,0.264666667,8.261666667,2.155,12.49333333,0.546666667,0.104666667,2.487366667,21.83333333,,83.33,0.45,J22451,28,2200,A1T0442QKPQ000002X,J22451,6,3,168,504,0,0,65.25,3321120,1025371
27-08-2021 05:00,1.140166667,1390.496833,0.1215,0.05,39.25133333,39,30.0325,30,30.01133333,30,2.155333333,369.8906667,495.1616667,674.0278333,60.0445,67.1005,83.21733333,2.52E+18,4080.708333,1361.197167,1429.9865,1430,1398.545833,1434.981333,1435,1375.024167,1361.855,1465.0745,1040.331167,961.1225,1091.298333,1133.043167,947.8738333,1492.464833,1567.630833,1101.44,1059.692333,899.1983333,543.1655,3180.402667,2468.848333,517.7606667,76.04983333,5649.337333,802.443,70.835,2.288333333,0.264666667,8.261666667,2.155,12.49333333,0.546666667,0.104666667,2.487366667,21.83333333,,83.33,0.45,J22451,27,2300,A1T0442QKPQ000002X,J22451,6,3,168,504,0,0,65.25,3321120,1025371
27-08-2021 06:00,1.136666667,1388.2315,0.1265,0.000666667,39.53183333,39,29.93283333,30,29.99083333,30,2.154833333,373.9285,498.77,677.2303333,62.30583333,69.6165,86.10483333,2.52E+18,4080.649833,1360.591833,1430.0115,1430,1398.4805,1435.020167,1435,1375.2355,1361.838,1465.118333,1040.1115,961.256,1091.948,1133.104,947.6515,1495.665833,1568.279833,1101.44,1059.147667,901.508,542.0658333,3181.520167,2468.251167,520.909,78.7005,5649.5705,804.9325,70.835,2.288333333,0.264666667,8.261666667,2.155,12.49333333,0.546666667,0.104666667,2.487366667,21.83333333,,83.33,0.45,J22451,25,2200,A1T0442QKPQ000002X,J22451,6,3,168,504,0,0,65.25,3321120,1025371
27-08-2021 07:00,1.117,1388.114833,0.130666667,0.067,39.4515,39,29.96916667,30,29.9955,30,2.156333333,372.6595,496.5545,673.4925,62.85266667,70.32933333,87.101,2.52E+18,4080.646167,1361.1765,1430.006667,1430,1397.432,1434.978833,1435,1375.373,1362.260667,1464.923833,1039.8085,961.0888333,1092.810167,1132.753833,947.3858333,1492.330333,1567.321,1101.44,1058.783333,901.0808333,539.9733333,3185.593,2464.412333,519.4178333,80.18666667,5650.107167,802.2688333,70.835,2.288333333,0.264666667,8.261666667,2.155,12.49333333,0.546666667,0.104666667,2.487366667,21.83333333,,80,0.45,J22451,26,2200,A1T0442QKPQ000002X,J22451,6,3,168,504,0,0,65.25,3321120,1025371
27-08-2021 08:00,1.11,1387.9565,0.128833333,-0.0035,39.39483333,39,30.04316667,30,30.0105,30,2.155333333,373.1273333,497.447,673.3878333,63.81916667,71.298,87.94083333,2.52E+18,4080.549333,1360.886,1429.970667,1430,1396.554333,1435.0015,1435,1376.0385,1362.373,1464.834,1039.624167,960.6108333,1093.791667,1132.797833,947.2258333,1494.311333,1568.355667,1101.44,1058.540167,901.478,541.0281667,3187.128333,2465.069333,519.189,81.00716667,5652.170833,802.435,70.835,2.288333333,0.264666667,8.261666667,2.155,12.49333333,0.546666667,0.104666667,2.487366667,21.83333333,,80,0.45,J22451,30,2600,A1T0442QKPQ000002X,J22451,6,3,168,504,0,0,65.25,3321120,1025371
27-08-2021 10:00,1.1015,1387.520167,0.113666667,0.126333333,39.42466667,39,30.0055,30,29.9995,30,2.154833333,372.4075,497.0545,671.8715,64.90083333,72.52316667,89.31616667,2.52E+18,4080.589833,1360.54,1430.041667,1430,1395.761333,1435.005333,1435,1375.1645,1361.0925,1464.879833,1039.855667,957.8575,1094.792333,1132.367,946.8788333,1494.136,1567.653833,1101.44,1057.932667,902.0863333,542.4996667,3192.142,2460.6175,518.2441667,82.59116667,5652.777667,801.6588333,70.835,2.288333333,0.264666667,8.261666667,2.155,12.49333333,0.546666667,0.104666667,2.487366667,21.83333333,,83.33,0.45,J22451,42,2900,A1T0442QKPQ000002X,J22451,6,3,168,504,0,0,65.25,3321120,1025371
27-08-2021 11:00,1.102,1388.891833,0.118166667,0.068333333,39.32333333,39,30.01333333,30,29.98583333,30,2.155333333,370.6191667,495.2536667,669.2713333,64.708,72.47466667,89.41666667,2.52E+18,4080.555667,1359.8845,1429.966667,1430,1395.521,1434.9745,1435,1374.810167,1360.427667,1464.9805,1039.7975,955.8718333,1094.654167,1131.804667,946.7758333,1493.631,1567.936333,1101.44,1057.558667,901.5593333,543.5516667,3193.500667,2456.911333,516.2371667,82.6915,5650.4245,800.2336667,70.835,2.288333333,0.264666667,8.261666667,2.155,12.49333333,0.546666667,0.104666667,2.487366667,21.83333333,,83.33,0.45,J22451,40,3600,A1T0442QKPQ000002X,J22451,6,3,168,504,0,0,65.25,3321120,1025371
27-08-2021 12:00,1.107166667,1389.362833,0.123,0.046833333,39.502,39,29.99966667,30,30.001,30,2.1555,371.428,496.6966667,672.809,63.46233333,71.56066667,88.9755,2.52E+18,4080.550167,1360.130167,1429.989333,1430,1395.365,1434.983,1435,1374.777167,1358.79,1465.247333,1039.576,953.8385,1094.0085,1131.290833,946.6351667,1497.258333,1569.190167,1101.44,1057.379333,901.8378333,543.1706667,3190.935,2462.862667,517.8638333,82.4265,5653.867,802.6683333,70.835,2.288333333,0.264666667,8.261666667,2.155,12.49333333,0.546666667,0.104666667,2.487366667,21.83333333,,83.33,0.45,J22451,47,3600,A1T0442QKPQ000002X,J22451,6,3,168,504,0,0,65.25,3321120,1025371
27-08-2021 13:00,1.119166667,1390.122,0.114,0.050666667,39.404,39,30.01266667,30,30.01533333,30,2.154833333,369.9408333,495.9018333,672.5551667,61.10683333,69.17583333,86.604,2.52E+18,4080.6045,1360.809667,1429.9875,1430,1395.254833,1434.993333,1435,1375.337833,1360.421667,1464.734333,1039.09,952.1381667,1093.083,1130.545833,946.5778333,1497.376833,1569.610833,1101.44,1057.319333,901.9581667,542.9486667,3188.5045,2460.660167,517.4095,80.5145,5649.282167,802.7853333,70.835,2.288333333,0.264666667,8.261666667,2.155,12.49333333,0.546666667,0.104666667,2.487366667,21.83333333,,83.33,0.45,J22451,42,3400,A1T0442QKPQ000002X,J22451,6,3,168,504,0,0,65.25,3321120,1025371
27-08-2021 14:00,1.139333333,1391.339,0.121833333,0.030666667,39.40233333,39,30.00883333,30,30.01583333,30,2.156,370.4951667,496.3006667,674.371,60.027,67.8655,85.08016667,2.52E+18,4080.584333,1360.844667,1429.984333,1430,1394.599,1435.001333,1435,1376.019667,1361.938667,1465.108667,1038.1685,950.1956667,1092.343167,1129.7075,946.237,1499.048333,1570.078167,1101.44,1057.108667,902.3425,540.3668333,3185.763,2464.038167,518.2955,78.7855,5649.752667,803.6728333,70.835,2.288333333,0.264666667,8.261666667,2.155,12.49333333,0.546666667,0.104666667,2.487366667,21.83333333,,80,0.45,J22451,40,3400,A1T0442QKPQ000002X,J22451,6,3,168,504,0,0,65.25,3321120,1025371
27-08-2021 15:00,1.1415,1392.512167,0.133833333,0.048166667,39.37416667,39,30.0015,30,30.01533333,30,2.154666667,370.1318333,495.7475,674.5951667,58.85783333,66.66233333,83.85,2.52E+18,4080.615667,1360.668333,1430.032667,1430,1394.374833,1434.9755,1435,1376.8065,1362.061333,1465.078333,1037.352167,948.2766667,1091.88,1129.216,946.136,1501.537833,1571.123167,1101.44,1056.785,902.7115,537.6906667,3185.4985,2463.678167,517.943,77.56816667,5649.146167,804.2611667,70.835,2.288333333,0.264666667,8.261666667,2.155,12.49333333,0.546666667,0.104666667,2.487366667,21.83333333,,80,0.45,J22451,20,1700,A1T0442QKPQ000002X,J22451,6,3,168,504,0,0,65.25,3321120,1025371
27-08-2021 18:00,1.137666667,1393.875167,0.146833333,0.008833333,39.39166667,39,30.0395,30,29.98483333,30,2.155833333,363.5411667,488.5545,665.0421667,57.00266667,64.51016667,81.32166667,2.52E+18,4080.6835,1361.137,1430.023667,1430,1393.865,1434.9935,1435,1375.103,1360.467167,1464.999667,1034.186667,939.6096667,1090.186833,1127.748,945.996,1494.596833,1567.8295,1101.44,1056.110667,900.5928333,535.1048333,3188.0925,2462.461,510.9515,74.9555,5650.544833,796.486,70.835,2.288333333,0.264666667,8.261666667,2.155,12.49333333,0.546666667,0.104666667,2.487366667,21.83333333,,80,0.45,J22451,31,2500,A1T0442QKPQ000002X,J22451,6,3,168,504,0,0,65.25,3321120,1025371
27-08-2021 20:00,1.150166667,1394.5775,0.151666667,0.0825,39.49133333,39,30.00983333,30,29.99733333,30,2.156333333,359.3973333,483.3348333,658.8263333,56.466,63.90183333,80.46333333,2.52E+18,4080.835,1361.242667,1429.9975,1430,1394.482333,1435,1435,1375.002833,1361.472667,1464.892,1031.941667,934.1135,1089.715667,1127.981,945.8263333,1491.480167,1565.652333,1101.44,1055.761667,897.7151667,539.708,3191.551,2455.731167,504.8405,74.14983333,5647.032833,791.7885,70.835,2.288333333,0.264666667,8.261666667,2.155,12.49333333,0.546666667,0.104666667,2.487366667,21.83333333,,83.33,0.45,J22451,30,2100,A1T0442QKPQ000002X,J22451,6,3,168,504,0,0,65.25,3321120,1025371
27-08-2021 21:00,1.156833333,1394.383667,0.136166667,0.026,39.45716667,39,29.99683333,30,29.99483333,30,2.1555,359.9486667,484.2405,660.5145,55.40466667,62.99833333,79.6245,2.52E+18,4080.851333,1361.291833,1430.026,1430,1394.354333,1435.001333,1435,1375.101167,1361.981333,1464.982667,1030.987167,931.8578333,1089.872,1128.086167,945.7853333,1494.0315,1566.603833,1101.44,1055.693667,897.4093333,539.9335,3190.085667,2460.826,505.9218333,73.5145,5650.84,792.9351667,70.835,2.288333333,0.264666667,8.261666667,2.155,12.49333333,0.546666667,0.104666667,2.487366667,21.83333333,,83.33,0.45,J22451,37,3400,A1T0442QKPQ000002X,J22451,6,3,168,504,0,0,65.25,3321120,1025371
27-08-2021 22:00,1.156666667,1393.401167,0.144666667,0.063,39.51133333,39,29.96966667,30,29.9975,30,2.156333333,359.498,484.2161667,661.1776667,53.363,60.98366667,77.51,2.52E+18,4080.890333,1361.883833,1429.987333,1430,1394.849167,1434.968667,1435,1374.9265,1362.021333,1465.166,1030.160833,929.8526667,1089.5935,1128.0335,945.644,1495.5245,1567.1905,1101.44,1055.5845,896.3401667,539.341,3186.045667,2463.495,506.0606667,71.8145,5649.510833,793.7091667,70.835,2.288333333,0.264666667,8.261666667,2.155,12.49333333,0.546666667,0.104666667,2.487366667,21.83333333,,80,0.45,J22451,30,2600,A1T0442QKPQ000002X,J22451,6,3,168,504,0,0,65.25,3321120,1025371
28-08-2021 00:00,1.160333333,1391.9035,0.1515,0.040333333,39.41533333,39,29.9815,30,29.997,30,2.155,361.2881667,486.9631667,665.0081667,51.939,59.44383333,75.84,2.52E+18,4080.883667,1361.860167,1429.985833,1430,1394.487,1435.037667,1435,1372.989167,1360.034667,1464.905667,1028.5885,925.6755,1088.935667,1128.2155,945.3053333,1497.933833,1567.529333,1101.44,1054.908833,896.1668333,540.6106667,3179.644167,2468.6275,509.0841667,69.871,5648.2125,796.397,71.62166667,1.773333333,0.065916667,9.331666667,2.355,13.68166667,0.25,0.153166667,2.5007,21.16666667,,80,0.45,J22451,36,3000,A1T0442QKPQ000002X,J22451,6,3,168,504,0,0,65.25,3321120,1025371
28-08-2021 02:00,1.114166667,1392.987,0.156333333,-0.0015,39.33,39,29.98233333,30,30.00166667,30,2.155166667,363.3675,488.9763333,666.0316667,52.853,59.95683333,75.99216667,2.52E+18,4080.828167,1360.4245,1430.026833,1430,1394.4745,1434.986833,1435,1373.2075,1361.617167,1465.097833,1026.047,921.798,1088.094333,1127.4375,944.501,1497.941,1566.449167,1101.44,1054.404333,893.8108333,544.2093333,3178.332333,2467.962833,509.5721667,69.7575,5646.351,797.7896667,71.62166667,1.773333333,0.065916667,9.331666667,2.355,13.68166667,0.25,0.153166667,2.5007,21.16666667,,80,0.45,J22451,41,3100,A1T0442QKPQ000002X,J22451,6,3,168,504,0,0,65.25,3321120,1025371
28-08-2021 03:00,1.005166667,1392.9215,0.138166667,0.074833333,39.23216667,39,30.00916667,30,30.01566667,30,2.155666667,366.9201667,496.2423333,676.9988333,52.51766667,58.89916667,73.1985,2.52E+18,4080.872667,1359.8315,1429.95,1430,1394.4525,1434.950333,1435,1373.019833,1361.4985,1465.127333,1025.102167,920.9713333,1087.240833,1126.722333,944.3068333,1495.0105,1566.2875,1101.44,1054.149667,886.357,544.8473333,3167.792833,2480.589833,518.2426667,68.6,5648.359333,808.0256667,71.62166667,1.773333333,0.065916667,9.331666667,2.355,13.68166667,0.25,0.153166667,2.5007,21.16666667,,83.33,0.45,J22451,41,3300,A1T0442QKPQ000002X,J22451,6,3,168,504,0,0,65.25,3321120,1025371
28-08-2021 04:00,1.0035,1390.951333,0.126333333,0.087666667,39.37366667,39,30.00583333,30,29.996,30,2.154,368.689,498.6496667,677.8926667,54.6085,59.96416667,72.5955,2.52E+18,4080.871833,1359.469333,1429.959667,1430,1393.813333,1434.998333,1435,1372.2445,1360.391833,1465.0665,1024.132667,920.5175,1085.558333,1126.8,944.1523333,1498.2585,1567.355333,1101.44,1053.879833,883.7898333,544.739,3165.506333,2482.423,520.2901667,67.34333333,5647.979,809.3933333,71.62166667,1.773333333,0.065916667,9.331666667,2.355,13.68166667,0.25,0.153166667,2.5007,21.16666667,,83.33,0.45,J22451,28,2700,A1T0442QKPQ000002X,J22451,6,3,168,504,0,0,65.25,3321120,1025371
28-08-2021 05:00,0.998666667,1389.135,0.125166667,0.025333333,39.45233333,39,29.99033333,30,30.017,30,2.1535,370.6338333,501.4981667,681.797,55.8625,61.78633333,74.94233333,2.52E+18,4080.763667,1359.158667,1430.021333,1430,1393.552667,1434.9895,1435,1371.99,1344.241,1461.8085,1023.6795,920.4283333,1084.830167,1126.7665,943.8945,1500.497833,1567.560333,1101.44,1053.51,882.0926667,545.8763333,3166.213167,2484.386167,523.5915,69.46583333,5650.657,812.0625,71.62166667,1.773333333,0.065916667,9.331666667,2.355,13.68166667,0.25,0.153166667,2.5007,21.16666667,,83.33,0.45,J22451,28,2500,A1T0442QKPQ000002X,J22451,6,3,168,504,0,0,65.25,3321120,1025371
28-08-2021 06:00,1.013333333,1388.6465,0.122166667,0.006333333,39.4555,39,30.052,30,30.0195,30,2.154,372.2128333,502.9893333,682.5353333,57.51033333,63.152,75.965,2.52E+18,4080.794333,1358.7045,1429.991333,1430,1392.299667,1435.003667,1435,1371.593333,1359.032833,1464.656167,1023.51,920.5458333,1085.219167,1127.353833,943.6961667,1497.359833,1564.3235,1101.44,1053.370833,881.9636667,547.7501667,3166.6085,2482.895,524.5868333,70.46316667,5649.370833,812.5846667,71.62166667,1.773333333,0.065916667,9.331666667,2.355,13.68166667,0.25,0.153166667,2.5007,21.16666667,,80,0.45,J22451,30,3000,A1T0442QKPQ000002X,J22451,6,3,168,504,0,0,65.25,3321120,1025371
28-08-2021 07:00,0.990666667,1388.576333,0.121666667,0.083833333,39.46783333,39,30.02133333,30,30.00383333,30,2.153333333,375.5501667,503.7641667,684.9698333,58.47883333,64.43833333,77.62966667,2.52E+18,4080.683667,1358.863,1429.999667,1430,1391.8675,1435.0255,1435,1372.0175,1232.147,1465.1715,1023.4655,920.654,1085.751667,1127.739333,943.3381667,1502.625,1567.552333,1101.44,1053.066,880.2156667,552.6608333,3167.903667,2481.936667,526.9358333,72.159,5649.7555,812.3028333,71.62166667,1.773333333,0.065916667,9.331666667,2.355,13.68166667,0.25,0.153166667,2.5007,21.16666667,,80,0.45,J22451,28,2400,A1T0442QKPQ000002X,J22451,6,3,168,504,0,0,65.25,3321120,1025371
28-08-2021 08:00,0.986333333,1387.3855,0.120333333,0.050666667,39.23316667,39,29.97266667,30,29.98333333,30,2.153833333,374.6243333,501.4371667,681.6141667,58.99883333,64.89583333,78.03216667,2.52E+18,4080.691,1358.9165,1429.995833,1430,1391.631,1435.003,1435,1373.099,1351.291333,1464.929833,1023.7205,920.4528333,1085.400333,1127.922667,943.2545,1501.519167,1567.017333,1101.44,1052.698333,880.695,551.999,3171.632667,2479.54,524.3871667,72.68966667,5651.1325,809.7386667,71.62166667,1.773333333,0.065916667,9.331666667,2.355,13.68166667,0.25,0.153166667,2.5007,21.16666667,,80,0.45,J22451,35,3400,A1T0442QKPQ000002X,J22451,6,3,168,504,0,0,65.25,3321120,1025371
28-08-2021 10:00,0.993833333,1387.084167,0.104833333,0.066333333,39.496,39,30.05866667,30,30.03083333,30,2.153833333,374.1331667,500.734,679.222,59.25283333,65.57683333,79.27333333,2.52E+18,4080.715833,1360.3375,1430.051667,1430,1390.6815,1434.961333,1435,1372.8495,1358.842,1465.436,1024.135333,919.0178333,1084.53,1128.180167,942.9398333,1503.276333,1567.9715,1101.44,1052.049333,881.7806667,549.9986667,3176.019333,2474.629833,522.7493333,74.15183333,5650.211333,808.5356667,71.62166667,1.773333333,0.065916667,9.331666667,2.355,13.68166667,0.25,0.153166667,2.5007,21.16666667,,80,0.45,J22451,32,2600,A1T0442QKPQ000002X,J22451,6,3,168,504,0,0,65.25,3321120,1025371
28-08-2021 11:00,0.997333333,1387.099333,0.124,-0.0315,39.40616667,39,29.96983333,30,29.9935,30,2.153833333,373.6065,500.666,679.0425,59.31616667,65.4745,79.13433333,2.52E+18,4080.7345,1360.408,1429.966833,1430,1390.605833,1435.008667,1435,1372.802167,1358.717333,1464.674,1024.387,917.7198333,1083.950833,1128.53,942.7271667,1501.854333,1567.403833,1101.44,1051.871167,881.7211667,553.7758333,3176.0655,2474.7065,522.222,73.9605,5650.735667,808.7386667,71.62166667,1.773333333,0.065916667,9.331666667,2.355,13.68166667,0.25,0.153166667,2.5007,21.16666667,,80,0.45,J22451,46,3400,A1T0442QKPQ000002X,J22451,6,3,168,504,0,0,65.25,3321120,1025371
28-08-2021 12:00,1.001,1387.808667,0.094833333,0.1035,39.38366667,39,29.97316667,30,29.98283333,30,2.155,372.0571667,498.821,677.9446667,60.16583333,66.43533333,80.19516667,2.52E+18,4080.692333,1360.058333,1430.0065,1430,1389.661667,1435.012167,1435,1372.476,1358.8945,1465.171167,1024.523667,916.3126667,1083.249,1128.643,942.4308333,1498.8135,1565.680833,1101.44,1051.7195,881.9881667,556.7668333,3178.304,2473.402833,521.6975,74.70633333,5651.5845,806.882,71.62166667,1.773333333,0.065916667,9.331666667,2.355,13.68166667,0.25,0.153166667,2.5007,21.16666667,,83.33,0.45,J22451,43,3100,A1T0442QKPQ000002X,J22451,6,3,168,504,0,0,65.25,3321120,1025371
28-08-2021 13:00,1.007166667,1389.132167,0.1285,0.088333333,39.3935,39,29.99216667,30,29.99766667,30,2.153833333,370.804,498.5665,677.7525,59.41533333,65.85816667,79.81283333,2.52E+18,4080.635667,1360.246667,1430.032,1430,1389.873667,1434.969167,1435,1372.752333,1359.585,1465.093,1024.465,915.4063333,1082.4675,1128.829167,942.232,1502.310167,1567.246667,1101.44,1051.330167,880.97,563.0626667,3178.510167,2473.764833,520.2006667,74.54083333,5652.264167,807.8333333,71.62166667,1.773333333,0.065916667,9.331666667,2.355,13.68166667,0.25,0.153166667,2.5007,21.16666667,,83.33,0.45,J22451,33,3100,A1T0442QKPQ000002X,J22451,6,3,168,504,0,0,65.25,3321120,1025371
28-08-2021 14:00,1.025762712,1390.487458,0.113220339,0.044067797,39.40186441,39,29.98372881,30,29.9879661,30,2.154237288,373.7389831,502.06,683.9476271,58.43576271,65.09322034,79.33932203,2.52E+18,4080.742203,1360.543729,1429.957627,1430,1389.728814,1434.990508,1435,1372.535932,1359.84,1465.140339,1024.39,915.3455932,1081.265254,1128.687458,942.1062712,1507.894746,1568.949322,1101.44,1051.056102,884.069661,562.7025424,3173.29678,2477.310169,524.4967797,74.03491525,5650.619831,812.2428814,71.62166667,1.773333333,0.065916667,9.331666667,2.355,13.68166667,0.25,0.153166667,2.5007,21.16666667,,83.33,0.45,J22451,47,3900,A1T0442QKPQ000002X,J22451,6,3,168,504,0,0,65.25,3321120,1025371
28-08-2021 15:00,1.0425,1392.046667,0.144166667,0.036833333,39.50816667,39,29.998,30,30.00016667,30,2.152666667,378.6415,507.0925,692.6311667,56.63333333,63.347,77.91116667,2.52E+18,4080.718667,1360.052333,1429.971667,1430,1389.720833,1435.0035,1435,1371.9975,1359.478167,1464.689,1024.432167,915.7481667,1080.710333,1128.643333,942.2768333,1514.043,1570.173833,1101.44,1050.944667,886.5143333,560.9966667,3165.532667,2484.203667,531.0188333,72.6535,5649.848667,818.3198333,71.62166667,1.773333333,0.065916667,9.331666667,2.355,13.68166667,0.25,0.153166667,2.5007,21.16666667,,80,0.45,J22451,34,2600,A1T0442QKPQ000002X,J22451,6,3,168,504,0,0,65.25,3321120,1025371
28-08-2021 16:00,1.053,1392.519833,0.149833333,0.133666667,39.4425,39,30.001,30,30.0205,30,2.1545,380.7341667,509.1111667,694.2618333,55.89316667,62.49833333,77.146,2.52E+18,4080.770167,1360.456833,1430.006167,1430,1389.0695,1434.9915,1435,1372.28,1359.479667,1465.195167,1024.6045,916.0231667,1080.1045,1128.894,942.399,1515.6945,1570.748667,1101.44,1050.871667,888.9078333,553.4795,3162.841333,2488.567667,533.5996667,71.72583333,5651.4715,820.0178333,71.62166667,1.773333333,0.065916667,9.331666667,2.355,13.68166667,0.25,0.153166667,2.5007,21.16666667,,80,0.45,J22451,44,3400,A1T0442QKPQ000002X,J22451,6,3,168,504,0,0,65.25,3321120,1025371
28-08-2021 18:00,1.041333333,1392.599667,0.131833333,0.005,39.3685,39,29.98766667,30,30.00866667,30,2.155166667,373.199,503.7548333,688.6091667,55.00066667,61.57966667,76.21216667,2.52E+18,4080.897,1360.647667,1430.012333,1430,1388.874667,1434.9785,1435,1373.144833,1360.269,1464.951333,1024.598667,916.5488333,1079.150833,1128.896,942.302,1508.178,1568.776,1101.44,1050.900167,887.3145,545.4298333,3166.974,2484.1635,528.621,70.722,5650.935167,815.4911667,71.62166667,1.773333333,0.065916667,9.331666667,2.355,13.68166667,0.25,0.153166667,2.5007,21.16666667,,80,0.45,J22451,34,3000,A1T0442QKPQ000002X,J22451,6,3,168,504,0,0,65.25,3321120,1025371
28-08-2021 20:00,1.038333333,1392.610167,0.154,0.057166667,39.405,39,30.0165,30,30.00466667,30,2.156333333,361.1908333,493.3523333,678.9991667,53.45016667,59.9745,74.27083333,2.52E+18,4080.7375,1361.034,1430.007333,1430,1388.826,1434.996667,1435,1373.688,1361.8785,1464.9975,1024.5625,916.521,1079.533167,1129.093,942.0535,1503.279833,1566.8235,1101.44,1051.574,884.0416667,540.6221667,3172.259667,2477.5715,518.3743333,69.1635,5649.771,809.1503333,71.62166667,1.773333333,0.065916667,9.331666667,2.355,13.68166667,0.25,0.153166667,2.5007,21.16666667,,83.33,0.45,J22451,32,2200,A1T0442QKPQ000002X,J22451,6,3,168,504,0,0,65.25,3321120,1025371
28-08-2021 21:00,1.047166667,1392.545667,0.140833333,0.028,39.27766667,39,29.98916667,30,29.99933333,30,2.155,358.161,489.5911667,675.026,52.83783333,59.30183333,73.466,2.52E+18,4080.779333,1361.0385,1430.0065,1430,1387.914167,1434.9895,1435,1373.889833,1362.178,1465.121667,1024.473667,916.3391667,1079.871833,1129.138667,941.9745,1498.6255,1565.14,1101.44,1051.907833,881.1643333,537.4788333,3174.053,2475.939833,514.9333333,68.36133333,5649.947333,805.5251667,71.62166667,1.773333333,0.065916667,9.331666667,2.355,13.68166667,0.25,0.153166667,2.5007,21.16666667,,83.33,0.45,J22451,26,2200,A1T0442QKPQ000002X,J22451,6,3,168,504,0,0,65.25,3321120,1025371
28-08-2021 22:00,1.0435,1392.518667,0.145333333,0.044833333,39.27883333,39,30.0115,30,29.99766667,30,2.155833333,355.4273333,486.7368333,671.969,52.1245,58.48783333,72.42833333,2.52E+18,4080.700167,1361.080167,1430.015,1430,1388.7345,1435.017833,1435,1373.625667,1362.811667,1465.070667,1024.331667,916.2615,1080.181667,1129.1495,941.804,1496.956667,1564.7055,1101.44,1052.1795,880.6641667,541.443,3174.794167,2477.917333,511.9421667,67.512,5652.6915,802.9648333,71.62166667,1.773333333,0.065916667,9.331666667,2.355,13.68166667,0.25,0.153166667,2.5007,21.16666667,,80,0.45,J22451,36,3400,A1T0442QKPQ000002X,J22451,6,3,168,504,0,0,65.25,3321120,1025371
29-08-2021 00:00,1.061333333,1393.017667,0.160333333,0.057666667,39.85566667,39,30.03216667,30,30.0225,30,2.155333333,353.7698333,485.837,670.61,51.309,57.61266667,71.44016667,2.52E+18,4080.7605,1363.0115,1438.090667,1438.333333,1389.767167,1442.194667,1450.166667,1374.669833,1363.514667,1465.303333,1024.696167,916.5175,1079.9265,1129.0575,941.7566667,1496.4405,1563.284667,1101.44,1052.304667,877.4331667,554.6866667,3172.758,2477.419833,509.5868333,66.411,5650.353,802.0865,70.81166667,2.283333333,0.264833333,8.298333333,2.166666667,12.47333333,0.561666667,0.1055,2.487083333,22.33333333,,80,0.45,J22451,37,2900,A1T0442QKPQ000002X,J22451,6,3,168,504,0,0,65.25,3321120,1025371
29-08-2021 03:00,1.0485,1393.5285,0.125333333,0.021666667,39.70783333,39,30.011,30,30.02,30,2.152833333,374.9886667,511.722,702.061,55.7365,61.5395,75.28183333,2.52E+18,4080.7855,1365.834,1450.023833,1450,1410.083333,1495.056833,1495,1372.492167,1364.215333,1464.764667,1024.154667,921.3306667,1080.448667,1127.965333,941.7236667,1511.272,1566.021,1101.44,1053.884833,882.2166667,573.4715,3153.667,2493.307667,537.0848333,69.24916667,5647.105,824.767,70.81166667,2.283333333,0.264833333,8.298333333,2.166666667,12.47333333,0.561666667,0.1055,2.487083333,22.33333333,,83.33,0.45,J22573,45,3800,A1T0443QKPQ000002X,J22573,6,3,168,504,0,0,69.38,2756040,1025499
29-08-2021 04:00,1.0015,1392.4865,0.132166667,0.066833333,39.7515,39,29.99116667,30,30.03583333,30,2.153166667,375.3245,509.3418333,697.3478333,57.87683333,63.70716667,77.083,2.52E+18,4080.682167,1367.1425,1450.019167,1450,1411.593167,1495.020833,1495,1372.116833,1364.232667,1465.1105,1024.362,923.9745,1080.0385,1127.941333,941.7663333,1506.514833,1567.786167,1101.44,1052.972833,880.6251667,573.9153333,3159.340833,2491.282333,535.1213333,71.27333333,5650.6445,820.9723333,70.81166667,2.283333333,0.264833333,8.298333333,2.166666667,12.47333333,0.561666667,0.1055,2.487083333,22.33333333,,83.33,0.45,J22573,49,3900,A1T0443QKPQ000002X,J22573,6,3,168,504,0,0,69.38,2756040,1025499
29-08-2021 05:00,0.9815,1390.864333,0.137166667,0.0435,39.31933333,39,29.9805,30,30.01083333,30,2.154,376.9023333,508.2003333,695.534,58.988,64.88283333,78.20333333,2.52E+18,4080.704,1367.139,1450.002333,1450,1413.431833,1495.0675,1495,1371.531167,1363.468833,1464.935833,1024.650333,926.5351667,1079.6185,1128.016333,941.7025,1507.993,1569.542167,1101.44,1052.119167,878.877,562.5856667,3162.671667,2487.254333,533.757,72.4575,5649.872667,819.0836667,70.81166667,2.283333333,0.264833333,8.298333333,2.166666667,12.47333333,0.561666667,0.1055,2.487083333,22.33333333,,83.33,0.45,J22573,33,3100,A1T0443QKPQ000002X,J22573,6,3,168,504,0,0,69.38,2756040,1025499
29-08-2021 06:00,0.966666667,1388.739833,0.138833333,-0.076333333,39.15283333,39,30.0105,30,30.027,30,2.154333333,373.5445,503.3568333,689.2911667,60.222,66.02616667,79.1725,2.52E+18,4080.599333,1366.785667,1449.988667,1450,1413.380333,1495.0715,1495,1371.366333,1363.134833,1464.940167,1025.048,929.093,1079.481667,1128.106833,941.6533333,1504.958,1570.0465,1101.44,1051.264667,876.5393333,551.4711667,3168.8035,2483.502667,528.771,73.5445,5652.613,814.4818333,70.81166667,2.283333333,0.264833333,8.298333333,2.166666667,12.47333333,0.561666667,0.1055,2.487083333,22.33333333,,83.33,0.45,J22573,38,2900,A1T0443QKPQ000002X,J22573,6,3,168,504,0,0,69.38,2756040,1025499
29-08-2021 07:00,0.950833333,1387.147,0.1305,-0.069833333,39.21383333,39,30.0225,30,30.03466667,30,2.154166667,373.5736667,503.0111667,688.1111667,60.546,66.3475,79.27133333,2.52E+18,4080.582167,1365.285167,1438.008333,1437.666667,1410.2825,1457.89,1456.666667,1371.400333,1362.596,1465.161,1025.2545,931.7128333,1079.7575,1128.059333,941.408,1505.0305,1570.4785,1101.44,1050.4655,875.8246667,543.1828333,3169.037833,2478.963667,527.8065,74.06233333,5647.902,813.6305,70.81166667,2.283333333,0.264833333,8.298333333,2.166666667,12.47333333,0.561666667,0.1055,2.487083333,22.33333333,,90,0.45,J22573,32,2800,A1T0443QKPQ000002X,J22573,6,3,168,504,0,0,69.38,2756040,1025499
29-08-2021 08:00,0.958166667,1386.692167,0.12,-0.0735,39.32683333,39,29.97783333,30,30.02116667,30,2.153333333,375.1458333,504.8228333,688.9741667,61.64916667,67.33833333,79.98583333,2.52E+18,4080.515667,1363.618833,1434.9705,1435,1405.824167,1440.46,1440.333333,1371.4585,1362.6735,1464.840833,1025.257667,933.9945,1079.8275,1128.165167,941.1426667,1506.935667,1571.527667,1101.44,1049.972167,874.9686667,541.6498333,3168.723,2481.8295,528.5668333,74.57933333,5650.602667,814.3161667,70.81166667,2.283333333,0.264833333,8.298333333,2.166666667,12.47333333,0.561666667,0.1055,2.487083333,22.33333333,,0,0.54,J22573,41,2900,A1T0443QKPQ000002X,J22573,6,3,168,504,0,0,69.38,2756040,1025499
29-08-2021 10:00,0.9505,1386.616167,0.113666667,-0.028833333,39.2835,39,30.03666667,30,30.0185,30,2.155333333,374.5778333,501.739,686.8,61.98466667,67.95816667,80.95,2.52E+18,4080.425,1361.959167,1434.991333,1435,1402.623333,1434.983667,1435,1370.893333,1361.7805,1464.961333,1025.447,936.3796667,1078.7345,1128.148833,940.7601667,1508.064,1573.071333,1101.44,1049.163,874.1801667,534.9016667,3172.993667,2478.704167,526.2621667,75.79883333,5651.633667,812.3718333,70.81166667,2.283333333,0.264833333,8.298333333,2.166666667,12.47333333,0.561666667,0.1055,2.487083333,22.33333333,,74.21,0.54,J22573,39,2800,A1T0443QKPQ000002X,J22573,6,3,168,504,0,0,69.38,2756040,1025499
29-08-2021 11:00,0.961666667,1386.310167,0.107666667,-0.059166667,39.21283333,39,30.009,30,30.03566667,30,2.155,369.9241667,495.8978333,680.0505,61.48716667,67.51333333,80.63533333,2.52E+18,4080.441333,1361.4695,1434.975667,1435,1401.434167,1434.993,1435,1371.092,1361.455333,1464.927,1025.557167,936.7748333,1079.098667,1128.098667,940.5368333,1502.511,1570.990833,1101.44,1048.709,873.7721667,532.7543333,3177.970667,2473.583,521.2903333,75.514,5651.568667,806.9726667,70.81166667,2.283333333,0.264833333,8.298333333,2.166666667,12.47333333,0.561666667,0.1055,2.487083333,22.33333333,,77.58,0.54,J22573,33,2900,A1T0443QKPQ000002X,J22573,6,3,168,504,0,0,69.38,2756040,1025499
29-08-2021 12:00,0.984166667,1385.9085,0.116666667,-0.091,39.15583333,39,29.99583333,30,30.02816667,30,2.155166667,368.3136667,494.0035,677.3718333,61.1995,67.32583333,80.68533333,2.52E+18,4080.430833,1361.535667,1434.988,1435,1400.880167,1434.984,1435,1371.151,1361.067833,1464.918333,1025.540167,936.9258333,1079.880833,1127.892,940.3888333,1502.865833,1570.153,1101.44,1048.457667,873.703,538.3813333,3180.675167,2469.497833,517.9635,75.44883333,5650.163333,805.262,70.81166667,2.283333333,0.264833333,8.298333333,2.166666667,12.47333333,0.561666667,0.1055,2.487083333,22.33333333,,77.58,0.54,J22573,32,2300,A1T0443QKPQ000002X,J22573,6,3,168,504,0,0,69.38,2756040,1025499
29-08-2021 13:00,1.003166667,1386.483333,0.133833333,-0.052666667,39.222,39,30.00516667,30,30.01966667,30,2.1535,369.1735,495.2891667,679.9081667,60.17533333,66.61,80.4295,2.52E+18,4080.425667,1361.123833,1435.02,1435,1401.268167,1434.996833,1435,1371.2385,1361.280667,1465.173667,1025.275333,936.6321667,1080.288167,1127.745833,940.1133333,1505.741167,1570.034667,1101.44,1048.166,875.015,548.4688333,3179.0875,2470.816333,519.6028333,75.251,5649.8125,806.609,70.81166667,2.283333333,0.264833333,8.298333333,2.166666667,12.47333333,0.561666667,0.1055,2.487083333,22.33333333,,77.58,0.54,J22573,45,3100,A1T0443QKPQ000002X,J22573,6,3,168,504,0,0,69.38,2756040,1025499
29-08-2021 14:00,1.004,1387.8255,0.111333333,-0.102166667,39.205,39,29.975,30,30.02333333,30,2.154333333,368.8078333,495.7593333,681.4911667,58.52466667,64.9505,78.8735,2.52E+18,4080.387667,1360.661667,1431.347333,1431.25,1400.848667,1431.308667,1431.25,1371.480667,1361.978333,1464.9525,1025.026167,936.8025,1081.1575,1127.871,940.0848333,1505.398833,1569.364,1101.44,1048.026833,872.448,548.0738333,3176.651167,2473.925167,521.0025,73.92983333,5650.6335,806.973,70.81166667,2.283333333,0.264833333,8.298333333,2.166666667,12.47333333,0.561666667,0.1055,2.487083333,22.33333333,,77.58,0.54,J22573,50,3700,A1T0443QKPQ000002X,J22573,6,3,168,504,0,0,69.38,2756040,1025499
29-08-2021 15:00,1.008666667,1388.426333,0.134166667,-0.016166667,39.20533333,39,29.9835,30,30.01533333,30,2.154166667,365.9793333,492.5825,678.0431667,57.82516667,64.08383333,77.90616667,2.52E+18,4080.495167,1360.542833,1429.9765,1430,1400.197167,1430.009167,1430,1371.432,1361.968833,1465.000667,1024.411167,936.7721667,1081.721333,1127.663167,940.0566667,1506.404333,1570.029667,1101.44,1047.709667,872.8283333,547.061,3177.61,2473.654333,517.741,72.79833333,5651.4105,804.3216667,70.81166667,2.283333333,0.264833333,8.298333333,2.166666667,12.47333333,0.561666667,0.1055,2.487083333,22.33333333,,77.58,0.54,J22573,37,2900,A1T0443QKPQ000002X,J22573,6,3,168,504,0,0,69.38,2756040,1025499
29-08-2021 16:00,1.006333333,1388.672667,0.147833333,-0.093333333,39.19016667,39,29.98,30,30.0185,30,2.154,366.6863333,493.6238333,679.6765,57.362,63.64233333,77.5835,2.52E+18,4080.517333,1360.230333,1429.975333,1430,1399.801167,1429.9715,1430,1371.010167,1361.780833,1464.959667,1024.042333,936.9676667,1082.162333,1127.287833,940.1198333,1508.091667,1570.538,1101.44,1047.603,873.225,546.0776667,3174.032833,2473.980333,518.9195,72.29016667,5648.077667,805.3146667,70.81166667,2.283333333,0.264833333,8.298333333,2.166666667,12.47333333,0.561666667,0.1055,2.487083333,22.33333333,,77.58,0.54,J22573,37,3000,A1T0443QKPQ000002X,J22573,6,3,168,504,0,0,69.38,2756040,1025499
29-08-2021 18:00,1.015666667,1388.131833,0.153,-0.141333333,39.20666667,39,29.99883333,30,30.01233333,30,2.155333333,361.9001667,489.646,676.4971667,56.67866667,62.97583333,76.937,2.52E+18,4080.5775,1361.264167,1433.980833,1434,1399.0215,1429.983333,1430,1370.000167,1361.233333,1465.001833,1023.383167,937.243,1083.861167,1126.630333,939.9226667,1505.637,1569.175333,1101.44,1047.286167,872.7615,537.7575,3177.059333,2472.343167,516.0116667,71.63583333,5649.516,802.1288333,70.81166667,2.283333333,0.264833333,8.298333333,2.166666667,12.47333333,0.561666667,0.1055,2.487083333,22.33333333,,77.58,0.55,J22573,35,2900,A1T0443QKPQ000002X,J22573,6,3,168,504,0,0,69.38,2756040,1025499
29-08-2021 19:00,1.0215,1387.734167,0.1375,-0.3105,39.17183333,39,29.99233333,30,30.03033333,30,2.156166667,358.7181667,486.4095,672.9586667,56.41383333,62.668,76.594,2.52E+18,4080.6415,1361.734667,1434.003167,1434,1398.634333,1430.023,1430,1370.3345,1361.3895,1464.809167,1023.098167,937.5645,1084.7345,1126.4155,939.9556667,1501.376667,1567.334667,1101.44,1047.0245,872.161,529.2926667,3180.170333,2471.475333,512.9385,71.342,5651.569167,798.9561667,70.81166667,2.283333333,0.264833333,8.298333333,2.166666667,12.47333333,0.561666667,0.1055,2.487083333,22.33333333,,80.95,0.55,J22573,33,2300,A1T0443QKPQ000002X,J22573,6,3,168,504,0,0,69.38,2756040,1025499
29-08-2021 20:00,1.033166667,1388.188167,0.148,-0.074666667,39.18283333,39,29.987,30,30.05083333,30,2.155,358.5818333,487.3546667,672.893,56.34266667,62.63133333,76.585,2.52E+18,4080.6395,1361.256667,1433.993667,1434,1398.298333,1429.998667,1430,1370.095,1361.041667,1464.9735,1022.845,938.214,1085.531833,1126.142167,939.9813333,1500.203833,1565.553833,1101.44,1046.9335,871.5958333,534.5761667,3179.603,2472.363167,512.7188333,71.19316667,5651.9705,798.6901667,70.81166667,2.283333333,0.264833333,8.298333333,2.166666667,12.47333333,0.561666667,0.1055,2.487083333,22.33333333,,80.95,0.55,J22573,25,2200,A1T0443QKPQ000002X,J22573,6,3,168,504,0,0,69.38,2756040,1025499
