Repository: RitwikKhandelwal/Piramal-Kosamba

File: 2. Efficiency/45tpd/1. Flat Files/Flint_B5.csv (part 20 of 43)
e,B5 HP Set Value,B5 LP Process value,B5 LP Set Value,Header Gas Pressure Process value,Recuprator Left Bottom temp Process value,Recuprator Left Middle temp Process value,Recuprator Left top temp Process value,Recuprator Right Bottom temp Process value,Recuprator Right Middle temp Process value,Recuprator Right top temp Process value,Row Key,Total cold air flow  Process value,B5 Front Bottom temp Process value,B5 front Top temp Process value,B5 Rear Top temp Process value,B5 Rear Top temp Set Value,Melter Bottom 1 temp Process value,Melter Bottom 2 temp Process value,Melter Bottom 3 temp Process value,Melter Bottom 4 temp Process value,Melter Bottom 5 temp Process value,Melter Crown 1 temp Process value,Melter Crown 2 temp Process value,Riser temp( not available) Process value,Thraot Sleeper Process value,west gas channel right side Process value,Total gas flow Process value,Total hot air left Process value,Total hot air right Process value,Total hot air left temp Process value,Total hot air right temp Process value,Total hot air Process value,Thermocouple stack ( Chimney) left Process value,chem_comp_SiO2,chem_comp_Al2O3,chem_comp_Fe2O3,chem_comp_CaO,chem_comp_MgO,chem_comp_Na2O,chem_comp_K2O,chem_comp_SO3,physical_test_density_gm_cc,physical_test_seed_count_result,,DPR Eff,ActDrw(Ton),JobNumber,DefectCountSum,SampleSizeSum,FGCode,Number,NumberOfSection,NumberOfGob,GobCutPerMinute,ISMachineActualSpeed,GobWeightLow,GobWeightHigh,GlassDraw,PackedQunatity,ProductionOrderNumber
15-03-2021 19:00,0.582,1396.836833,0.221833333,0.004,37.00333333,37,29.99433333,30,2.179166667,354.4618333,526.0035,696.9478333,66.41716667,73.02233333,93.92316667,2.52E+18,4080.809,1313.310167,1359.909833,1349.9805,1350,1300.623167,1294.322833,1289.89,1309.769833,1243.555833,1507.6475,1576.3665,1101.44,1412.760667,1356.323333,593.8956667,3265.073667,2335.325,543.4608333,82.04083333,5600.358333,838.5943333,71.13285714,2.287142857,0.061771429,8.311428571,2.03,12.91714286,0.48,0.141571429,2.488528571,22.71428571,,82.98,0.47,J19447,30,2700,F1T0447QKPQ000001X,J19447,8,3,108,324,0,0,273,7696586,1022230
15-03-2021 20:00,0.584,1396.860167,0.202666667,-0.029833333,37.01,37,29.99333333,30,2.179166667,353.8025,525.164,696.2933333,66.30216667,72.47366667,92.92816667,2.52E+18,4080.8485,1314.404667,1360.228667,1350.007333,1350,1300.4295,1294.564833,1290.123833,1310.137333,1243.596333,1504.846333,1575.408667,1101.44,1413.085333,1354.626,594.1793333,3262.8885,2335.623,543.0775,80.68183333,5598.545167,838.5708333,71.13285714,2.287142857,0.061771429,8.311428571,2.03,12.91714286,0.48,0.141571429,2.488528571,22.71428571,,82.98,0.47,J19447,29,2700,F1T0447QKPQ000001X,J19447,8,3,108,324,0,0,273,7696586,1022230
15-03-2021 21:00,0.596,1396.791333,0.2085,0.022666667,37.00933333,37,30.00866667,30,2.179666667,353.4336667,524.2138333,695.1156667,66.095,72.45466667,93.01883333,2.52E+18,4080.891333,1315.491,1359.9285,1349.958,1350,1300.385833,1294.263667,1290.196667,1310.221667,1243.550667,1505.824333,1575.488,1101.44,1413.2935,1353.96,600.0073333,3264.014167,2336.908833,541.9451667,80.79616667,5600.677,838.6441667,71.13285714,2.287142857,0.061771429,8.311428571,2.03,12.91714286,0.48,0.141571429,2.488528571,22.71428571,,82.98,0.47,J19447,28,2400,F1T0447QKPQ000001X,J19447,8,3,108,324,0,0,273,7696586,1022230
15-03-2021 22:00,0.614333333,1396.1215,0.1945,-0.037333333,37.00133333,37,30.001,30,2.179833333,353.4108333,524.8886667,696.161,64.43883333,70.752,91.15683333,2.52E+18,4080.8815,1313.773833,1359.403,1349.948333,1350,1300.088333,1294.455167,1290.014,1310.2855,1243.4245,1504.621833,1575.833,1101.44,1413.037,1353.464833,599.7631667,3259.351,2340.187667,543.0016667,79.41183333,5599.547667,840.2971667,71.13285714,2.287142857,0.061771429,8.311428571,2.03,12.91714286,0.48,0.141571429,2.488528571,22.71428571,,82.98,0.47,J19447,28,2800,F1T0447QKPQ000001X,J19447,8,3,108,324,0,0,273,7696586,1022230
15-03-2021 23:00,0.6185,1396.150167,0.2135,-0.024,37.01283333,37,30.01833333,30,2.18,352.1056667,523.2221667,694.4385,63.67133333,69.9175,90.07133333,2.52E+18,4080.912167,1314.027167,1360.641833,1350.062667,1350,1300.4735,1294.103167,1290.215833,1310.629667,1243.350833,1502.906333,1575.5365,1101.44,1413.2515,1350.959333,600.6555,3259.944333,2341.306667,541.7423333,78.25216667,5601.203,839.5778333,71.13285714,2.287142857,0.061771429,8.311428571,2.03,12.91714286,0.48,0.141571429,2.488528571,22.71428571,,82.98,0.46,J19447,26,2400,F1T0447QKPQ000001X,J19447,8,3,108,324,0,0,273,7696586,1022230
16-03-2021 00:00,0.610666667,1394.952667,0.199666667,-0.008333333,36.99516667,37,30.02016667,30,2.180166667,350.669,521.6986667,692.6973333,61.77883333,68.23416667,88.54216667,2.52E+18,4080.869,1313.018333,1359.628333,1350.051667,1350,1300.2055,1293.9665,1289.961,1310.422667,1243.488333,1504.082833,1575.260333,1101.44,1413.192333,1351.295,601.5096667,3257.931833,2343.365667,540.08,76.9265,5601.294167,839.225,71.00666667,2.373333333,0.070666667,8.451666667,2.146666667,12.75666667,0.623333333,0.103666667,2.48455,24,,82.98,0.46,J19447,26,2400,F1T0447QKPQ000001X,J19447,8,3,108,324,0,0,273,7696586,1022230
16-03-2021 02:00,0.615833333,1396.134833,0.202333333,0.113833333,36.99766667,37,29.99383333,30,2.179833333,348.9006667,519.1471667,690.6531667,59.3525,65.66433333,85.832,2.52E+18,4081.093833,1309.625,1359.122667,1350.026833,1350,1299.9605,1293.337,1289.789167,1310.417833,1243.5535,1505.434167,1575.394333,1101.44,1413.11,1354.398667,602.3531667,3256.663167,2342.663,538.0718333,74.06016667,5599.241167,839.444,71.00666667,2.373333333,0.070666667,8.451666667,2.146666667,12.75666667,0.623333333,0.103666667,2.48455,24,,82.98,0.46,J19447,26,2400,F1T0447QKPQ000001X,J19447,8,3,108,324,0,0,273,7696586,1022230
16-03-2021 03:00,0.607166667,1396.088667,0.171,-0.0165,37.0205,37,30.0135,30,2.179833333,349.4658333,518.486,689.9143333,61.60166667,67.36616667,86.8705,2.52E+18,4081.176167,1309.869833,1359.285,1350.132167,1350,1300.178,1292.974,1289.912167,1310.318833,1243.448167,1502.488167,1574.694667,1101.44,1413.031,1352.222,603.5776667,3258.9415,2340.288833,537.677,74.61083333,5599.131167,837.5741667,71.00666667,2.373333333,0.070666667,8.451666667,2.146666667,12.75666667,0.623333333,0.103666667,2.48455,24,,82.98,0.46,J19447,28,2300,F1T0447QKPQ000001X,J19447,8,3,108,324,0,0,273,7696586,1022230
16-03-2021 04:00,0.598,1396.013333,0.168333333,-0.074166667,37.01083333,37,30.01183333,30,2.178833333,354.0456667,522.1315,692.9961667,66.151,71.62683333,90.8785,2.52E+18,4081.087,1312.602,1360.548667,1350.009333,1350,1300.249,1293.8425,1290.347,1310.378167,1243.182667,1505.0345,1574.656667,1101.44,1412.994333,1354.041333,608.4218333,3262.107,2335.840833,539.8783333,77.90183333,5597.871167,840.8376667,71.00666667,2.373333333,0.070666667,8.451666667,2.146666667,12.75666667,0.623333333,0.103666667,2.48455,24,,82.98,0.46,J19447,24,2000,F1T0447QKPQ000001X,J19447,8,3,108,324,0,0,273,7696586,1022230
16-03-2021 05:00,0.583666667,1395.9895,0.165666667,-0.0315,37.00216667,37,29.9815,30,2.179333333,359.5671667,526.1166667,697.3938333,68.8965,74.8025,94.4975,2.52E+18,4080.947333,1313.132167,1359.684,1350.014,1350,1301.142167,1294.313167,1290.883,1310.701333,1243.081667,1507.604667,1576.408667,1101.44,1413.2975,1356.071167,607.7045,3262.621167,2336.507,544.0958333,81.49383333,5599.085,844.4416667,71.00666667,2.373333333,0.070666667,8.451666667,2.146666667,12.75666667,0.623333333,0.103666667,2.48455,24,,82.98,0.46,J19447,24,2200,F1T0447QKPQ000001X,J19447,8,3,108,324,0,0,273,7696586,1022230
16-03-2021 06:00,0.562166667,1395.885,0.156166667,-0.011666667,36.991,37,29.99133333,30,2.178666667,359.149,527.285,697.7013333,70.65166667,76.50933333,96.20466667,2.52E+18,4080.842333,1313.013167,1359.569167,1349.977667,1350,1301.975667,1294.130333,1291.290167,1310.359167,1243.107667,1507.431667,1576.460333,1101.44,1413.8375,1355.547833,604.6578333,3265.340167,2332.658667,545.2718333,83.4985,5597.824333,845.6046667,71.00666667,2.373333333,0.070666667,8.451666667,2.146666667,12.75666667,0.623333333,0.103666667,2.48455,24,,82.98,0.46,J19447,24,2200,F1T0447QKPQ000001X,J19447,8,3,108,324,0,0,273,7696586,1022230
16-03-2021 07:00,0.536166667,1395.451667,0.218166667,-0.026333333,37.01216667,37,30.00083333,30,2.178833333,361.349,530.2856667,699.7295,73.0985,78.84866667,98.40233333,2.52E+18,4080.760667,1313.220333,1359.847167,1350.084167,1350,1302.235,1294.825667,1291.363667,1310.083167,1243.318167,1511.307167,1577.268667,1101.44,1413.405167,1361.273833,598.7816667,3265.631167,2332.175167,546.6095,85.48833333,5597.727167,848.6628333,71.00666667,2.373333333,0.070666667,8.451666667,2.146666667,12.75666667,0.623333333,0.103666667,2.48455,24,,82.98,0.46,J19447,22,2000,F1T0447QKPQ000001X,J19447,8,3,108,324,0,0,273,7696586,1022230
16-03-2021 08:00,0.504166667,1394.905833,0.2015,-0.002,37.00566667,37,29.99016667,30,2.179,360.2116667,529.9111667,699.1633333,74.24583333,80.44083333,100.5506667,2.52E+18,4080.729333,1312.925833,1359.158667,1349.880667,1350,1302.420167,1295.686,1291.758,1310.902667,1243.663,1505.702833,1575.7925,1101.44,1413.033833,1352.732833,592.3603333,3269.087833,2331.275,547.8463333,87.75316667,5600.318667,847.8231667,71.00666667,2.373333333,0.070666667,8.451666667,2.146666667,12.75666667,0.623333333,0.103666667,2.48455,24,,76.6,0.46,J19447,25,2100,F1T0447QKPQ000001X,J19447,8,3,108,324,0,0,273,7696586,1022230
16-03-2021 10:00,0.468333333,1393.709333,0.2,0.125666667,37.02216667,37,30.00116667,30,2.179166667,358.2983333,525.3281667,692.3415,75.0355,81.22683333,101.224,2.52E+18,4080.593167,1312.3595,1359.023333,1349.999,1350,1302.589,1295.2185,1292.033,1311.2235,1244.024333,1505.841167,1575.2475,1101.44,1413.836833,1351.500667,589.5018333,3276.232,2324.260333,541.3495,88.88633333,5600.5355,845.8653333,71.00666667,2.373333333,0.070666667,8.451666667,2.146666667,12.75666667,0.623333333,0.103666667,2.48455,24,,79.79,0.46,J19447,31,2300,F1T0447QKPQ000001X,J19447,8,3,108,324,0,0,273,7696586,1022230
16-03-2021 11:00,0.468333333,1393.592333,0.207666667,2.003,36.98333333,37,29.982,30,2.179833333,357.5828333,524.2565,691.1945,75.24066667,81.43016667,101.3883333,2.52E+18,4080.5645,1312.4865,1358.643833,1349.972,1350,1302.164167,1294.990167,1291.918333,1311.3715,1244.177333,1502.520667,1574.4275,1101.44,1413.976333,1349.976333,589.7271667,3278.120167,2323.365167,540.3513333,89.072,5601.588,845.2195,71.00666667,2.373333333,0.070666667,8.451666667,2.146666667,12.75666667,0.623333333,0.103666667,2.48455,24,,82.98,0.46,J19447,26,1700,F1T0447QKPQ000001X,J19447,8,3,108,324,0,0,273,7696586,1022230
16-03-2021 12:00,0.470666667,1393.022833,0.212833333,0.113,37.01266667,37,29.99666667,30,2.1785,359.0428333,525.0528333,692.306,74.55333333,81.157,101.6838333,2.52E+18,4080.5975,1311.695667,1358.119667,1349.913833,1350,1301.2725,1294.418667,1291.642167,1311.365333,1244.217167,1505.932333,1575.593,1101.44,1413.807333,1355.621667,593.6768333,3276.635333,2323.362833,540.6243333,89.348,5599.877167,846.66,71.00666667,2.373333333,0.070666667,8.451666667,2.146666667,12.75666667,0.623333333,0.103666667,2.48455,24,,82.98,0.46,J19447,24,1700,F1T0447QKPQ000001X,J19447,8,3,108,324,0,0,273,7696586,1022230
16-03-2021 13:00,0.485333333,1392.926333,0.217166667,0.129,37.00016667,37,29.9915,30,2.179666667,358.8973333,526.7948333,694.667,73.25766667,79.94466667,100.7965,2.52E+18,4080.597333,1308.508333,1355.6975,1350.002,1350,1300.934167,1294.813333,1291.243167,1311.547167,1244.211167,1514.0535,1576.962833,1101.44,1413.073667,1360.942,588.6923333,3274.899667,2326.252667,543.5533333,88.48633333,5601.384667,849.0923333,71.00666667,2.373333333,0.070666667,8.451666667,2.146666667,12.75666667,0.623333333,0.103666667,2.48455,24,,82.98,0.46,J19447,27,2000,F1T0447QKPQ000001X,J19447,8,3,108,324,0,0,273,7696586,1022230
16-03-2021 14:00,0.496,1393.352667,0.193166667,-0.113666667,36.98283333,37,29.97883333,30,2.1795,352.384,519.2578333,686.6638333,72.35066667,79.501,102.1396667,2.52E+18,4080.609833,1307.9425,1356.262833,1350.018333,1350,1301.703833,1296.241,1291.956,1312.5905,1244.326333,1502.468333,1575.176833,1101.44,1413.099667,1360.276667,587.3905,3279.8885,2320.412667,537.341,88.27633333,5600.298833,842.4478333,71.00666667,2.373333333,0.070666667,8.451666667,2.146666667,12.75666667,0.623333333,0.103666667,2.48455,24,,82.98,0.46,J19447,23,1600,F1T0447QKPQ000001X,J19447,8,3,108,324,0,0,273,7696586,1022230
16-03-2021 15:00,0.5085,1393.446167,0.2085,-0.025,37.02033333,37,30.034,30,2.18,349.4908333,514.9003333,681.8425,72.00766667,79.48583333,103.819,2.52E+18,4080.698833,1307.830833,1356.120667,1349.954,1350,1302.218167,1295.269833,1291.964,1312.3385,1244.442167,1502.755833,1574.438,1101.44,1413.177,1363.635833,595.7451667,3284.407667,2316.952667,532.252,89.16366667,5601.279333,839.1323333,71.00666667,2.373333333,0.070666667,8.451666667,2.146666667,12.75666667,0.623333333,0.103666667,2.48455,24,,82.98,0.46,J19447,28,1700,F1T0447QKPQ000001X,J19447,8,3,108,324,0,0,273,7696586,1022230
16-03-2021 16:00,0.503833333,1393.815667,0.203666667,-0.024,37.0005,37,29.979,30,2.179666667,346.8093333,511.0405,677.868,72.61033333,80.38366667,106.7275,2.52E+18,4080.700833,1309.291,1356.946833,1350.098833,1350,1302.147167,1295.037167,1291.785,1312.063833,1244.33,1504.861833,1574.2135,1101.44,1413.118833,1371.555333,600.1795,3287.712,2312.414,528.7101667,90.44933333,5600.1475,835.2005,71.00666667,2.373333333,0.070666667,8.451666667,2.146666667,12.75666667,0.623333333,0.103666667,2.48455,24,,79.79,0.46,J19447,31,2100,F1T0447QKPQ000001X,J19447,8,3,108,324,0,0,273,7696586,1022230
16-03-2021 19:00,0.548666667,1393.778833,0.203333333,-0.195666667,36.99033333,37,29.9945,30,2.1795,341.6508333,503.3578333,669.0513333,77.713,87.44816667,117.7393333,2.52E+18,4080.698667,1309.819,1357.210667,1350.0245,1350,1304.455333,1296.013167,1293.176833,1312.6735,1244.471,1503.176167,1575.4515,1101.44,1413.176167,1380.775167,596.1378333,3307.006667,2289.773333,521.0161667,100.6263333,5596.916,828.1968333,71.00666667,2.373333333,0.070666667,8.451666667,2.146666667,12.75666667,0.623333333,0.103666667,2.48455,24,,82.98,0.46,J19447,30,2600,F1T0447QKPQ000001X,J19447,8,3,108,324,0,0,273,7696586,1022230
16-03-2021 20:00,0.552,1393.139167,0.197833333,-0.007166667,36.98733333,37,29.99933333,30,2.179333333,342.6031667,503.7155,669.4105,83.35066667,90.07583333,118.1908333,2.52E+18,4080.775167,1308.664833,1356.251833,1349.836333,1350,1304.255833,1295.022333,1292.705333,1311.609667,1244.345833,1509.368667,1575.657,1101.44,1413.133,1384.634167,595.9695,3308.676167,2294.431167,520.4603333,100.6793333,5602.953667,828.0551667,71.00666667,2.373333333,0.070666667,8.451666667,2.146666667,12.75666667,0.623333333,0.103666667,2.48455,24,,82.98,0.46,J19447,27,2600,F1T0447QKPQ000001X,J19447,8,3,108,324,0,0,273,7696586,1022230
16-03-2021 21:00,0.5555,1394.1695,0.213,-0.018,37.01233333,37,30.01266667,30,2.1795,341.7268333,503.2145,668.9356667,82.906,90.39233333,117.8138333,2.52E+18,4080.859,1310.290167,1357.765833,1350.101333,1350,1303.852833,1294.991,1292.8335,1311.646833,1244.375833,1508.534333,1575.999167,1101.44,1413.155167,1384.258333,597.972,3309.374667,2291.531333,519.9581667,100.9393333,5600.838333,828.5171667,71.00666667,2.373333333,0.070666667,8.451666667,2.146666667,12.75666667,0.623333333,0.103666667,2.48455,24,,82.98,0.46,J19447,25,2400,F1T0447QKPQ000001X,J19447,8,3,108,324,0,0,273,7696586,1022230
17-03-2021 02:00,0.588333333,1393.364,0.199833333,-0.0095,36.98633333,37,29.99783333,30,2.181,337.5966667,501.0593333,665.1406667,78.60983333,86.17833333,113.9476667,2.52E+18,4081.168167,1309.187167,1358.6235,1350.075667,1350,1303.363,1294.714333,1292.9455,1312.514167,1243.940667,1508.9475,1576.6605,1101.44,1412.516833,1382.931333,597.2343333,3305.1845,2293.130833,517.8723333,97.01983333,5598.344333,829.7598333,71.12428571,2.311428571,0.059628571,8.275714286,2.061428571,12.88857143,0.491428571,0.141142857,2.4885,23.85714286,,82.98,0.46,J19447,28,2200,F1T0447QKPQ000001X,J19447,8,3,108,324,0,0,273,7696586,1022230
17-03-2021 03:00,0.581166667,1393.6135,0.157666667,-0.013,37.00633333,37,30.00833333,30,2.180166667,339.1686667,502.832,665.9601667,79.54683333,86.70066667,113.6841667,2.52E+18,4081.146,1309.142333,1359.6965,1350.197667,1350,1303.853833,1294.749333,1293.106,1312.336,1243.800333,1505.5185,1575.008,1101.44,1412.746167,1379.218833,595.1028333,3259.847667,2340.086,518.7785,97.40166667,5599.943833,829.5586667,71.12428571,2.311428571,0.059628571,8.275714286,2.061428571,12.88857143,0.491428571,0.141142857,2.4885,23.85714286,,82.98,0.46,J19447,29,2600,F1T0447QKPQ000001X,J19447,8,3,108,324,0,0,273,7696586,1022230
17-03-2021 04:00,0.5625,1393.6975,0.157166667,0.003,36.9985,37,29.9865,30,2.179833333,343.2248333,507.3068333,670.6093333,81.66616667,88.379,114.2411667,2.52E+18,4081.063333,1311.1025,1359.969833,1350.831,1350,1303.584167,1294.747,1293.2695,1312.348167,1243.748333,1505.646,1574.814,1101.44,1412.752167,1377.805,601.8685,3253.769667,2345.1445,523.2196667,98.11766667,5598.911,832.5065,71.12428571,2.311428571,0.059628571,8.275714286,2.061428571,12.88857143,0.491428571,0.141142857,2.4885,23.85714286,,82.98,0.46,J19447,28,2100,F1T0447QKPQ000001X,J19447,8,3,108,324,0,0,273,7696586,1022230
17-03-2021 07:00,0.498333333,1393.984167,0.202166667,-0.0295,37.009,37,30.025,30,2.179166667,349.193,514.5126667,676.6398333,87.905,94.97466667,120.8686667,2.52E+18,4080.737167,1312.273167,1359.548167,1351.467,1350,1302.8275,1294.3835,1293.0075,1311.678833,1243.512667,1508.924167,1576.868,1101.44,1412.731,1381.583667,601.7681667,3256.435667,2342.614167,529.613,104.5021667,5599.011333,837.6641667,71.12428571,2.311428571,0.059628571,8.275714286,2.061428571,12.88857143,0.491428571,0.141142857,2.4885,23.85714286,,82.98,0.46,J19447,21,1700,F1T0447QKPQ000001X,J19447,8,3,108,324,0,0,273,7696586,1022230
17-03-2021 08:00,0.468166667,1394.744167,0.203166667,-0.126333333,36.961,37,29.989,30,2.179166667,349.3625,514.045,675.2326667,89.36816667,96.303,122.0665,2.52E+18,4080.712,1311.7505,1359.0485,1351.130833,1350,1303.0075,1294.609833,1292.917833,1311.8465,1243.7135,1509.680833,1577.218833,1101.44,1412.9735,1380.4175,597.9903333,3258.840833,2339.966,528.8818333,105.8223333,5598.697333,836.8251667,71.12428571,2.311428571,0.059628571,8.275714286,2.061428571,12.88857143,0.491428571,0.141142857,2.4885,23.85714286,,82.98,0.46,J19447,24,1900,F1T0447QKPQ000001X,J19447,8,3,108,324,0,0,273,7696586,1022230
17-03-2021 10:00,0.434666667,1392.922333,0.208666667,-0.029833333,36.981,37,30.004,30,2.179,352.2621667,515.5991667,675.9086667,93.138,100.3056667,126.1685,2.52E+18,4080.611,1313.031333,1359.610333,1352.207,1350,1301.365333,1294.647333,1292.785,1312.6085,1243.979667,1513.034,1577.552,1101.44,1412.678333,1383.193833,599.8736667,3262.8885,2337.324167,529.053,109.6358333,5598.3555,837.5173333,71.12428571,2.311428571,0.059628571,8.275714286,2.061428571,12.88857143,0.491428571,0.141142857,2.4885,23.85714286,,82.98,0.46,J19447,31,2000,F1T0447QKPQ000001X,J19447,8,3,108,324,0,0,273,7696586,1022230
17-03-2021 11:00,0.428666667,1392.9385,0.202,-0.0225,37.00166667,37,30.00066667,30,2.179666667,352.8946667,517.4121667,678.5055,94.28433333,102.0556667,128.792,2.52E+18,4080.422167,1314.156667,1359.943333,1352.145,1350,1301.877,1295.4775,1293.249833,1313.940667,1244.1595,1509.526333,1577.838,1101.44,1412.642667,1380.777333,592.039,3262.948833,2338.545833,532.3171667,111.9191667,5600.937333,838.3625,71.12428571,2.311428571,0.059628571,8.275714286,2.061428571,12.88857143,0.491428571,0.141142857,2.4885,23.85714286,,82.98,0.46,J19447,24,1600,F1T0447QKPQ000001X,J19447,8,3,108,324,0,0,273,7696586,1022230
17-03-2021 12:00,0.441,1393.377,0.194333333,-0.035,36.991,37,29.9965,30,2.179333333,350.5918333,514.1541667,674.8015,92.72466667,100.7925,127.949,2.52E+18,4080.4425,1314.2145,1359.787167,1350.9565,1350,1303.187333,1295.257667,1293.500167,1313.811,1244.291833,1507.938167,1576.154667,1101.44,1413.028833,1379.022167,587.9108333,3265.44,2334.851667,529.0571667,111.7483333,5600.161167,836.227,71.12428571,2.311428571,0.059628571,8.275714286,2.061428571,12.88857143,0.491428571,0.141142857,2.4885,23.85714286,,82.98,0.46,J19447,31,1900,F1T0447QKPQ000001X,J19447,8,3,108,324,0,0,273,7696586,1022230
17-03-2021 13:00,0.459333333,1395.013667,0.207666667,-0.046833333,37.0115,37,29.99133333,30,2.179,349.7261667,512.7258333,673.442,91.11633333,99.20983333,126.4486667,2.52E+18,4080.436333,1315.069833,1360.169167,1350.353,1350,1304.2395,1295.7865,1293.8055,1314.064333,1244.389,1507.581833,1576.144167,1101.44,1413.331,1379.647333,591.1928333,3265.727167,2334.710333,527.5655,110.3801667,5600.424833,835.5365,71.12428571,2.311428571,0.059628571,8.275714286,2.061428571,12.88857143,0.491428571,0.141142857,2.4885,23.85714286,,82.98,0.46,J19447,24,1400,F1T0447QKPQ000001X,J19447,8,3,108,324,0,0,273,7696586,1022230
17-03-2021 14:00,0.476666667,1393.96,0.206833333,-0.0235,36.99433333,37,30.0115,30,2.179833333,347.8745,510.7188333,672.0471667,89.1855,97.3655,124.6978333,2.52E+18,4080.493,1314.953333,1359.8845,1349.972833,1350,1304.368,1295.325,1293.926833,1313.8385,1244.503167,1504.433167,1576.03,1101.44,1413.581667,1377.406167,587.6685,3265.046667,2336.649833,526.0533333,108.7965,5601.649333,834.3796667,71.12428571,2.311428571,0.059628571,8.275714286,2.061428571,12.88857143,0.491428571,0.141142857,2.4885,23.85714286,,82.98,0.46,J19447,26,1800,F1T0447QKPQ000001X,J19447,8,3,108,324,0,0,273,7696586,1022230
17-03-2021 15:00,0.491833333,1392.758,0.202333333,-0.036833333,37.00883333,37,30.0025,30,2.179666667,348.2701667,511.3258333,673.3465,87.92383333,95.9565,123.0928333,2.52E+18,4080.4855,1314.041833,1359.9835,1349.971,1350,1304.049167,1295.051333,1293.208167,1313.397667,1244.641333,1510.178167,1577.162667,1101.44,1413.4,1382.969333,585.7096667,3262.288667,2339.101333,526.1795,107.1251667,5601.28,835.8296667,71.12428571,2.311428571,0.059628571,8.275714286,2.061428571,12.88857143,0.491428571,0.141142857,2.4885,23.85714286,,82.98,0.46,J19447,30,2000,F1T0447QKPQ000001X,J19447,8,3,108,324,0,0,273,7696586,1022230
17-03-2021 16:00,0.491166667,1392.07,0.186666667,0.171,36.99633333,37,29.98266667,30,2.179833333,347.7013333,511.719,675.6085,84.14783333,92.60383333,120.3061667,2.52E+18,4080.585167,1310.408167,1358.148333,1350.007833,1350,1303.872333,1296.1365,1293.09,1313.552167,1244.874833,1517.302,1579.767167,1101.44,1413.085,1388.691167,565.3775,3257.2485,2345.299833,528.1468333,104.7485,5602.5205,837.4991667,71.12428571,2.311428571,0.059628571,8.275714286,2.061428571,12.88857143,0.491428571,0.141142857,2.4885,23.85714286,,82.98,0.46,J19447,27,1800,F1T0447QKPQ000001X,J19447,8,3,108,324,0,0,273,7696586,1022230
17-03-2021 18:00,0.524666667,1394.92,0.1905,-0.015833333,36.9965,37,29.9975,30,2.18,343.7393333,504.7453333,666.836,84.8,92.99566667,120.3501667,2.52E+18,4080.629333,1313.661333,1360.1905,1350.084667,1350,1303.535333,1299.603,1295.325167,1316.290167,1244.9395,1509.311167,1576.054667,1101.44,1414.298167,1382.929667,570.2088333,3264.840833,2334.313667,520.6808333,104.0891667,5599.2185,830.6345,71.12428571,2.311428571,0.059628571,8.275714286,2.061428571,12.88857143,0.491428571,0.141142857,2.4885,23.85714286,,82.98,0.46,J19447,33,3000,F1T0447QKPQ000001X,J19447,8,3,108,324,0,0,273,7696586,1022230
17-03-2021 19:00,0.5365,1392.863333,0.194,-0.006166667,36.98883333,37,29.9995,30,2.18,341.8323333,501.2683333,662.9758333,84.8155,93.2415,120.9113333,2.52E+18,4080.6145,1313.627333,1359.369833,1349.895833,1350,1301.35,1301.443167,1295.055333,1316.680667,1244.958,1507.6625,1574.805333,1101.44,1414.144667,1382.885833,575.0638333,3268.355,2333.623833,517.3158333,104.1665,5601.9425,826.9308333,71.12428571,2.311428571,0.059628571,8.275714286,2.061428571,12.88857143,0.491428571,0.141142857,2.4885,23.85714286,,82.98,0.46,J19447,27,2400,F1T0447QKPQ000001X,J19447,8,3,108,324,0,0,273,7696586,1022230
17-03-2021 20:00,0.548833333,1394.166,0.206,-0.186,36.99883333,37,29.9985,30,2.18,343.8966667,504.114,667.6996667,83.66066667,92.21833333,120.306,2.52E+18,4080.724,1314.9675,1360.590167,1350.211833,1350,1299.539,1301.501667,1294.075667,1316.716,1244.829167,1512.337833,1577.677333,1101.44,1413.751,1387.2925,571.5285,3264.112333,2334.370667,520.3158333,103.7341667,5598.539,829.932,71.12428571,2.311428571,0.059628571,8.275714286,2.061428571,12.88857143,0.491428571,0.141142857,2.4885,23.85714286,,82.98,0.46,J19447,25,2300,F1T0447QKPQ000001X,J19447,8,3,108,324,0,0,273,7696586,1022230
17-03-2021 21:00,0.564666667,1393.565,0.2065,-0.008166667,36.992,37,29.99766667,30,2.18,343.059,503.0156667,667.2973333,82.96916667,91.33833333,118.9541667,2.52E+18,4080.757667,1315.632167,1359.6585,1349.891167,1350,1297.791,1301.250167,1292.904333,1316.9825,1244.706667,1510.935167,1577.237,1101.44,1413.738,1385.411333,573.7968333,3263.017167,2338.988333,520.2748333,102.6815,5602.133333,829.4883333,71.12428571,2.311428571,0.059628571,8.275714286,2.061428571,12.88857143,0.491428571,0.141142857,2.4885,23.85714286,,82.98,0.46,J19447,28,2500,F1T0447QKPQ000001X,J19447,8,3,108,324,0,0,273,7696586,1022230
17-03-2021 22:00,0.575333333,1393.856333,0.1915,-0.035,37.01666667,37,29.99983333,30,2.179666667,342.6836667,502.9336667,667.7136667,81.1785,89.85183333,117.4771667,2.52E+18,4080.763,1314.444833,1359.719667,1349.964833,1350,1296.819333,1301.549,1292.035,1317.473833,1244.670667,1514.228167,1578.506167,1101.44,1413.809333,1387.786667,571.6783333,3260.709667,2340.345667,520.6401667,101.315,5601.102667,829.971,71.12428571,2.311428571,0.059628571,8.275714286,2.061428571,12.88857143,0.491428571,0.141142857,2.4885,23.85714286,,82.98,0.46,J19447,25,2300,F1T0447QKPQ000001X,J19447,8,3,108,324,0,0,273,7696586,1022230
17-03-2021 23:00,0.571,1393.052667,0.217833333,-0.017333333,36.9955,37,29.99066667,30,2.179833333,341.5885,501.3086667,666.572,79.33616667,87.99283333,115.536,2.52E+18,4080.762833,1313.778167,1360.574333,1350.655167,1350,1296.884833,1301.133,1291.661667,1317.917667,1244.8325,1508.2255,1577.4305,1101.44,1413.836167,1383.8485,570.0803333,3258.436667,2345.508167,519.2976667,99.511,5603.932833,829.0868333,71.12428571,2.311428571,0.059628571,8.275714286,2.061428571,12.88857143,0.491428571,0.141142857,2.4885,23.85714286,,82.98,0.47,J19447,28,2600,F1T0447QKPQ000001X,J19447,8,3,108,324,0,0,273,7696586,1022230
18-03-2021 00:00,0.5745,1394.350333,0.199666667,-0.101666667,37,37,30.00616667,30,2.179666667,341.2921667,500.6001667,665.962,78.4505,86.97166667,114.4683333,2.52E+18,4080.841,1313.1035,1360.211667,1351.980167,1350,1298.037,1297.477,1292.381167,1317.1825,1244.878333,1507.883667,1577.421833,1101.44,1414.084167,1382.346167,570.1705,3256.775667,2344.4205,518.625,98.44766667,5601.161333,828.876,70.98,2.383333333,0.069833333,8.453333333,2.15,12.76833333,0.631666667,0.105166667,2.48515,25,,82.98,0.47,J19447,25,2400,F1T0447QKPQ000001X,J19447,8,3,108,324,0,0,273,7696586,1022230
18-03-2021 02:00,0.5815,1394.075167,0.212666667,-0.0115,36.99216667,37,29.978,30,2.180166667,341.1585,499.4941667,666.9146667,76.78366667,85.1755,112.4398333,2.52E+18,4080.980167,1310.7415,1360.225,1353.693667,1350,1300.683,1295.670333,1292.4165,1315.720833,1245.066667,1510.094667,1577.063167,1101.44,1413.8095,1387.297,556.9518333,3255.0555,2342.7975,519.1921667,96.60533333,5597.859333,828.2728333,70.98,2.383333333,0.069833333,8.453333333,2.15,12.76833333,0.631666667,0.105166667,2.48515,25,,86.17,0.47,J19447,25,2100,F1T0447QKPQ000001X,J19447,8,3,108,324,0,0,273,7696586,1022230
18-03-2021 03:00,0.58,1394.250833,0.164333333,-0.060166667,36.989,37,29.9885,30,2.18,341.3796667,498.0971667,664.2386667,80.49133333,88.2255,114.7726667,2.52E+18,4081.0215,1312.5865,1360.236833,1355.676,1350,1301.9545,1295.257667,1292.827333,1315.246,1244.727167,1504.203333,1574.259167,1101.44,1413.9465,1383.300667,558.9598333,3260.432833,2338.7115,517.019,98.16566667,5599.225333,825.8663333,70.98,2.383333333,0.069833333,8.453333333,2.15,12.76833333,0.631666667,0.105166667,2.48515,25,,86.17,0.47,J19447,24,1900,F1T0447QKPQ000001X,J19447,8,3,108,324,0,0,273,7696586,1022230
18-03-2021 04:00,0.555166667,1392.489333,0.143666667,0.0095,36.98583333,37,29.998,30,2.179,343.326,499.8946667,665.9003333,83.17966667,90.97416667,117.3145,2.52E+18,4080.945667,1313.097,1359.866167,1356.943333,1350,1302.075667,1294.831833,1292.852,1314.695333,1244.523667,1499.149167,1572.911833,1101.44,1413.585167,1377.025,568.9748333,3263.864833,2335.226333,518.1096667,101.1116667,5598.988167,827.3785,70.98,2.383333333,0.069833333,8.453333333,2.15,12.76833333,0.631666667,0.105166667,2.48515,25,,86.17,0.47,J19447,30,2500,F1T0447QKPQ000001X,J19447,8,3,108,324,0,0,273,7696586,1022230
18-03-2021 05:00,0.893833333,1389.9155,0.132166667,0.028666667,37.013,37,30.016,30,2.179,347.9223333,505.439,671.9361667,84.9755,92.76,118.879,2.52E+18,4080.836667,1312.339167,1359.7485,1357.89,1350,1302.324167,1294.194667,1292.769667,1313.958167,1244.061,1513.504833,1576.691167,1101.44,1412.416167,1385.788833,569.7776667,3259.930833,2340.725333,523.1366667,102.761,5600.5575,832.1765,70.98,2.383333333,0.069833333,8.453333333,2.15,12.76833333,0.631666667,0.105166667,2.48515,25,,86.17,0.47,J19447,21,1900,F1T0447QKPQ000001X,J19447,8,3,108,324,0,0,273,7696586,1022230
18-03-2021 06:00,1.2895,1389.419333,0.142666667,-0.343833333,37.01066667,37,30.00066667,30,2.179,351.4073333,512.0935,679.7911667,84.84833333,92.80583333,118.525,2.52E+18,4080.755667,1311.305,1359.743167,1358.244833,1350,1302.750833,1294.710833,1293.8845,1314.506333,1243.943,1508.0455,1577.4855,1101.44,1412.107667,1376.378167,557.9045,3254.512167,2343.195167,529.6848333,103.9865,5597.651667,838.3705,70.98,2.383333333,0.069833333,8.453333333,2.15,12.76833333,0.631666667,0.105166667,2.48515,25,,86.17,0.47,J19447,19,1500,F1T0447QKPQ000001X,J19447,8,3,108,324,0,0,273,7696586,1022230
18-03-2021 07:00,0.9375,1390.002833,0.197833333,-0.034,37.008,37,29.9925,30,2.179166667,351.6428333,516.202,684.0485,79.66033333,86.01083333,108.3408333,2.52E+18,4080.707667,1309.472333,1359.805333,1358.193833,1350,1301.039167,1293.617333,1294.266667,1314.2135,1244.203,1499.988167,1573.1195,1101.44,1412.8345,1358.993,569.0811667,3243.5515,2356.444833,534.5871667,97.478,5599.962,842.4596667,70.98,2.383333333,0.069833333,8.453333333,2.15,12.76833333,0.631666667,0.105166667,2.48515,25,,86.17,0.47,J19447,20,1500,F1T0447QKPQ000001X,J19447,8,3,108,324,0,0,273,7696586,1022230
18-03-2021 10:00,0.7255,1390.646667,0.193333333,0.066666667,36.99683333,37,30.00083333,30,2.177333333,359.76,524.8671667,695.2506667,79.74383333,84.96466667,104.6001667,2.52E+18,4080.5245,1311.712833,1361.205167,1358.587,1355,1294.075167,1293.966333,1290.187833,1313.973167,1243.306167,1511.693667,1577.336167,1101.44,1410.582333,1359.267667,602.16,3230.897333,2370.311167,542.7708333,93.3895,5601.448167,843.8145,70.98,2.383333333,0.069833333,8.453333333,2.15,12.76833333,0.631666667,0.105166667,2.48515,25,,86.17,0.47,J19447,24,1900,F1T0447QKPQ000001X,J19447,8,3,108,324,0,0,273,7696586,1022230
18-03-2021 11:00,0.708166667,1390.531333,0.181166667,-0.024666667,36.98766667,37,29.984,30,2.178833333,361.963,529.4526667,700.3056667,80.0215,85.04116667,104.3413333,2.52E+18,4080.452333,1312.9925,1361.931,1358.339,1355,1294.194833,1296.0315,1289.8095,1314.728167,1243.0295,1509.996333,1578.145,1101.44,1410.640667,1359.622,602.2058333,3226.744833,2373.725833,547.9348333,93.2015,5600.315833,846.8933333,70.98,2.383333333,0.069833333,8.453333333,2.15,12.76833333,0.631666667,0.105166667,2.48515,25,,86.17,0.47,J19447,20,1500,F1T0447QKPQ000001X,J19447,8,3,108,324,0,0,273,7696586,1022230
18-03-2021 12:00,0.688666667,1390.674167,0.187333333,-0.029666667,36.97933333,37,29.9965,30,2.178,361.4215,528.151,699.1566667,81.44133333,86.4985,106.0515,2.52E+18,4080.449333,1314.4025,1362.951833,1358.668833,1355,1294.3085,1296.622167,1289.997667,1315.8415,1243.275,1505.918333,1577.674667,1101.44,1411.488667,1359.5655,596.6685,3229.518833,2372.5675,547.9781667,94.10583333,5602.158,845.5356667,70.98,2.383333333,0.069833333,8.453333333,2.15,12.76833333,0.631666667,0.105166667,2.48515,25,,86.17,0.47,J19447,23,1700,F1T0447QKPQ000001X,J19447,8,3,108,324,0,0,273,7696586,1022230
18-03-2021 13:00,0.656833333,1391.033667,0.196333333,-0.050166667,36.9955,37,29.99816667,30,2.178833333,358.8141667,524.307,695.1035,80.9435,86.647,107.4701667,2.52E+18,4080.401833,1314.963333,1363.292833,1358.073,1355,1295.026833,1295.187667,1290.811333,1315.246667,1243.655,1507.544167,1577.569167,1101.44,1412.017167,1361.549667,583.7328333,3233.300833,2366.097,544.109,95.33433333,5599.575333,842.93,70.98,2.383333333,0.069833333,8.453333333,2.15,12.76833333,0.631666667,0.105166667,2.48515,25,,86.17,0.47,J19447,22,1700,F1T0447QKPQ000001X,J19447,8,3,108,324,0,0,273,7696586,1022230
18-03-2021 14:00,0.661166667,1390.277167,0.195333333,-0.015166667,37.01516667,37,29.99733333,30,2.179333333,356.4336667,521.6245,692.5348333,78.80516667,84.60316667,105.44,2.52E+18,4080.411667,1314.654167,1363.718833,1357.814167,1355,1295.8305,1294.485,1291.053833,1314.243833,1243.846333,1503.6765,1575.8,1101.44,1412.253667,1358.420667,579.3628333,3234.347,2368.005667,541.3248333,93.97633333,5602.3025,840.8613333,70.98,2.383333333,0.069833333,8.453333333,2.15,12.76833333,0.631666667,0.105166667,2.48515,25,,86.17,0.47,J19447,22,1600,F1T0447QKPQ000001X,J19447,8,3,108,324,0,0,273,7696586,1022230
18-03-2021 15:00,0.6805,1390.290667,0.2035,-0.033166667,37.01816667,37,30.01316667,30,2.1785,354.9931667,520.096,691.3503333,76.371,82.0765,102.655,2.52E+18,4080.436667,1313.938167,1363.868333,1357.801667,1355,1296.834833,1293.4315,1290.985833,1313.388,1243.871333,1503.690667,1575.645667,1101.44,1412.263167,1357.8495,586.269,3232.184833,2367.568,539.7068333,91.54016667,5599.7335,839.2116667,70.98,2.383333333,0.069833333,8.453333333,2.15,12.76833333,0.631666667,0.105166667,2.48515,25,,86.17,0.47,J19447,19,1500,F1T0447QKPQ000001X,J19447,8,3,108,324,0,0,273,7696586,1022230
18-03-2021 16:00,0.701333333,1390.853,0.196,-0.072,37.00366667,37,30.0005,30,2.178666667,356.727,522.3053333,694.2776667,76.611,81.72583333,101.6703333,2.52E+18,4080.453333,1313.5595,1364.2185,1358.0915,1355,1296.930333,1293.482333,1290.977667,1313.253167,1243.863333,1503.570833,1576.1525,1101.44,1412.307333,1360.2245,594.3121667,3228.519833,2372.136833,541.8333333,90.10466667,5600.549167,841.1055,70.98,2.383333333,0.069833333,8.453333333,2.15,12.76833333,0.631666667,0.105166667,2.48515,25,,86.17,0.47,J19447,21,1500,F1T0447QKPQ000001X,J19447,8,3,108,324,0,0,273,7696586,1022230
18-03-2021 18:00,0.731333333,1389.824167,0.1885,-0.019666667,37.00066667,37,30.00083333,30,2.179166667,354.4471667,519.9363333,691.7881667,74.59633333,80.03516667,100.1936667,2.52E+18,4080.492333,1315.819,1364.9075,1359.4775,1355,1296.409167,1293.285833,1291.3725,1312.562,1243.8065,1503.423333,1575.072167,1101.44,1412.3125,1358.994333,590.7893333,3229.761167,2371.9555,540.6433333,88.982,5601.628667,838.6193333,70.98,2.383333333,0.069833333,8.453333333,2.15,12.76833333,0.631666667,0.105166667,2.48515,25,,86.17,0.47,J19447,25,2400,F1T0447QKPQ000001X,J19447,8,3,108,324,0,0,273,7696586,1022230
18-03-2021 19:00,0.734833333,1389.059667,0.179,-0.027166667,37.01433333,37,30.00233333,30,2.179666667,354.8471667,520.2891667,692.654,73.54083333,78.8075,98.6015,2.52E+18,4080.500167,1315.689833,1364.772667,1359.157667,1355,1295.928667,1292.582333,1291.465333,1311.980833,1243.788667,1505.268,1575.832833,1101.44,1412.165167,1359.5865,595.1455,3226.5825,2373.137667,540.419,87.51166667,5599.633833,838.9638333,70.98,2.383333333,0.069833333,8.453333333,2.15,12.76833333,0.631666667,0.105166667,2.48515,25,,86.17,0.47,J19447,26,2300,F1T0447QKPQ000001X,J19447,8,3,108,324,0,0,273,7696586,1022230
18-03-2021 20:00,0.727666667,1389.385667,0.208,0.04,37.01866667,37,30.006,30,2.179333333,354.5986667,520.6218333,693.7805,72.66566667,77.92266667,97.6285,2.52E+18,4080.595,1315.481333,1365.125,1359.260667,1355,1296.816167,1291.745167,1290.979833,1311.209333,1243.651167,1505.157333,1575.539333,1101.44,1411.8165,1358.899,594.3353333,3224.950667,2375.748667,541.2551667,86.609,5600.887333,838.9866667,70.98,2.383333333,0.069833333,8.453333333,2.15,12.76833333,0.631666667,0.105166667,2.48515,25,,86.17,0.47,J19447,27,2400,F1T0447QKPQ000001X,J19447,8,3,108,324,0,0,273,7696586,1022230
18-03-2021 21:00,0.699,1390.415833,0.201666667,0.082333333,37.00433333,37,30.00716667,30,2.179333333,358.3295,526.7408333,700.9085,71.5165,76.78216667,96.44433333,2.52E+18,4080.6795,1314.8625,1364.9275,1358.922167,1355,1297.561167,1291.5,1290.632333,1310.727667,1243.693333,1513.318333,1578.2795,1101.44,1411.546833,1365.477,582.0795,3217.549833,2382.312833,546.8973333,85.57133333,5599.847667,845.2971667,70.98,2.383333333,0.069833333,8.453333333,2.15,12.76833333,0.631666667,0.105166667,2.48515,25,,86.17,0.47,J19447,21,1900,F1T0447QKPQ000001X,J19447,8,3,108,324,0,0,273,7696586,1022230
18-03-2021 22:00,0.733166667,1388.802833,0.203166667,-0.026666667,36.9955,37,29.99583333,30,2.179833333,358.6321667,527.2491667,701.7535,71.0775,76.09733333,94.9735,2.52E+18,4080.691167,1314.485667,1364.582333,1358.046167,1355,1298.527667,1291.688333,1290.643833,1311.366333,1243.500833,1512.482333,1578.611333,1101.44,1411.85,1363.083167,579.2313333,3215.1975,2386.702,548.3776667,84.342,5601.745667,845.0388333,70.98,2.383333333,0.069833333,8.453333333,2.15,12.76833333,0.631666667,0.105166667,2.48515,25,,86.17,0.47,J19447,24,2000,F1T0447QKPQ000001X,J19447,8,3,108,324,0,0,273,7696586,1022230
18-03-2021 23:00,0.7345,1388.667667,0.204,0.008833333,37.01766667,37,30.00433333,30,2.179666667,354.0738333,522.3291667,697.5811667,66.39883333,72.03633333,91.42516667,2.52E+18,4080.673,1311.4705,1360.435167,1354.994667,1355,1299.468,1292.395,1290.948,1312.032,1243.931,1509.838667,1578.089833,1101.44,1412.081667,1360.589167,569.9976667,3214.478333,2387.461333,545.2311667,81.66533333,5601.916333,841.8605,70.98,2.383333333,0.069833333,8.453333333,2.15,12.76833333,0.631666667,0.105166667,2.48515,25,,86.17,0.47,J19447,24,2100,F1T0447QKPQ000001X,J19447,8,3,108,324,0,0,273,7696586,1022230
19-03-2021 00:00,0.743833333,1390.293667,0.205333333,-0.018666667,36.9925,37,30.0055,30,2.180166667,351.4008333,518.5576667,693.614,63.37983333,68.7155,87.625,2.52E+18,4080.8405,1309.763667,1362.760333,1354.9915,1355,1299.987333,1292.8185,1291.542,1312.609167,1244.308333,1507.831833,1576.765667,1101.44,1412.237,1358.401833,565.4856667,3212.174667,2387.893167,541.2761667,77.96016667,5600.0075,839.5648333,71.08428571,2.334285714,0.060785714,8.285714286,2.035714286,12.92,0.495714286,0.143571429,2.488371429,23.71428571,,86.17,0.47,J19447,23,2100,F1T0447QKPQ000001X,J19447,8,3,108,324,0,0,273,7696586,1022230
19-03-2021 02:00,0.747666667,1389.362333,0.210666667,-0.037333333,37.01316667,37,30.0185,30,2.179666667,354.4323333,522.0645,698.289,62.992,67.32333333,84.76283333,2.52E+18,4081.0265,1312.125333,1365.851833,1355.129833,1355,1301.145667,1293.5,1292.0255,1312.907,1244.206833,1511.319333,1576.9525,1101.44,1412.487833,1360.884167,569.7511667,3212.545667,2388.1065,545.3576667,74.66466667,5600.618333,842.7411667,71.08428571,2.334285714,0.060785714,8.285714286,2.035714286,12.92,0.495714286,0.143571429,2.488371429,23.71428571,,95.74,0.47,J19447,28,1900,F1T0447QKPQ000001X,J19447,8,3,108,324,0,0,273,7696586,1022230
19-03-2021 03:00,0.746166667,1390.158667,0.166166667,-0.038333333,37.02533333,37,29.9875,30,2.179333333,358.8711667,525.1568333,701.084,68.25133333,72.1435,89.35933333,2.52E+18,4080.983333,1314.285,1365.232,1355.9405,1355,1301.186333,1293.9065,1292.492167,1313.199,1243.803333,1513.868,1576,1101.44,1412.638167,1366.481167,572.2701667,3226.986833,2374.9685,546.6081667,77.94,5601.837833,847.4668333,71.08428571,2.334285714,0.060785714,8.285714286,2.035714286,12.92,0.495714286,0.143571429,2.488371429,23.71428571,,86.17,0.47,J19447,28,1800,F1T0447QKPQ000001X,J19447,8,3,108,324,0,0,273,7696586,1022230
19-03-2021 04:00,0.734,1390.5355,0.164666667,-0.0135,36.99633333,37,29.99516667,30,2.179166667,359.8695,526.437,703.224,71.75083333,76.23283333,94.14216667,2.52E+18,4080.9245,1312.832167,1364.717833,1356.315,1355,1301.1945,1294.478333,1292.611,1313.374,1243.835167,1508.571167,1575.044,1101.44,1413.874667,1360.348833,576.6166667,3231.505167,2366.916167,549.9551667,82.58066667,5598.245833,847.9423333,71.08428571,2.334285714,0.060785714,8.285714286,2.035714286,12.92,0.495714286,0.143571429,2.488371429,23.71428571,,86.17,0.47,J19447,22,1600,F1T0447QKPQ000001X,J19447,8,3,108,324,0,0,273,7696586,1022230
19-03-2021 05:00,0.7115,1390.102833,0.146666667,-0.029166667,37.00916667,37,30,30,2.177666667,357.3561667,520.6778333,695.812,73.1675,77.79733333,95.66683333,2.52E+18,4080.861,1311.7415,1365.02,1356.3195,1355,1300.29,1294.2055,1292.903167,1313.555333,1243.901333,1505.952833,1574.116167,1101.44,1414.742167,1355.368833,593.2443333,3239.5675,2362.6595,543.4668333,84.714,5602.209167,842.6886667,71.08428571,2.334285714,0.060785714,8.285714286,2.035714286,12.92,0.495714286,0.143571429,2.488371429,23.71428571,,86.17,0.47,J19447,25,1600,F1T0447QKPQ000001X,J19447,8,3,108,324,0,0,273,7696586,1022230
