Repository: RitwikKhandelwal/Piramal-Kosamba

File: 2. Efficiency/45tpd/1. Flat Files/Amber_B4.csv (part 21 of 21)
op temp Process value,Recuprator Right Bottom temp Process value,Recuprator Right Middle temp Process value,Recuprator Right top temp Process value,Row Key,Total cold air flow  Process value,B4 A front bottom temp Process value,B4 A Front Top temp Process value,B4 A Front Top temp Set Value,B4 B front bottom temp Process value,B4 B Front Top temp Process value,B4 B Front Top temp Set Value,B4 Middle bottom temp Process value,B4 Rear Bottom temp Process value,B4 Rear Top temp Process value,Melter Bottom 1 temp Process value,Melter Bottom 2 temp Process value,Melter Bottom 3 temp Process value,Melter Bottom 4 temp Process value,Melter Bottom 5 temp Process value,Melter Crown 1 temp Process value,Melter Crown 2 temp Process value,Riser temp( not available) Process value,Thraot Sleeper Process value,west gas channel right side Process value,Total gas flow Process value,Total hot air left Process value,Total hot air right Process value,Total hot air left temp Process value,Total hot air right temp Process value,Total hot air Process value,Thermocouple stack ( Chimney) left Process value,chem_comp_SiO2,chem_comp_Al2O3,chem_comp_Fe2O3,chem_comp_CaO,chem_comp_MgO,chem_comp_Na2O,chem_comp_K2O,chem_comp_SO3,physical_test_density_gm_cc,physical_test_seed_count_result,Unnamed: 72,DPR Eff,ActDrw(Ton),JobNumber,DefectCountSum,SampleSizeSum,FGCode,Number,NumberOfSection,NumberOfGob,GobCutPerMinute,ISMachineActualSpeed,GobWeightLow,GobWeightHigh,GlassDraw,PackedQunatity,ProductionOrderNumber
29-08-2021 21:00,1.038,1387.7945,0.134666667,-0.048333333,39.18283333,39,29.973,30,30.002,30,2.1545,357.915,487.4616667,672.508,56.186,62.50116667,76.53483333,2.52E+18,4080.632833,1361.451833,1433.973333,1434,1398.38,1429.981,1430,1370.018333,1360.8615,1464.945833,1022.921,938.8045,1086.159,1126.321333,940.0491667,1502.224333,1565.96,1101.44,1046.926667,871.3486667,534.887,3180.297,2469.634,513.1113333,71.16533333,5649.771,798.2075,70.81166667,2.283333333,0.264833333,8.298333333,2.166666667,12.47333333,0.561666667,0.1055,2.487083333,22.33333333,,80.95,0.55,J22573,28,2500,A1T0443QKPQ000002X,J22573,6,3,168,504,0,0,69.38,2756040,1025499
29-08-2021 22:00,1.030666667,1387.255667,0.160333333,-0.126333333,39.2235,39,29.97633333,30,29.97966667,30,2.1555,357.8521667,487.5916667,672.3636667,56.16733333,62.41916667,76.37366667,2.52E+18,4080.625,1361.565167,1434.034333,1434,1398.5975,1430.000333,1430,1369.638833,1360.936,1465.038667,1023.386,939.0758333,1086.426,1127.026833,939.9371667,1500.322,1565.2175,1101.44,1046.6655,870.5801667,533.6028333,3178.945833,2470.4415,513.1755,70.96816667,5649.368833,797.8195,70.81166667,2.283333333,0.264833333,8.298333333,2.166666667,12.47333333,0.561666667,0.1055,2.487083333,22.33333333,,80.95,0.55,J22573,26,2200,A1T0443QKPQ000002X,J22573,6,3,168,504,0,0,69.38,2756040,1025499
29-08-2021 23:00,1.019833333,1386.822833,0.151333333,-0.059833333,39.2335,39,29.9945,30,30.00566667,30,2.154166667,357.329,488.1833333,673.7183333,55.70166667,62.128,76.11583333,2.52E+18,4080.620667,1361.075833,1433.9605,1434,1398.224833,1429.966667,1430,1369.298167,1361.967667,1465.282667,1023.9985,939.3748333,1086.2065,1127.7555,939.7785,1500.252333,1565.201333,1101.44,1046.558833,870.6803333,538.5163333,3177.941167,2472.203167,513.4031667,70.91,5650.1525,799.5335,70.81166667,2.283333333,0.264833333,8.298333333,2.166666667,12.47333333,0.561666667,0.1055,2.487083333,22.33333333,,80.95,0.54,J22573,24,2100,A1T0443QKPQ000002X,J22573,6,3,168,504,0,0,69.38,2756040,1025499
30-08-2021 00:00,1.013333333,1386.096167,0.140666667,-0.0695,39.27066667,39,29.99033333,30,30.00966667,30,2.155,355.0965,488.6296667,675.3858333,52.14916667,58.62933333,72.20683333,2.52E+18,4080.609167,1361.8435,1434.012667,1434,1397.594833,1430.021833,1430,1369.491,1360.7185,1464.770833,1024.434167,939.6753333,1085.649333,1128.2145,939.6855,1500.5475,1565.851167,1101.44,1046.097167,868.405,539.4246667,3171.9355,2479.070333,514.6395,68.2445,5651.094833,801.6848333,71.60833333,1.785,0.065833333,9.328333333,2.358333333,13.69666667,0.251666667,0.153666667,2.501116667,25.83333333,,77.58,0.54,J22573,28,2300,A1T0443QKPQ000002X,J22573,6,3,168,504,0,0,69.38,2756040,1025499
30-08-2021 02:00,1.053333333,1387.057333,0.141833333,-0.045,39.127,39,29.98783333,30,30.00666667,30,2.153833333,363.4286667,498.1638333,686.7415,51.53716667,57.21233333,70.04583333,2.52E+18,4080.664167,1361.559333,1433.988167,1434,1397.1075,1429.954667,1430,1368.101,1360.622667,1464.873667,1024.8775,941.7998333,1084.896333,1128.858833,938.8376667,1509.533167,1566.0565,1101.44,1045.44,875.0995,559.5216667,3158.716667,2491.446333,522.6693333,64.89966667,5650.315833,811.7558333,71.60833333,1.785,0.065833333,9.328333333,2.358333333,13.69666667,0.251666667,0.153666667,2.501116667,25.83333333,,77.58,0.54,J22573,42,3800,A1T0443QKPQ000002X,J22573,6,3,168,504,0,0,69.38,2756040,1025499
30-08-2021 03:00,1.040666667,1385.82,0.131166667,-0.087833333,39.1105,39,30.01516667,30,30.0165,30,2.1545,367.4906667,502.8651667,691.8496667,53.28233333,58.874,71.63666667,2.52E+18,4080.735,1360.075667,1427.358333,1427.183333,1393.397833,1419.496,1419.25,1368.268667,1360.811,1465.023333,1024.748833,943.3991667,1084.872333,1128.946333,938.6211667,1515.404667,1568.094,1101.44,1045.219167,877.6126667,560.184,3156.019167,2495.319333,528.0466667,66.15783333,5651.428167,816.1266667,71.60833333,1.785,0.065833333,9.328333333,2.358333333,13.69666667,0.251666667,0.153666667,2.501116667,25.83333333,,80.95,0.54,J22573,34,2800,A1T0443QKPQ000002X,J22573,6,3,168,504,0,0,69.38,2756040,1025499
30-08-2021 04:00,1.021166667,1384.745667,0.1155,-0.1545,38.96216667,39,30.03366667,30,30.01333333,30,2.155,370.567,505.259,693.1623333,53.65333333,59.65533333,72.79966667,2.52E+18,4080.735833,1358.948833,1424.960833,1425,1388.678,1414.994333,1415,1368.186333,1359.261167,1465.056167,1024.933333,944.9555,1085.001333,1128.614833,938.2903333,1513.479833,1569.923333,1101.44,1044.650833,875.5058333,554.149,3156.655167,2492.898167,530.8381667,67.51816667,5649.354833,818.0193333,71.60833333,1.785,0.065833333,9.328333333,2.358333333,13.69666667,0.251666667,0.153666667,2.501116667,25.83333333,,80.95,0.54,J22573,38,3100,A1T0443QKPQ000002X,J22573,6,3,168,504,0,0,69.38,2756040,1025499
30-08-2021 05:00,1.009166667,1383.007167,0.13,-0.069833333,38.9135,39,29.95383333,30,29.99433333,30,2.154833333,368.3271667,502.9211667,686.3871667,53.1175,58.99,71.9845,2.52E+18,4080.720833,1358.425667,1424.98,1425,1386.776667,1414.957667,1415,1367.440833,1357.681667,1465.169,1025.119,945.8903333,1085.142333,1128.059833,938.2205,1510.26,1568.420667,1101.44,1044.274833,876.2326667,552.028,3158.9325,2489.4695,526.2723333,67.142,5648.398,815.5055,71.60833333,1.785,0.065833333,9.328333333,2.358333333,13.69666667,0.251666667,0.153666667,2.501116667,25.83333333,,80.95,0.54,J22573,32,2600,A1T0443QKPQ000002X,J22573,6,3,168,504,0,0,69.38,2756040,1025499
30-08-2021 06:00,1.006333333,1382.4315,0.1375,-0.085833333,39.26966667,39,29.98633333,30,30.01016667,30,2.155833333,369.9068333,504.6151667,687.8348333,54.86566667,60.41383333,73.02566667,2.52E+18,4080.644667,1356.559667,1425.022167,1425,1386.610167,1414.973333,1415,1367.557,1357.6565,1464.551833,1025.403833,946.7628333,1085.9,1127.596333,937.8038333,1514.229667,1570.3175,1101.44,1043.943667,877.4503333,551.15,3160.456167,2488.973833,526.9773333,67.7425,5649.266833,816.757,71.60833333,1.785,0.065833333,9.328333333,2.358333333,13.69666667,0.251666667,0.153666667,2.501116667,25.83333333,,80.95,0.54,J22573,30,2700,A1T0443QKPQ000002X,J22573,6,3,168,504,0,0,69.38,2756040,1025499
30-08-2021 07:00,1.003166667,1382.9635,0.126,-0.03,39.2215,39,30.0035,30,29.99666667,30,2.154,366.9521667,501.6273333,687.5035,56.3045,62.1155,74.95566667,2.52E+18,4080.548167,1356.559667,1424.968167,1425,1386.479167,1415.025,1415,1367.306833,1358.006333,1464.929167,1025.192833,947.6045,1086.518333,1127.4525,937.4415,1511.745667,1570.604833,1101.44,1043.462833,872.6043333,547.8966667,3163.820667,2483.8995,526.2865,69.52,5647.69,813.5138333,71.60833333,1.785,0.065833333,9.328333333,2.358333333,13.69666667,0.251666667,0.153666667,2.501116667,25.83333333,,80.95,0.54,J22573,30,2600,A1T0443QKPQ000002X,J22573,6,3,168,504,0,0,69.38,2756040,1025499
30-08-2021 08:00,0.997,1381.834333,0.124833333,-0.085,38.98083333,39,29.9645,30,30.01733333,30,2.154833333,365.5635,498.6398333,683.838,58.5525,64.12366667,76.83,2.52E+18,4080.57,1356.617667,1425.035667,1425,1386.301833,1415.009,1415,1366.242833,1357.016833,1465.326667,1024.039667,947.8768333,1086.4065,1127.165167,937.3525,1509.3505,1569.8505,1101.44,1043.124667,872.8085,544.4491667,3170.1625,2479.319167,522.6343333,71.11116667,5649.659167,810.3285,71.60833333,1.785,0.065833333,9.328333333,2.358333333,13.69666667,0.251666667,0.153666667,2.501116667,25.83333333,,77.58,0.54,J22573,32,2800,A1T0443QKPQ000002X,J22573,6,3,168,504,0,0,69.38,2756040,1025499
30-08-2021 10:00,0.991333333,1381.666667,0.100333333,-0.015333333,39.30316667,39,29.98766667,30,30.021,30,2.155,366.5151667,497.469,682.9088333,61.52783333,67.457,80.5245,2.52E+18,4080.487833,1358.070667,1424.946,1425,1385.9535,1415.001833,1415,1366.051667,1357.726667,1464.7115,1021.034667,946.8831667,1086.589667,1126.839167,937.059,1511.969167,1571.240667,1101.44,1042.669,870.678,544.7953333,3176.514167,2472.7995,521.5288333,74.60866667,5648.940333,808.2195,71.60833333,1.785,0.065833333,9.328333333,2.358333333,13.69666667,0.251666667,0.153666667,2.501116667,25.83333333,,80.95,0.54,J22573,31,2800,A1T0443QKPQ000002X,J22573,6,3,168,504,0,0,69.38,2756040,1025499
30-08-2021 12:00,0.999833333,1380.889,0.118333333,-0.044833333,39.2855,39,29.9545,30,30.01283333,30,2.154666667,362.5641667,491.2506667,676.7391667,60.2965,66.93783333,81.1505,2.52E+18,4080.402,1356.945667,1425.025,1425,1386.1215,1415.0175,1415,1366.691,1356.652167,1464.861167,1018.7945,943.4828333,1088.493833,1126.1175,936.5286667,1508.684333,1569.920667,1101.44,1041.957167,872.4538333,540.8685,3184.051667,2467.643833,515.3143333,75.74716667,5651.776833,802.6951667,71.60833333,1.785,0.065833333,9.328333333,2.358333333,13.69666667,0.251666667,0.153666667,2.501116667,25.83333333,,80.95,0.54,J22573,30,2600,A1T0443QKPQ000002X,J22573,6,3,168,504,0,0,69.38,2756040,1025499
30-08-2021 13:00,1.014,1381.141167,0.1235,-0.129166667,39.17433333,39,29.98883333,30,29.97616667,30,2.1555,360.2668333,489.7173333,675.0135,58.90766667,65.62866667,79.96983333,2.52E+18,4080.4245,1356.846667,1424.981833,1425,1386.302333,1415.001667,1415,1367.259833,1357.218833,1465.112333,1017.483,941.7715,1090.178833,1126.4575,936.3373333,1509.878833,1570.895,1101.44,1041.730333,872.4578333,539.074,3183.327333,2465.994167,514.214,74.72183333,5649.349,801.4016667,71.60833333,1.785,0.065833333,9.328333333,2.358333333,13.69666667,0.251666667,0.153666667,2.501116667,25.83333333,,80.95,0.54,J22573,29,2600,A1T0443QKPQ000002X,J22573,6,3,168,504,0,0,69.38,2756040,1025499
30-08-2021 14:00,1.032,1381.961,0.115166667,-0.061333333,39.225,39,29.96683333,30,29.99383333,30,2.154166667,362.009,492.9311667,678.1275,57.56466667,64.29333333,78.72483333,2.52E+18,4080.501,1358.561667,1425.002,1425,1386.093833,1415.000667,1415,1367.222833,1357.976833,1465.173167,1016.210667,939.2391667,1091.364167,1126.998,936.2046667,1512.644333,1571.069167,1101.44,1041.462167,871.7221667,538.5393333,3178.825,2471.918667,516.7946667,73.50583333,5650.601,804.0593333,71.60833333,1.785,0.065833333,9.328333333,2.358333333,13.69666667,0.251666667,0.153666667,2.501116667,25.83333333,,80.95,0.54,J22573,28,2000,A1T0443QKPQ000002X,J22573,6,3,168,504,0,0,69.38,2756040,1025499
30-08-2021 15:00,1.043333333,1382.941167,0.151833333,-0.079,39.21433333,39,29.99816667,30,29.99666667,30,2.155333333,359.1296667,490.4526667,675.5158333,56.75816667,63.40466667,77.82716667,2.52E+18,4080.467833,1358.676167,1424.968333,1425,1386.7505,1414.993667,1415,1367.572333,1357.868667,1465.097167,1015.299167,936.682,1092.361167,1126.735667,936.0985,1509.9435,1570.425,1101.44,1041.380167,870.3651667,533.3618333,3179.597333,2471.668667,515.4128333,72.54366667,5651.389333,801.5065,71.60833333,1.785,0.065833333,9.328333333,2.358333333,13.69666667,0.251666667,0.153666667,2.501116667,25.83333333,,80.95,0.54,J22573,24,1600,A1T0443QKPQ000002X,J22573,6,3,168,504,0,0,69.38,2756040,1025499
30-08-2021 16:00,1.035666667,1383.600667,0.149666667,0.242333333,39.10533333,39,29.9965,30,30.00966667,30,2.155166667,357.94,489.0728333,675.017,56.1185,62.7195,77.21733333,2.52E+18,4080.559,1358.056167,1425.0265,1425,1386.760167,1415,1415,1367.165833,1357.608,1464.746333,1014.712833,934.1006667,1093.109333,1125.819833,935.9066667,1510.162667,1569.6975,1101.44,1041.3245,871.3215,538.5321667,3179.558833,2468.811,513.6991667,71.85366667,5648.3515,801.0308333,71.60833333,1.785,0.065833333,9.328333333,2.358333333,13.69666667,0.251666667,0.153666667,2.501116667,25.83333333,,80.95,0.54,J22573,29,2500,A1T0443QKPQ000002X,J22573,6,3,168,504,0,0,69.38,2756040,1025499
30-08-2021 18:00,1.039333333,1383.699833,0.1465,-0.029666667,39.1415,39,30.01466667,30,29.986,30,2.154666667,355.9071667,488.6321667,674.4816667,55.49116667,62.02483333,76.39833333,2.52E+18,4080.6195,1357.388,1425.014667,1425,1385.443667,1414.983167,1415,1366.785,1357.148833,1465.027,1013.525667,930.9656667,1094.545833,1126.526833,935.8685,1511.175167,1570.6175,1101.44,1041.134,871.3268333,535.164,3179.4915,2469.1815,513.6606667,71.017,5648.580167,801.089,71.60833333,1.785,0.065833333,9.328333333,2.358333333,13.69666667,0.251666667,0.153666667,2.501116667,25.83333333,,80.95,0.54,J22573,34,2700,A1T0443QKPQ000002X,J22573,6,3,168,504,0,0,69.38,2756040,1025499
30-08-2021 19:00,1.018333333,1382.898333,0.142,-0.064833333,39.343,39,29.98033333,30,29.97783333,30,2.156333333,351.2696667,483.3911667,668.8776667,55.58766667,62.06883333,76.273,2.52E+18,4080.621,1357.157667,1424.950667,1425,1385.384333,1414.993,1415,1366.506333,1357.671333,1465.153833,1013.017833,930.1936667,1095.1615,1126.845667,935.948,1503.506333,1567.737333,1101.44,1040.943833,871.1415,532.6663333,3183.1165,2468.799167,508.8771667,70.8805,5652.124667,796.347,71.60833333,1.785,0.065833333,9.328333333,2.358333333,13.69666667,0.251666667,0.153666667,2.501116667,25.83333333,,80.95,0.54,J22573,36,3000,A1T0443QKPQ000002X,J22573,6,3,168,504,0,0,69.38,2756040,1025499
30-08-2021 20:00,1.008,1382.521,0.137833333,-0.0785,39.23933333,39,29.99816667,30,29.98216667,30,2.156166667,349.8631667,482.7063333,666.4036667,55.5015,61.706,75.42966667,2.52E+18,4080.6025,1355.857,1425.011167,1425,1384.952667,1414.977,1415,1366.419167,1357.555333,1465.034,1012.597333,929.607,1095.6045,1126.886667,936.0145,1498.198833,1565.777833,1101.44,1041.1235,867.8456667,534.9383333,3184.174333,2465.0705,506.4078333,70.40016667,5649.221333,795.9535,71.60833333,1.785,0.065833333,9.328333333,2.358333333,13.69666667,0.251666667,0.153666667,2.501116667,25.83333333,,80.95,0.54,J22573,30,2400,A1T0443QKPQ000002X,J22573,6,3,168,504,0,0,69.38,2756040,1025499
30-08-2021 21:00,1.0235,1382.1015,0.146666667,-0.021166667,39.23983333,39,30.02533333,30,30.00533333,30,2.155,348.6735,482.3025,666.103,54.74666667,60.9305,74.15016667,2.52E+18,4080.617333,1356.842,1425.000333,1425,1385.554833,1415.000167,1415,1366.2465,1357.794,1465.046333,1011.894167,928.6716667,1096.265167,1127.075667,935.877,1499.314333,1565.513833,1101.44,1040.9025,864.997,538.6598333,3181.98,2470.711333,505.843,69.42816667,5652.638,795.8326667,71.60833333,1.785,0.065833333,9.328333333,2.358333333,13.69666667,0.251666667,0.153666667,2.501116667,25.83333333,,80.95,0.54,J22573,26,2400,A1T0443QKPQ000002X,J22573,6,3,168,504,0,0,69.38,2756040,1025499
30-08-2021 22:00,1.0385,1381.6615,0.145833333,-0.008833333,39.21966667,39,29.93566667,30,30.00266667,30,2.1555,348.4668333,482.1283333,667.2603333,53.974,60.02116667,73.0335,2.52E+18,4080.583167,1357.559833,1425.005667,1425,1385.6345,1414.9725,1415,1366.273,1357.482,1464.643667,1010.882667,927.955,1096.808333,1127.2485,935.8431667,1499.906833,1565.59,1101.44,1040.766333,865.303,540.4736667,3179.320833,2472.0785,506.4305,68.32183333,5651.414167,796.5253333,71.60833333,1.785,0.065833333,9.328333333,2.358333333,13.69666667,0.251666667,0.153666667,2.501116667,25.83333333,,80.95,0.54,J22573,25,1900,A1T0443QKPQ000002X,J22573,6,3,168,504,0,0,69.38,2756040,1025499
30-08-2021 23:00,1.0445,1381.365833,0.142166667,-0.026,39.22083333,39,30.01566667,30,30.0105,30,2.1555,349.69,483.6458333,668.1561667,53.41033333,59.398,72.26366667,2.52E+18,4080.6055,1358.3865,1424.989167,1425,1385.454333,1415.007833,1415,1366.671167,1358.0755,1464.939833,1010.231833,927.3543333,1096.756,1127.541,935.8248333,1501.321667,1566.414,1101.44,1040.612833,864.9165,539.685,3177.222833,2471.709,507.4881667,67.54916667,5648.944,797.4346667,71.60833333,1.785,0.065833333,9.328333333,2.358333333,13.69666667,0.251666667,0.153666667,2.501116667,25.83333333,,80.95,0.55,J22573,25,1900,A1T0443QKPQ000002X,J22573,6,3,168,504,0,0,69.38,2756040,1025499
31-08-2021 00:00,1.0405,1381.597333,0.155833333,-0.002666667,39.22833333,39,29.98816667,30,29.992,30,2.155666667,350.0148333,484.1465,669.2005,53.549,59.372,72.10966667,2.52E+18,4080.585833,1357.6455,1425.003167,1425,1385.3595,1414.993167,1415,1366.677667,1357.721333,1465.060333,1009.7315,926.698,1096.826833,1127.547333,935.7695,1502.458,1566.405333,1101.44,1040.607167,864.1035,540.719,3176.176833,2475.239833,508.0458333,67.2605,5651.343333,798.0833333,70.87333333,2.275,0.266666667,8.218333333,2.15,12.47166667,0.568333333,0.102333333,2.487066667,22.5,,80.95,0.55,J22573,27,2300,A1T0443QKPQ000002X,J22573,6,3,168,504,0,0,69.38,2756040,1025499
31-08-2021 02:00,1.065833333,1380.540333,0.151333333,-1.11E-17,39.09166667,39,29.99266667,30,29.998,30,2.154666667,351.614,488.0398333,675.0331667,53.45033333,59.57566667,72.86083333,2.52E+18,4080.629833,1358.4235,1424.997833,1425,1385.9315,1415.0075,1415,1366.457,1357.316833,1465.350833,1009.927667,924.1443333,1097.957333,1127.946833,935.5218333,1505.713833,1567.245,1101.44,1040.224333,866.6621667,545.8106667,3173.023833,2475.207,512.5743333,67.79383333,5648.117833,803.4346667,70.87333333,2.275,0.266666667,8.218333333,2.15,12.47166667,0.568333333,0.102333333,2.487066667,22.5,,80.95,0.55,J22573,35,2400,A1T0443QKPQ000002X,J22573,6,3,168,504,0,0,69.38,2756040,1025499
31-08-2021 03:00,1.0575,1380.3145,0.131,0.011,39.10416667,39,30.02866667,30,30.01433333,30,2.154833333,351.6913333,488.0538333,675.5966667,53.33633333,59.483,72.77433333,2.52E+18,4080.587833,1358.808,1424.991,1425,1385.370167,1408.318667,1408.166667,1365.8515,1356.127667,1465.181,1010.4355,922.8301667,1098.708667,1127.923,935.5078333,1506.0405,1567.5735,1101.44,1040.023333,865.6451667,547.318,3172.169833,2477.7015,512.8571667,67.74866667,5649.714,803.9163333,70.87333333,2.275,0.266666667,8.218333333,2.15,12.47166667,0.568333333,0.102333333,2.487066667,22.5,,80.95,0.55,J22573,37,2900,A1T0443QKPQ000002X,J22573,6,3,168,504,0,0,69.38,2756040,1025499
31-08-2021 04:00,1.0515,1380.070833,0.128,0.023666667,39.21483333,39,30.00933333,30,29.997,30,2.154666667,353.2723333,489.428,677.7355,53.3145,59.35283333,72.63533333,2.52E+18,4080.599833,1358.386333,1424.984667,1425,1384.286833,1404.959833,1405,1365.2085,1355.247667,1464.942333,1011.540333,921.8321667,1099.005833,1128.321,935.4265,1509.1335,1568.461167,1101.44,1039.744833,865.8446667,548.806,3170.297833,2482.103,514.6033333,67.55683333,5652.317833,805.5175,70.87333333,2.275,0.266666667,8.218333333,2.15,12.47166667,0.568333333,0.102333333,2.487066667,22.5,,80.95,0.55,J22573,37,2500,A1T0443QKPQ000002X,J22573,6,3,168,504,0,0,69.38,2756040,1025499
31-08-2021 05:00,1.053333333,1380.5305,0.130833333,0.038,39.16716667,39,29.96816667,30,30.01033333,30,2.154333333,354.56,491.8515,681.0036667,53.68233333,59.854,73.306,2.52E+18,4080.603667,1357.522,1425.041167,1425,1383.039667,1404.987667,1405,1364.8415,1354.557833,1464.654167,1012.251833,920.6875,1098.944833,1128.186833,935.3173333,1514.483333,1569.443667,1101.44,1039.4275,868.5735,548.1553333,3168.238167,2480.355167,517.1901667,68.01066667,5648.7015,808.8066667,70.87333333,2.275,0.266666667,8.218333333,2.15,12.47166667,0.568333333,0.102333333,2.487066667,22.5,,80.95,0.55,J22573,27,2100,A1T0443QKPQ000002X,J22573,6,3,168,504,0,0,69.38,2756040,1025499
31-08-2021 06:00,1.040166667,1380.387667,0.116333333,-0.005333333,39.1695,39,29.99866667,30,30.004,30,2.154666667,354.9275,492.8451667,680.0408333,54.92666667,60.80733333,74.12966667,2.52E+18,4080.587833,1357.330167,1425.023667,1425,1382.624833,1404.990167,1405,1364.302667,1354.687833,1465.220167,1012.6765,919.4148333,1099.075833,1128.096833,935.2046667,1510.991333,1568.7495,1101.44,1039.183833,868.6883333,548.014,3170.029,2479.070833,517.952,68.65966667,5649.179333,808.4568333,70.87333333,2.275,0.266666667,8.218333333,2.15,12.47166667,0.568333333,0.102333333,2.487066667,22.5,,80.95,0.55,J22573,38,2400,A1T0443QKPQ000002X,J22573,6,3,168,504,0,0,69.38,2756040,1025499
31-08-2021 07:00,1.023166667,1379.786167,0.113333333,0.034166667,39.19333333,39,30.05966667,30,29.99683333,30,2.1545,354.5116667,491.8351667,676.993,56.844,62.66416667,75.8595,2.52E+18,4080.503167,1356.792333,1425.004167,1425,1382.370333,1404.995333,1405,1364.3875,1355.847,1464.860667,1013.249,918.4253333,1099.386167,1128.0655,935.1475,1509.849833,1568.6735,1101.44,1038.984167,866.4545,549.7006667,3172.905833,2476.1245,516.3068333,70.12616667,5649.1495,806.4521667,70.87333333,2.275,0.266666667,8.218333333,2.15,12.47166667,0.568333333,0.102333333,2.487066667,22.5,,80.95,0.55,J22573,31,2400,A1T0443QKPQ000002X,J22573,6,3,168,504,0,0,69.38,2756040,1025499
31-08-2021 08:00,1.024,1380.021667,0.112166667,0.071666667,39.13833333,39,29.99833333,30,29.99016667,30,2.156166667,353.162,490.89,676.9078333,57.56933333,63.749,77.18333333,2.52E+18,4080.498,1356.7375,1425.017333,1425,1382.435833,1405.013,1405,1364.6705,1355.852167,1465.151333,1014.002,917.663,1099.513,1128.496833,935.0405,1509.254833,1568.748833,1101.44,1038.547,865.9218333,549.3905,3175.756167,2473.333167,515.5201667,71.504,5649.101167,806.147,70.87333333,2.275,0.266666667,8.218333333,2.15,12.47166667,0.568333333,0.102333333,2.487066667,22.5,,80.95,0.55,J22573,38,2800,A1T0443QKPQ000002X,J22573,6,3,168,504,0,0,69.38,2756040,1025499
31-08-2021 10:00,1.0435,1379.848667,0.126666667,0.056,39.17916667,39,29.98033333,30,30.03266667,30,2.154833333,351.403,490.279,675.289,58.36966667,64.53683333,78.3525,2.52E+18,4080.429667,1357.379833,1424.989667,1425,1382.366333,1404.979167,1405,1363.29,1354.267667,1465.012,1016.3325,917.444,1100.491,1129.399167,934.8136667,1509.138333,1568.228333,1101.44,1037.701,867.7203333,556.2765,3180.2865,2467.6245,513.3086667,72.52683333,5647.884833,805.0523333,70.87333333,2.275,0.266666667,8.218333333,2.15,12.47166667,0.568333333,0.102333333,2.487066667,22.5,,80.95,0.55,J22573,28,2800,A1T0443QKPQ000002X,J22573,6,3,168,504,0,0,69.38,2756040,1025499
31-08-2021 11:00,1.044,1379.735833,0.118333333,0.080833333,39.08616667,39,30.02816667,30,29.99483333,30,2.153333333,357.1165,496.5633333,683.606,58.9035,65.23033333,79.135,2.52E+18,4080.485833,1356.971,1425.0185,1425,1382.2755,1405.013667,1405,1362.904833,1354.250333,1465.000833,1016.955667,917.5411667,1101.065,1129.790333,934.682,1517.921667,1570.413167,1101.44,1037.338,872.0701667,557.7988333,3175.2865,2476.487333,519.7821667,73.24466667,5651.811333,812.3155,70.87333333,2.275,0.266666667,8.218333333,2.15,12.47166667,0.568333333,0.102333333,2.487066667,22.5,,80.95,0.55,J22573,32,2700,A1T0443QKPQ000002X,J22573,6,3,168,504,0,0,69.38,2756040,1025499
31-08-2021 12:00,1.033666667,1379.6075,0.121666667,0.103833333,39.0755,39,29.97616667,30,30.0075,30,2.152833333,359.8091667,500.2906667,688.6906667,58.45966667,65.0915,79.4475,2.52E+18,4080.435167,1356.0555,1424.9875,1425,1381.997333,1405.015833,1405,1363.1185,1354.157333,1465.163667,1017.841333,917.827,1101.068667,1129.854833,934.6773333,1520.6105,1571.578667,1101.44,1037.163833,871.7561667,555.6836667,3171.187333,2479.804833,524.9281667,73.7325,5650.989833,816.8253333,70.87333333,2.275,0.266666667,8.218333333,2.15,12.47166667,0.568333333,0.102333333,2.487066667,22.5,,81.44,0.55,J22573,29,2400,A1T0443QKPQ000002X,J22573,6,3,168,504,0,0,69.38,2756040,1025499
31-08-2021 13:00,1.03559322,1379.586271,0.111186441,-0.012372881,39.23847458,39,29.95,30,29.99440678,30,2.154237288,357.380339,497.500339,684.7457627,57.26915254,64.13508475,78.8220339,2.52E+18,4080.444915,1355.626441,1424.994746,1425,1381.836441,1404.990508,1405,1363.391525,1353.606102,1464.479492,1018.573559,917.7611864,1100.588305,1130.080508,934.6177966,1519.738136,1571.600508,1101.44,1037.070508,872.3657627,552.1967797,3173.206271,2477.896949,522.0045763,73.21101695,5651.014407,813.8325424,70.87333333,2.275,0.266666667,8.218333333,2.15,12.47166667,0.568333333,0.102333333,2.487066667,22.5,,84.83,0.55,J22573,44,3300,A1T0443QKPQ000002X,J22573,6,3,168,504,0,0,69.38,2756040,1025499
31-08-2021 14:00,0.9785,1379.844833,0.111166667,0.0045,39.0635,39,29.99133333,30,30.0055,30,2.153333333,358.3098333,498.7255,686.9908333,56.44983333,63.32516667,78.23966667,2.52E+18,4080.451,1355.592333,1425.000333,1425,1381.224167,1404.990167,1405,1364.359833,1354.954,1465.556167,1019.183,917.4836667,1100.271,1130.508667,934.5726667,1519.726667,1571.138667,1101.44,1037.133167,875.0991667,552.7858333,3171.734333,2479.531333,522.8421667,72.59916667,5651.108167,815.4993333,70.87333333,2.275,0.266666667,8.218333333,2.15,12.47166667,0.568333333,0.102333333,2.487066667,22.5,,84.83,0.55,J22573,33,2600,A1T0443QKPQ000002X,J22573,6,3,168,504,0,0,69.38,2756040,1025499
31-08-2021 15:00,0.928333333,1379.3775,0.137,0.067,39.22683333,39,29.99916667,30,30.00833333,30,2.155166667,356.434,495.6948333,684.1575,55.756,62.746,77.95033333,2.52E+18,4080.535167,1357.025667,1424.994833,1425,1381.142333,1405.0105,1405,1365.307833,1354.925,1464.435167,1019.5355,916.6318333,1099.919,1130.791167,934.4993333,1518.747833,1570.887667,1101.44,1037.124167,876.091,547.1231667,3172.795833,2475.895833,521.0708333,72.08133333,5648.536667,812.5386667,70.87333333,2.275,0.266666667,8.218333333,2.15,12.47166667,0.568333333,0.102333333,2.487066667,22.5,,84.83,0.55,J22573,34,2400,A1T0443QKPQ000002X,J22573,6,3,168,504,0,0,69.38,2756040,1025499
31-08-2021 16:00,0.911,1378.438333,0.1655,0.0305,39.3915,39,29.96466667,30,29.99683333,30,2.155666667,354.7631667,493.202,681.6738333,54.43916667,61.57833333,76.98516667,2.52E+18,4080.5845,1357.714833,1424.981667,1425,1381.042667,1405.0075,1405,1365.769,1354.771333,1465.117,1019.879167,915.8196667,1100.087,1131.0225,934.6473333,1518.9395,1570.691333,1101.44,1037.138333,873.7985,545.8341667,3174.191667,2475.157667,518.288,71.48233333,5649.341333,811.1138333,70.87333333,2.275,0.266666667,8.218333333,2.15,12.47166667,0.568333333,0.102333333,2.487066667,22.5,,81.44,0.55,J22573,36,2300,A1T0443QKPQ000002X,J22573,6,3,168,504,0,0,69.38,2756040,1025499
31-08-2021 18:00,0.886666667,1377.816833,0.149333333,-0.002,39.20433333,39,29.97333333,30,30.00933333,30,2.155,347.808,485.7761667,674.626,51.4545,58.39516667,72.99733333,2.52E+18,4080.751333,1358.930833,1424.992167,1425,1380.507167,1405.014667,1405,1366.407167,1354.934167,1464.8955,1019.4655,913.7763333,1100.981,1130.6075,934.5098333,1512.507,1569.0175,1101.44,1037.074833,871.8063333,547.6075,3175.268,2473.928333,511.3318333,68.13,5649.327667,804.7881667,70.87333333,2.275,0.266666667,8.218333333,2.15,12.47166667,0.568333333,0.102333333,2.487066667,22.5,,81.44,0.55,J22573,41,2900,A1T0443QKPQ000002X,J22573,6,3,168,504,0,0,69.38,2756040,1025499
31-08-2021 19:00,0.878166667,1378.038,0.157666667,-0.030333333,39.04383333,39,30.06283333,30,30.0005,30,2.155833333,343.3113333,480.1771667,668.2975,51.07066667,57.72983333,72.00083333,2.52E+18,4080.763167,1358.281,1424.988167,1425,1379.967333,1405.019833,1405,1366.4425,1354.922833,1465.397333,1019.222833,912.8766667,1101.426167,1130.076667,934.4425,1508.341167,1566.942167,1101.44,1036.9885,870.6066667,547.5128333,3178.1805,2470.430833,506.0456667,66.774,5648.522167,799.3663333,70.87333333,2.275,0.266666667,8.218333333,2.15,12.47166667,0.568333333,0.102333333,2.487066667,22.5,,81.44,0.55,J22573,29,2800,A1T0443QKPQ000002X,J22573,6,3,168,504,0,0,69.38,2756040,1025499
31-08-2021 20:00,0.875666667,1378.4975,0.149,0.022166667,39.177,39,30.04616667,30,30.01533333,30,2.155166667,346.184,483.678,671.9733333,50.71833333,57.59266667,72.0685,2.52E+18,4080.812833,1357.305833,1425.024,1425,1379.737333,1405.000167,1405,1366.404833,1354.6675,1464.797833,1019.1095,912.3661667,1101.628167,1129.736167,934.319,1511.926333,1568.633333,1101.44,1036.832833,870.183,548.326,3175.339833,2474.571667,508.3195,66.679,5649.860333,802.3113333,70.87333333,2.275,0.266666667,8.218333333,2.15,12.47166667,0.568333333,0.102333333,2.487066667,22.5,,84.83,0.55,J22573,34,2900,A1T0443QKPQ000002X,J22573,6,3,168,504,0,0,69.38,2756040,1025499
31-08-2021 21:00,0.875833333,1379.409,0.149166667,0.023666667,39.2225,39,30.00733333,30,29.98616667,30,2.1555,345.3608333,482.8788333,670.2985,50.4505,57.231,71.606,2.52E+18,4080.8265,1356.9695,1425.011167,1425,1379.722167,1404.975,1405,1366.152333,1354.290667,1464.587,1018.888,911.8081667,1101.787,1129.324,934.315,1511.338,1568.179167,1101.44,1036.719833,869.1178333,548.5083333,3175.925167,2474.731833,507.0185,66.18383333,5650.547667,801.5793333,70.87333333,2.275,0.266666667,8.218333333,2.15,12.47166667,0.568333333,0.102333333,2.487066667,22.5,,84.83,0.55,J22573,29,2600,A1T0443QKPQ000002X,J22573,6,3,168,504,0,0,69.38,2756040,1025499
31-08-2021 22:00,0.881666667,1379.893,0.1565,0.0065,39.32983333,39,29.97366667,30,30.00083333,30,2.154666667,348.9143333,487.9535,675.1921667,51.04616667,57.67766667,72.10483333,2.52E+18,4080.866833,1356.849167,1425.007833,1425,1379.587333,1405.016667,1405,1365.492167,1354.826833,1465.599167,1018.323,910.9645,1101.743167,1129.208167,934.3708333,1517.380167,1569.883167,1101.44,1036.753833,868.4345,548.0825,3171.925167,2477.935833,511.592,66.28833333,5649.754667,805.1373333,70.87333333,2.275,0.266666667,8.218333333,2.15,12.47166667,0.568333333,0.102333333,2.487066667,22.5,,84.83,0.55,J22573,25,2200,A1T0443QKPQ000002X,J22573,6,3,168,504,0,0,69.38,2756040,1025499
31-08-2021 23:00,0.885666667,1379.862833,0.153666667,-0.019,39.34916667,39,29.99116667,30,30.00566667,30,2.1535,349.0166667,488.0818333,674.5168333,52.13266667,59.10083333,74.09233333,2.52E+18,4080.870333,1356.592,1424.989167,1425,1379.112,1404.995,1405,1365.282,1354.132167,1464.3455,1017.234167,910.0338333,1101.576667,1129.559833,934.3755,1515.643167,1569.3065,1101.44,1036.831833,868.6128333,548.25,3174.848,2475.884833,511.4486667,68.06833333,5650.652167,805.0148333,70.87333333,2.275,0.266666667,8.218333333,2.15,12.47166667,0.568333333,0.102333333,2.487066667,22.5,,81.44,0.55,J22573,28,2200,A1T0443QKPQ000002X,J22573,6,3,168,504,0,0,69.38,2756040,1025499
01-09-2021 00:00,0.881666667,1379.878833,0.158666667,0.006,39.2885,39,29.97333333,30,29.98966667,30,2.154666667,347.9745,487.621,674.3616667,50.85116667,58.011,73.113,2.52E+18,4080.857,1356.870333,1424.999667,1425,1378.794333,1404.992,1405,1365.113667,1353.9395,1465.572167,1015.536167,908.6338333,1100.9355,1129.483833,934.3565,1516.044833,1569.601333,1101.44,1036.596167,868.8223333,548.6755,3173.794667,2476.328333,511.2476667,67.8005,5649.977333,805.4288333,71.046875,2.44125,0.061125,8.11625,1.95375,12.6625,0.5775,0.128125,2.488146875,22.1875,,81.44,0.55,J22573,27,2200,A1T0443QKPQ000002X,J22573,6,3,168,504,0,0,69.38,2756040,1025499
