Repository: RitwikKhandelwal/Piramal-Kosamba

File: 2. Efficiency/45tpd/1. Flat Files/Flint_B5.csv (part 21 of 43)
e,B5 HP Set Value,B5 LP Process value,B5 LP Set Value,Header Gas Pressure Process value,Recuprator Left Bottom temp Process value,Recuprator Left Middle temp Process value,Recuprator Left top temp Process value,Recuprator Right Bottom temp Process value,Recuprator Right Middle temp Process value,Recuprator Right top temp Process value,Row Key,Total cold air flow  Process value,B5 Front Bottom temp Process value,B5 front Top temp Process value,B5 Rear Top temp Process value,B5 Rear Top temp Set Value,Melter Bottom 1 temp Process value,Melter Bottom 2 temp Process value,Melter Bottom 3 temp Process value,Melter Bottom 4 temp Process value,Melter Bottom 5 temp Process value,Melter Crown 1 temp Process value,Melter Crown 2 temp Process value,Riser temp( not available) Process value,Thraot Sleeper Process value,west gas channel right side Process value,Total gas flow Process value,Total hot air left Process value,Total hot air right Process value,Total hot air left temp Process value,Total hot air right temp Process value,Total hot air Process value,Thermocouple stack ( Chimney) left Process value,chem_comp_SiO2,chem_comp_Al2O3,chem_comp_Fe2O3,chem_comp_CaO,chem_comp_MgO,chem_comp_Na2O,chem_comp_K2O,chem_comp_SO3,physical_test_density_gm_cc,physical_test_seed_count_result,,DPR Eff,ActDrw(Ton),JobNumber,DefectCountSum,SampleSizeSum,FGCode,Number,NumberOfSection,NumberOfGob,GobCutPerMinute,ISMachineActualSpeed,GobWeightLow,GobWeightHigh,GlassDraw,PackedQunatity,ProductionOrderNumber
19-03-2021 06:00,0.711,1389.070333,0.136,-0.009333333,37.00216667,37,30.008,30,2.177333333,361.01,526.3306667,701.0383333,74.5885,79.19816667,97.09166667,2.52E+18,4080.7165,1311.3985,1364.587167,1356.413,1355,1298.550667,1294.649,1293.085667,1313.6925,1243.794667,1512.421667,1577.290667,1101.44,1414.392,1362.129,608.8941667,3237.437167,2361.629833,547.7015,86.15533333,5599.088167,847.4748333,71.08428571,2.334285714,0.060785714,8.285714286,2.035714286,12.92,0.495714286,0.143571429,2.488371429,23.71428571,,86.17,0.47,J19447,23,1700,F1T0447QKPQ000001X,J19447,8,3,108,324,0,0,273,7696586,1022230
19-03-2021 07:00,0.672833333,1388.861,0.204333333,-0.033833333,37.002,37,29.9995,30,2.177333333,361.9346667,526.6613333,700.9495,76.58883333,81.04416667,98.65033333,2.52E+18,4080.669833,1310.908167,1364.971667,1356.492667,1355,1296.891833,1295.4925,1292.659,1314.390833,1243.787833,1511.338667,1579.103667,1101.44,1414.533667,1358.901667,608.2203333,3238.995833,2359.741333,548.7216667,87.717,5598.709833,848.741,71.08428571,2.334285714,0.060785714,8.285714286,2.035714286,12.92,0.495714286,0.143571429,2.488371429,23.71428571,,86.17,0.47,J19447,22,1500,F1T0447QKPQ000001X,J19447,8,3,108,324,0,0,273,7696586,1022230
19-03-2021 08:00,0.659333333,1390.457833,0.1865,0.009833333,36.982,37,29.99133333,30,2.178,363.4235,528.4856667,702.465,78.3625,83.00083333,100.7601667,2.52E+18,4080.6195,1311.341,1364.889667,1355.979,1355,1295.473333,1296.1435,1291.622,1314.825667,1243.997167,1513.5235,1580.238833,1101.44,1415.1605,1360.062,608.0888333,3239.905333,2357.915,550.4421667,89.66483333,5597.728,850.7021667,71.08428571,2.334285714,0.060785714,8.285714286,2.035714286,12.92,0.495714286,0.143571429,2.488371429,23.71428571,,82.98,0.47,J19447,23,1600,F1T0447QKPQ000001X,J19447,8,3,108,324,0,0,273,7696586,1022230
19-03-2021 10:00,0.624,1391.696333,0.202,-0.068666667,37.019,37,30.01133333,30,2.178166667,363.182,529.0896667,702.6775,78.68183333,83.544,101.4628333,2.52E+18,4080.496333,1311.546833,1365.192333,1356.1765,1355,1296.0345,1296.843833,1291.382833,1315.897333,1244.779333,1506.057667,1579.744667,1101.44,1416.520167,1355.072667,604.7278333,3242.9865,2357.7485,550.6703333,90.8725,5600.817,851.3581667,71.08428571,2.334285714,0.060785714,8.285714286,2.035714286,12.92,0.495714286,0.143571429,2.488371429,23.71428571,,86.17,0.47,J19447,21,1600,F1T0447QKPQ000001X,J19447,8,3,108,324,0,0,273,7696586,1022230
19-03-2021 11:00,0.613666667,1390.378667,0.201666667,-0.072166667,36.98566667,37,30.01033333,30,2.18,359.648,523.6876667,696.7578333,77.92483333,82.75533333,100.2818333,2.52E+18,4080.454833,1312.462667,1365.0995,1356.005833,1355,1296.234833,1293.917333,1291.383333,1314.7565,1245.099333,1505.259333,1575.767833,1101.44,1416.8235,1349.905833,587.8375,3247.128667,2352.708333,545.7888333,90.261,5599.767667,846.4763333,71.08428571,2.334285714,0.060785714,8.285714286,2.035714286,12.92,0.495714286,0.143571429,2.488371429,23.71428571,,86.17,0.47,J19447,22,1500,F1T0447QKPQ000001X,J19447,8,3,108,324,0,0,273,7696586,1022230
19-03-2021 12:00,0.638333333,1390.602667,0.208166667,-0.055166667,36.98333333,37,29.99633333,30,2.179166667,358.0201667,521.7796667,695.0396667,77.53433333,82.32433333,100.0193333,2.52E+18,4080.437833,1313.017167,1362.284,1353.990333,1355,1296.083167,1293.541333,1291.159333,1314.055833,1245.274333,1498.449833,1575.166833,1101.44,1416.902,1349.021333,597.522,3248.8895,2350.495833,543.6841667,89.7185,5599.4605,844.764,71.08428571,2.334285714,0.060785714,8.285714286,2.035714286,12.92,0.495714286,0.143571429,2.488371429,23.71428571,,86.17,0.47,J19447,19,1700,F1T0447QKPQ000001X,J19447,8,3,108,324,0,0,273,7696586,1022230
19-03-2021 13:00,0.643333333,1390.690167,0.194166667,-0.010833333,37.022,37,30.00783333,30,2.1785,357.1235,521.0191667,694.3846667,76.34066667,81.45566667,99.733,2.52E+18,4080.464833,1312.2655,1356.870333,1349.075333,1355,1295.4225,1292.4835,1290.742833,1312.373333,1245.295667,1502.917667,1575.214333,1101.44,1416.766167,1353.5035,604.2566667,3248.140833,2352.078167,542.639,89.4125,5600.515333,844.7531667,71.08428571,2.334285714,0.060785714,8.285714286,2.035714286,12.92,0.495714286,0.143571429,2.488371429,23.71428571,,86.17,0.47,J19447,20,1600,F1T0447QKPQ000001X,J19447,8,3,108,324,0,0,273,7696586,1022230
19-03-2021 14:00,0.667333333,1391.180167,0.205333333,-0.019833333,36.98916667,37,29.97783333,30,2.179,363.1388333,531.136,705.3601667,75.48166667,80.48833333,98.99966667,2.52E+18,4080.516167,1313.673333,1356.783167,1347.658167,1355,1295.630333,1293.669833,1290.482667,1312.164333,1244.961833,1514.511167,1577.132167,1101.44,1416.218333,1362.315833,586.219,3238.635167,2364.298833,551.5398333,88.4805,5602.797333,854.2185,71.08428571,2.334285714,0.060785714,8.285714286,2.035714286,12.92,0.495714286,0.143571429,2.488371429,23.71428571,,86.17,0.47,J19447,21,1600,F1T0447QKPQ000001X,J19447,8,3,108,324,0,0,273,7696586,1022230
19-03-2021 15:00,0.698333333,1390.631833,0.194,-0.018666667,36.99666667,37,30.01166667,30,2.1795,357.3321667,523.3016667,698.0541667,73.54716667,78.6205,96.86033333,2.52E+18,4080.455167,1312.8465,1355.7155,1346.6925,1355,1294.627667,1293.4005,1290.909333,1312.169667,1244.946667,1508.654167,1577.585667,1101.44,1416.260167,1358.774667,575.4091667,3243.043,2358.656,546.2001667,86.88633333,5601.859833,849.0826667,71.08428571,2.334285714,0.060785714,8.285714286,2.035714286,12.92,0.495714286,0.143571429,2.488371429,23.71428571,,86.17,0.47,J19447,18,1500,F1T0447QKPQ000001X,J19447,8,3,108,324,0,0,273,7696586,1022230
19-03-2021 16:00,0.719333333,1390.491667,0.192333333,-0.028166667,37.00983333,37,30,30,2.179333333,357.458,524.0503333,699.1943333,72.19333333,77.15333333,95.10966667,2.52E+18,4080.559667,1312.705833,1355.775,1346.883667,1355,1295.915167,1292.131833,1290.739167,1310.8805,1245.011833,1508.0415,1577.138167,1101.44,1416.687167,1357.580333,570.7203333,3239.6315,2360.3025,546.7661667,85.1265,5599.8425,849.8765,71.08428571,2.334285714,0.060785714,8.285714286,2.035714286,12.92,0.495714286,0.143571429,2.488371429,23.71428571,,86.17,0.47,J19447,25,2000,F1T0447QKPQ000001X,J19447,8,3,108,324,0,0,273,7696586,1022230
19-03-2021 18:00,0.745333333,1391.8085,0.210166667,-0.016833333,36.988,37,30.00283333,30,2.179,354.0563333,521.1436667,696.8068333,68.28283333,73.46333333,91.532,2.52E+18,4080.595167,1310.204167,1353.712667,1345.144833,1355,1299.348167,1291.137667,1289.559333,1308.756167,1245.360333,1505.932,1576.2385,1101.44,1416.835667,1355.435,576.0991667,3237.314,2361.5645,544.885,81.9315,5599.114167,848.748,71.08428571,2.334285714,0.060785714,8.285714286,2.035714286,12.92,0.495714286,0.143571429,2.488371429,23.71428571,,86.17,0.47,J19447,28,2500,F1T0447QKPQ000001X,J19447,8,3,108,324,0,0,273,7696586,1022230
19-03-2021 19:00,0.7495,1389.75,0.210333333,-0.0195,36.99266667,37,29.99966667,30,2.1795,353.594,520.4286667,696.3018333,66.59316667,71.44316667,89.13133333,2.52E+18,4080.715,1309.8095,1362.321,1346.5605,1355,1299.278667,1290.8975,1289.356333,1308.719167,1245.231333,1507.417333,1575.952,1101.44,1416.519167,1356.976167,579.894,3236.254,2364.714333,543.6993333,79.56633333,5600.779,848.793,71.08428571,2.334285714,0.060785714,8.285714286,2.035714286,12.92,0.495714286,0.143571429,2.488371429,23.71428571,,86.17,0.47,J19447,26,2300,F1T0447QKPQ000001X,J19447,8,3,108,324,0,0,273,7696586,1022230
19-03-2021 20:00,0.760166667,1390.485,0.196833333,-0.0365,36.99433333,37,30.0045,30,2.179166667,353.2573333,520.8515,696.8396667,64.47916667,69.547,87.3275,2.52E+18,4080.751667,1311.619667,1366.325333,1350.963833,1355,1299.644333,1290.238,1289.088333,1308.758,1245.300333,1510.870167,1577.217,1101.44,1416.345,1360.091667,580.2966667,3232.546333,2370.876333,543.6941667,77.91216667,5603.368167,849.7965,71.08428571,2.334285714,0.060785714,8.285714286,2.035714286,12.92,0.495714286,0.143571429,2.488371429,23.71428571,,86.17,0.47,J19447,25,2400,F1T0447QKPQ000001X,J19447,8,3,108,324,0,0,273,7696586,1022230
19-03-2021 21:00,0.775166667,1391.866833,0.207833333,-0.0265,37.027,37,29.98583333,30,2.1795,354.0841667,522.8106667,699.1005,62.956,67.79716667,85.376,2.52E+18,4080.880667,1314.547833,1365.656667,1356.655333,1355,1299.639333,1290.992,1289.0425,1308.902833,1245.134833,1513.370833,1578.202333,1101.44,1416.334833,1363.177333,580.4545,3227.588333,2374.930333,545.51,75.893,5602.786333,852.1648333,71.08428571,2.334285714,0.060785714,8.285714286,2.035714286,12.92,0.495714286,0.143571429,2.488371429,23.71428571,,86.17,0.47,J19447,24,2100,F1T0447QKPQ000001X,J19447,8,3,108,324,0,0,273,7696586,1022230
19-03-2021 22:00,0.778,1391.371,0.206166667,-0.096833333,37.00283333,37,29.9995,30,2.179333333,353.6638333,522.743,698.8473333,62.88883333,67.48633333,84.885,2.52E+18,4081.051667,1316.598,1364.950167,1359.9035,1355,1300.054833,1290.3165,1289.509333,1309.435,1245.056667,1512.612667,1578.496833,1101.44,1416.770667,1363.525833,580.0805,3227.834,2373.190167,545.3816667,75.126,5600.984667,852.431,71.08428571,2.334285714,0.060785714,8.285714286,2.035714286,12.92,0.495714286,0.143571429,2.488371429,23.71428571,,86.17,0.47,J19447,21,1800,F1T0447QKPQ000001X,J19447,8,3,108,324,0,0,273,7696586,1022230
19-03-2021 23:00,0.77,1391.112667,0.21,-0.087333333,36.9925,37,30.00816667,30,2.1795,353.7941667,523.1465,699.022,62.55683333,67.37066667,84.92016667,2.52E+18,4081.124333,1317.357,1364.9535,1361.188167,1355,1300.016,1290.952667,1289.432,1309.552,1245.059833,1516.159167,1578.4905,1101.44,1416.9295,1366.953167,580.2863333,3226.813,2373.011667,545.9363333,75.18516667,5600.047667,852.663,71.08428571,2.334285714,0.060785714,8.285714286,2.035714286,12.92,0.495714286,0.143571429,2.488371429,23.71428571,,86.17,0.47,J19447,23,2300,F1T0447QKPQ000001X,J19447,8,3,108,324,0,0,273,7696586,1022230
20-03-2021 00:00,0.827833333,1391.879667,0.210166667,-0.057166667,37.01533333,37,30.011,30,2.179666667,352.0273333,521.2136667,696.6448333,62.48666667,67.21616667,84.63583333,2.52E+18,4081.107667,1318.293667,1365.021333,1362.545167,1355,1298.982667,1292.706833,1290.148667,1310.440333,1245.069333,1513.5765,1577.283333,1101.44,1417.257167,1362.774333,577.8406667,3229.505667,2371.5865,544.6896667,74.89533333,5601.0155,851.1871667,71.06666667,1.686666667,0.111333333,10.17333333,2.69,13.91666667,0.153333333,0.097666667,2.5098,26.66666667,,86.17,0.47,J19447,22,1900,F1T0447QKPQ000001X,J19447,8,3,108,324,0,0,273,7696586,1022230
20-03-2021 02:00,1.396440678,1391.408136,0.202372881,-0.030338983,37.00186441,37,30.00033898,30,2.179322034,352.4745763,522.5605085,698.2438983,59.90728814,64.35610169,80.8940678,2.52E+18,4081.087288,1318.935254,1365.071356,1354.919661,1355,1295.645085,1294.24339,1289.057797,1311.742373,1244.99,1515.946441,1577.986271,1101.44,1416.909322,1360.638644,583.0135593,3223.178814,2374.672373,544.4110169,71.81491525,5598.012373,854.210339,71.06666667,1.686666667,0.111333333,10.17333333,2.69,13.91666667,0.153333333,0.097666667,2.5098,26.66666667,,86.17,0.47,J19447,44,2400,F1T0447QKPQ000001X,J19447,8,3,108,324,0,0,273,7696586,1022230
20-03-2021 03:00,1.386333333,1391.024167,0.176666667,-0.017666667,36.97166667,37,29.98733333,30,2.179333333,352.9503333,523.6385,699.9343333,61.22883333,65.38916667,81.6585,2.52E+18,4081.113,1318.177333,1364.808167,1354.986833,1355,1294.347167,1294.312,1288.131167,1311.690167,1244.649,1513.387667,1578.017833,1101.44,1416.666,1359.980167,573.9695,3237.551333,2362.507167,547.1038333,72.12733333,5600.163667,854.8938333,71.06666667,1.686666667,0.111333333,10.17333333,2.69,13.91666667,0.153333333,0.097666667,2.5098,26.66666667,,86.17,0.47,J19447,39,2300,F1T0447QKPQ000001X,J19447,8,3,108,324,0,0,273,7696586,1022230
20-03-2021 04:00,1.351166667,1390.1785,0.167,0.000333333,37.03283333,37,30.01266667,30,2.178833333,350.5776667,518.6471667,693.3873333,63.5495,67.60533333,83.664,2.52E+18,4081.016667,1316.1515,1364.8855,1354.926833,1355,1293.1515,1294.805,1287.414167,1311.798,1244.3295,1507.467333,1576.145,1101.44,1416.639333,1354.108333,579.4268333,3248.493667,2349.801,541.9086667,73.8855,5598.333,850.571,71.06666667,1.686666667,0.111333333,10.17333333,2.69,13.91666667,0.153333333,0.097666667,2.5098,26.66666667,,86.17,0.47,J19447,33,2000,F1T0447QKPQ000001X,J19447,8,3,108,324,0,0,273,7696586,1022230
20-03-2021 05:00,1.332978723,1389.29383,0.162765957,-0.025106383,36.99978723,37,30.02191489,30,2.178297872,350.2951064,517.2717021,690.5629787,65.12276596,69.67382979,85.80595745,2.52E+18,4081.001702,1314.082128,1364.91766,1354.982979,1355,1291.835319,1295.089787,1286.852128,1312.063617,1244.397447,1505.516383,1575.362979,1101.44,1416.356809,1348.468085,584.9612766,3253.745745,2344.05234,539.6993617,76.31106383,5597.85617,849.477234,71.06666667,1.686666667,0.111333333,10.17333333,2.69,13.91666667,0.153333333,0.097666667,2.5098,26.66666667,,86.17,0.47,J19447,25,1800,F1T0447QKPQ000001X,J19447,8,3,108,324,0,0,273,7696586,1022230
20-03-2021 06:00,1.3455,1389.055333,0.1565,-0.013833333,37.01066667,37,30.008,30,2.1775,356.9601667,526.82,700.2031667,65.7175,70.00333333,85.48716667,2.52E+18,4081.003333,1313.187833,1365.498833,1354.1425,1355,1290.545167,1295.3465,1286.708333,1312.213,1244.363667,1515.2215,1577.612167,1101.44,1416.105833,1352.346,594.7136667,3245.327167,2354.997667,546.8028333,76.60416667,5600.331167,858.4151667,71.06666667,1.686666667,0.111333333,10.17333333,2.69,13.91666667,0.153333333,0.097666667,2.5098,26.66666667,,86.17,0.47,J19447,27,1600,F1T0447QKPQ000001X,J19447,8,3,108,324,0,0,273,7696586,1022230
20-03-2021 07:00,1.280666667,1392.513333,0.215,-0.0215,37.00283333,37,29.99033333,30,2.177666667,353.9498333,523.0853333,695.5178333,67.41433333,71.54966667,86.5045,2.52E+18,4081.022,1314.743833,1364.825833,1350.289167,1355,1290.092833,1295.598667,1286.802833,1312.374667,1244.178,1505.5035,1576.2105,1101.44,1416.330167,1344.239,599.8818333,3250.213,2347.77,545.0596667,77.52016667,5597.798833,853.8001667,71.06666667,1.686666667,0.111333333,10.17333333,2.69,13.91666667,0.153333333,0.097666667,2.5098,26.66666667,,79.79,0.47,J19447,22,1500,F1T0447QKPQ000001X,J19447,8,3,108,324,0,0,273,7696586,1022230
20-03-2021 08:00,1.264666667,1393.028333,0.203333333,-0.051166667,36.97983333,37,30.0155,30,2.1765,356.1878333,524.535,696.0981667,70.59283333,74.44066667,89.4945,2.52E+18,4080.943833,1314.632833,1365.249167,1348.156,1355,1289.822167,1294.3555,1286.4475,1312.371,1244.309167,1507.959333,1576.865833,1101.44,1416.626333,1346.7805,604.7006667,3254.169333,2346.051667,544.8223333,79.85116667,5600.224667,854.6173333,71.06666667,1.686666667,0.111333333,10.17333333,2.69,13.91666667,0.153333333,0.097666667,2.5098,26.66666667,,77.42,0.46,J19447,25,1600,F1T0447QKPQ000001X,J19447,8,3,108,324,0,0,273,7696586,1022230
20-03-2021 10:00,1.2925,1389.193167,0.182,0.0035,36.97966667,37,29.99916667,30,2.177166667,359.3285,539.672,706.5168333,73.97666667,78.30933333,93.986,2.52E+18,4080.802333,1316.305,1365.1425,1345.709167,1355,1289.917833,1294.389,1285.7255,1312.3375,1244.441167,1507.361667,1575.6965,1101.44,1416.444333,1347.1255,593.5326667,3253.506,2346.7765,554.2358333,84.2655,5600.108333,846.7265,71.06666667,1.686666667,0.111333333,10.17333333,2.69,13.91666667,0.153333333,0.097666667,2.5098,26.66666667,,83.87,0.46,J19447,25,1900,F1T0447QKPQ000001X,J19447,8,3,108,324,0,0,273,7696586,1022230
20-03-2021 11:00,1.376166667,1390.858,0.19,-0.0145,36.9915,37,30.01066667,30,2.1755,359.3871667,539.5613333,704.7803333,77.07016667,81.57066667,98.55716667,2.52E+18,4080.762667,1317.301,1365.016,1345.193,1355,1290.100333,1295.214833,1285.694,1312.686833,1244.6705,1510.218,1576.490167,1101.44,1416.4405,1355.618,599.6718333,3257.126667,2342.74,552.5216667,87.372,5599.764333,845.6863333,71.06666667,1.686666667,0.111333333,10.17333333,2.69,13.91666667,0.153333333,0.097666667,2.5098,26.66666667,,77.42,0.46,J19447,26,1700,F1T0447QKPQ000001X,J19447,8,3,108,324,0,0,273,7696586,1022230
20-03-2021 12:00,1.437833333,1392.673333,0.188,-0.030333333,36.9615,37,30.00183333,30,2.176833333,359.8106667,540.2365,705.0291667,77.9935,83.00416667,100.7611667,2.52E+18,4080.719167,1318.313333,1365.014833,1356.11,1355,1289.893,1295.0375,1285.522833,1312.832333,1244.609833,1508.484,1575.426,1101.44,1416.455833,1356.426167,589.4133333,3259.386,2341.244833,553.8431667,89.6015,5600.518,846.3463333,71.06666667,1.686666667,0.111333333,10.17333333,2.69,13.91666667,0.153333333,0.097666667,2.5098,26.66666667,,87.1,0.46,J19447,24,1800,F1T0447QKPQ000001X,J19447,8,3,108,324,0,0,273,7696586,1022230
20-03-2021 13:00,1.479333333,1390.356167,0.193166667,-0.025666667,37.01083333,37,30.00783333,30,2.176666667,360.3431667,540.3783333,704.5955,77.3695,82.95083333,101.9578333,2.52E+18,4080.6765,1318.7765,1364.934,1359.1005,1355,1290.611167,1294.915,1285.567833,1313.064,1244.790667,1516.781667,1577.753167,1101.44,1416.643667,1365.803,578.5881667,3259.261333,2340.832833,552.4713333,90.42666667,5600.070833,847.9838333,71.06666667,1.686666667,0.111333333,10.17333333,2.69,13.91666667,0.153333333,0.097666667,2.5098,26.66666667,,87.1,0.46,J19447,20,1700,F1T0447QKPQ000001X,J19447,8,3,108,324,0,0,273,7696586,1022230
20-03-2021 14:00,1.4805,1391.252167,0.199833333,-0.127666667,36.99816667,37,29.99833333,30,2.177666667,355.4328333,534.1321667,698.0428333,74.905,80.67216667,100.0513333,2.52E+18,4080.674,1318.7995,1365.0385,1359.8945,1355,1291.526667,1296.058833,1285.694833,1313.601667,1244.890667,1508.622833,1576.067,1101.44,1416.9745,1359.235167,569.8021667,3263.955,2337.651333,548.39,89.19,5601.370667,843.8153333,71.06666667,1.686666667,0.111333333,10.17333333,2.69,13.91666667,0.153333333,0.097666667,2.5098,26.66666667,,87.1,0.46,J19447,22,1800,F1T0447QKPQ000001X,J19447,8,3,108,324,0,0,273,7696586,1022230
20-03-2021 15:00,1.476333333,1390.842,0.204,-0.014833333,37.00733333,37,29.99483333,30,2.178333333,354.8711667,531.9808333,695.4808333,72.99,78.55083333,97.58966667,2.52E+18,4080.7555,1317.799,1365.0285,1360.723667,1355,1292.368667,1296.821667,1286.11,1313.972,1245.202,1509.591833,1575.91,1101.44,1417.077,1358.699167,583.3101667,3262.9935,2336.781333,545.2,86.98666667,5598.3625,842.911,71.06666667,1.686666667,0.111333333,10.17333333,2.69,13.91666667,0.153333333,0.097666667,2.5098,26.66666667,,87.1,0.46,J19447,22,1900,F1T0447QKPQ000001X,J19447,8,3,108,324,0,0,273,7696586,1022230
20-03-2021 16:00,1.4685,1390.895333,0.1975,-0.0565,37.00133333,37,30.0015,30,2.178166667,356.3603333,534.2181667,697.9671667,73.2615,78.4195,97.07033333,2.52E+18,4080.7945,1316.940833,1364.900167,1360.365333,1355,1292.170833,1296.948167,1286.432833,1313.942833,1245.288333,1511.474167,1576.586333,1101.44,1417.008333,1362.172167,582.9448333,3259.734167,2339.550833,547.4131667,85.92266667,5599.249,844.3946667,71.06666667,1.686666667,0.111333333,10.17333333,2.69,13.91666667,0.153333333,0.097666667,2.5098,26.66666667,,83.87,0.46,J19447,25,2300,F1T0447QKPQ000001X,J19447,8,3,108,324,0,0,273,7696586,1022230
20-03-2021 18:00,1.4905,1391.0875,0.195,-0.06,37.017,37,30.0125,30,2.178666667,357.6258333,534.9276667,699.2151667,71.24966667,76.6675,95.54283333,2.52E+18,4080.839667,1317.457833,1364.904833,1361.192,1355,1291.898167,1296.940833,1286.191167,1313.606167,1245.380333,1513.960167,1576.917,1101.44,1417.044333,1367.758333,584.6171667,3255.943833,2344.116833,548.9325,84.461,5600.0105,845.5825,71.06666667,1.686666667,0.111333333,10.17333333,2.69,13.91666667,0.153333333,0.097666667,2.5098,26.66666667,,83.87,0.46,J19447,30,2000,F1T0447QKPQ000001X,J19447,8,3,108,324,0,0,273,7696586,1022230
20-03-2021 19:00,1.500833333,1390.114167,0.196166667,-0.092666667,36.998,37,29.9985,30,2.177833333,357.1058333,534.2948333,698.8663333,69.89816667,75.43783333,94.6465,2.52E+18,4080.903333,1317.611167,1365.093667,1362.990833,1355,1291.955,1296.897,1286.2975,1313.933833,1245.254833,1517.1275,1577.013333,1101.44,1417.1235,1371.5135,584.7513333,3255.066,2344.325667,548.671,83.59483333,5599.240833,845.0871667,71.06666667,1.686666667,0.111333333,10.17333333,2.69,13.91666667,0.153333333,0.097666667,2.5098,26.66666667,,87.1,0.46,J19447,26,2200,F1T0447QKPQ000001X,J19447,8,3,108,324,0,0,273,7696586,1022230
20-03-2021 20:00,1.490166667,1391.958167,0.190666667,-0.0225,37.01,37,30.001,30,2.177833333,356.7535,533.92,698.7153333,69.639,75.35883333,94.77883333,2.52E+18,4080.934667,1317.306,1364.939,1363.1185,1355,1292.082833,1297.4675,1286.446333,1314.450167,1245.550167,1515.0255,1577.430167,1101.44,1417.4005,1367.9695,583.233,3255.735333,2344.8405,548.8996667,83.46533333,5600.607,844.4111667,71.06666667,1.686666667,0.111333333,10.17333333,2.69,13.91666667,0.153333333,0.097666667,2.5098,26.66666667,,87.1,0.46,J19447,21,1700,F1T0447QKPQ000001X,J19447,8,3,108,324,0,0,273,7696586,1022230
20-03-2021 21:00,1.496,1392.113667,0.221,-0.012166667,36.98716667,37,30.00066667,30,2.178333333,356.6635,529.9995,698.6586667,66.38383333,72.2995,91.85066667,2.52E+18,4081.069167,1316.947,1365.067833,1359.676167,1355,1292.521333,1296.517,1286.981167,1314.571167,1245.551833,1513.912333,1578.084,1101.44,1417.853,1366.244167,580.7243333,3252.4455,2347.2395,546.4605,81.40916667,5599.801167,838.3073333,71.06666667,1.686666667,0.111333333,10.17333333,2.69,13.91666667,0.153333333,0.097666667,2.5098,26.66666667,,87.1,0.46,J19447,22,1700,F1T0447QKPQ000001X,J19447,8,3,108,324,0,0,273,7696586,1022230
20-03-2021 22:00,1.502,1392.2065,0.201666667,-0.027,36.99316667,37,30.00016667,30,2.178333333,355.6388333,526.2515,696.6925,65.16283333,70.58333333,89.36483333,2.52E+18,4081.056833,1317.8975,1365.046833,1359.463,1355,1292.206667,1294.864,1287.703,1313.976,1245.740833,1508.951333,1576.800667,1101.44,1418.296167,1360.895,579.8225,3252.513833,2347.037667,543.1493333,78.8735,5599.5145,832.093,71.06666667,1.686666667,0.111333333,10.17333333,2.69,13.91666667,0.153333333,0.097666667,2.5098,26.66666667,,87.1,0.46,J19447,23,1800,F1T0447QKPQ000001X,J19447,8,3,108,324,0,0,273,7696586,1022230
20-03-2021 23:00,1.499833333,1390.906167,0.195666667,-0.0135,37.0175,37,29.997,30,2.178666667,354.0966667,525.0653333,694.0405,64.693,69.93966667,88.37666667,2.52E+18,4080.9665,1318.210333,1365.026833,1359.095,1355,1293.568833,1292.423667,1287.963333,1312.668333,1245.536667,1506.663333,1575.4855,1101.44,1418.246667,1357.677167,579.9175,3253.553667,2348.129667,541.132,77.87766667,5601.586333,831.3408333,71.06666667,1.686666667,0.111333333,10.17333333,2.69,13.91666667,0.153333333,0.097666667,2.5098,26.66666667,,87.1,0.46,J19447,21,1500,F1T0447QKPQ000001X,J19447,8,3,108,324,0,0,273,7696586,1022230
21-03-2021 00:00,1.503166667,1390.989,0.205166667,-0.0185,37.019,37,30.00366667,30,2.176166667,357.5821667,528.6253333,696.866,64.55283333,69.83216667,88.36016667,2.52E+18,4080.887667,1318.480333,1364.98,1358.450333,1355,1294.452333,1290.6235,1287.772333,1311.103667,1245.212667,1515.554833,1576.5015,1101.44,1417.774833,1367.923,580.2413333,3248.809333,2348.746,543.1631667,77.58083333,5597.655833,835.352,71.12428571,2.284285714,0.060785714,8.32,2.045714286,12.92428571,0.484285714,0.140857143,2.488571429,21.71428571,,87.1,0.46,J19447,20,1800,F1T0447QKPQ000001X,J19447,8,3,108,324,0,0,273,7696586,1022230
21-03-2021 02:00,1.493333333,1392.190667,0.198666667,-0.0405,37.0055,37,30.00416667,30,2.177333333,355.4473333,525.3355,692.4083333,64.25316667,69.23816667,87.4755,2.52E+18,4080.8665,1316.8865,1364.9155,1357.847667,1355,1296.4235,1289.435667,1287.582167,1309.927,1245.0065,1508.323667,1574.461667,1101.44,1417.395833,1359.216,591.401,3251.257833,2347.988,541.241,76.84733333,5599.104667,833.1463333,71.12428571,2.284285714,0.060785714,8.32,2.045714286,12.92428571,0.484285714,0.140857143,2.488571429,21.71428571,,87.1,0.46,J19447,27,1600,F1T0447QKPQ000001X,J19447,8,3,108,324,0,0,273,7696586,1022230
21-03-2021 03:00,1.473166667,1391.783,0.165666667,-0.026333333,37.00183333,37,29.98283333,30,2.1765,358.2571667,527.8965,695.0245,65.5265,70.38133333,88.36966667,2.52E+18,4080.765833,1315.313333,1364.950333,1357.758667,1355,1295.797667,1289.463667,1287.8325,1310.145833,1244.996833,1508.802833,1574.880667,1101.44,1417.015333,1359.817,596.6848333,3250.741167,2348.784167,543.1965,77.58183333,5599.473667,835.1528333,71.12428571,2.284285714,0.060785714,8.32,2.045714286,12.92428571,0.484285714,0.140857143,2.488571429,21.71428571,,87.1,0.46,J19447,27,1800,F1T0447QKPQ000001X,J19447,8,3,108,324,0,0,273,7696586,1022230
21-03-2021 04:00,1.422833333,1389.8055,0.160166667,-0.034,36.98666667,37,29.9745,30,2.176,363.4133333,529.4621667,695.624,68.3115,72.979,90.57416667,2.52E+18,4080.739833,1314.8165,1364.939333,1357.209333,1355,1295.563667,1289.577833,1288.040333,1310.3355,1244.647,1508.3555,1575.094333,1101.44,1416.671333,1358.053,602.7208333,3253.097333,2347.3685,544.7178333,79.5555,5600.435667,835.0886667,71.12428571,2.284285714,0.060785714,8.32,2.045714286,12.92428571,0.484285714,0.140857143,2.488571429,21.71428571,,87.1,0.46,J19447,23,1500,F1T0447QKPQ000001X,J19447,8,3,108,324,0,0,273,7696586,1022230
21-03-2021 05:00,1.420833333,1389.300667,0.136666667,-0.022666667,37.00966667,37,30.003,30,2.175333333,366.497,532.0653333,697.5983333,70.262,74.99616667,92.56633333,2.52E+18,4080.847,1314.272,1365.139167,1358.642833,1355,1295.3845,1290.186333,1288.3895,1310.506167,1244.569667,1511.571,1576.322667,1101.44,1416.570167,1359.796167,605.0238333,3252.544,2347.863667,546.1461667,81.5215,5600.3055,837.6725,71.12428571,2.284285714,0.060785714,8.32,2.045714286,12.92428571,0.484285714,0.140857143,2.488571429,21.71428571,,87.1,0.46,J19447,22,1800,F1T0447QKPQ000001X,J19447,8,3,108,324,0,0,273,7696586,1022230
21-03-2021 06:00,1.397166667,1390.458667,0.159333333,-0.080166667,36.9965,37,29.978,30,2.175333333,369.1818333,536.2646667,701.7241667,73.32883333,77.805,95.045,2.52E+18,4080.9385,1315.343167,1364.911167,1360.904,1355,1295.907167,1291.438333,1289.231833,1310.852,1244.558833,1514.5515,1577.380833,1101.44,1416.684333,1361.644667,603.0668333,3253.821,2348.289167,549.8353333,83.807,5602.214,840.6855,71.12428571,2.284285714,0.060785714,8.32,2.045714286,12.92428571,0.484285714,0.140857143,2.488571429,21.71428571,,87.1,0.46,J19447,22,1700,F1T0447QKPQ000001X,J19447,8,3,108,324,0,0,273,7696586,1022230
21-03-2021 07:00,1.36,1391.8675,0.199166667,-0.055333333,37.00316667,37,30.002,30,2.175166667,369.2748333,537.0871667,702.42,76.53133333,81.29866667,98.82066667,2.52E+18,4080.917833,1315.785167,1368.538833,1363.575167,1362.666667,1296.727833,1291.588333,1289.886,1311.279333,1244.750833,1505.595833,1576.102667,1101.44,1417.114667,1353.561833,595.1036667,3257.782333,2340.089333,551.6803333,87.28816667,5597.883,839.8441667,71.12428571,2.284285714,0.060785714,8.32,2.045714286,12.92428571,0.484285714,0.140857143,2.488571429,21.71428571,,87.1,0.46,J19447,23,1600,F1T0447QKPQ000001X,J19447,8,3,108,324,0,0,273,7696586,1022230
21-03-2021 08:00,1.376,1392.888333,0.2105,-0.016833333,36.981,37,30.003,30,2.175333333,368.4658333,535.5735,700.9398333,76.422,81.67016667,99.93833333,2.52E+18,4080.779167,1315.490333,1370.122667,1365.018167,1365,1298.083,1290.957833,1289.817333,1310.431,1245.060667,1505.604167,1575.5345,1101.44,1417.609,1352.785333,601.06,3259.3265,2338.501,549.6223333,88.8045,5597.898167,838.6141667,71.12428571,2.284285714,0.060785714,8.32,2.045714286,12.92428571,0.484285714,0.140857143,2.488571429,21.71428571,,87.1,0.46,J19447,25,2000,F1T0447QKPQ000001X,J19447,8,3,108,324,0,0,273,7696586,1022230
21-03-2021 11:00,1.349,1390.646667,0.1955,-0.022166667,37.00183333,37,30.00466667,30,2.177,370.7476667,538.543,702.6046667,80.4965,85.76416667,104.1586667,2.52E+18,4080.658833,1319.271,1370.030833,1365.061167,1365,1300.0275,1291.109333,1289.642833,1309.82,1245.3755,1505.046333,1575.062,1101.44,1417.546833,1350.542833,593.2961667,3262.895667,2335.7325,552.2306667,92.50483333,5598.629,838.2771667,71.12428571,2.284285714,0.060785714,8.32,2.045714286,12.92428571,0.484285714,0.140857143,2.488571429,21.71428571,,87.1,0.46,J19447,24,2200,F1T0447QKPQ000001X,J19447,8,3,108,324,0,0,273,7696586,1022230
21-03-2021 12:00,1.365166667,1391.2365,0.1895,-0.015333333,37.00883333,37,29.99716667,30,2.176666667,369.2683333,537.7661667,702.036,79.4505,85.079,103.9948333,2.52E+18,4080.575333,1319.263333,1370.008333,1364.894833,1365,1300.1615,1290.479,1289.484833,1309.142333,1245.583,1505.207167,1574.865167,1101.44,1417.336167,1350.928,595.6346667,3262.4765,2339.194833,551.638,92.64,5601.728167,839.3601667,71.12428571,2.284285714,0.060785714,8.32,2.045714286,12.92428571,0.484285714,0.140857143,2.488571429,21.71428571,,77.42,0.46,J19447,24,2200,F1T0447QKPQ000001X,J19447,8,3,108,324,0,0,273,7696586,1022230
21-03-2021 13:00,1.396833333,1390.9435,0.193,-0.022333333,36.99866667,37,29.99583333,30,2.177833333,368.0628333,537.0435,701.4036667,77.83533333,83.48966667,102.5481667,2.52E+18,4080.601167,1319.1565,1370.019,1364.961,1365,1300.049667,1289.959667,1289.398667,1308.776667,1245.3985,1505.965833,1574.8615,1101.44,1417.106667,1353.149667,598.1451667,3261.965833,2338.475833,551.0016667,91.34583333,5600.362167,839.4948333,71.12428571,2.284285714,0.060785714,8.32,2.045714286,12.92428571,0.484285714,0.140857143,2.488571429,21.71428571,,80.65,0.46,J19447,21,2100,F1T0447QKPQ000001X,J19447,8,3,108,324,0,0,273,7696586,1022230
21-03-2021 14:00,1.408666667,1390.421,0.187833333,-0.024166667,36.997,37,29.99683333,30,2.177833333,366.7221667,536.5276667,700.8665,76.02533333,81.79333333,101.089,2.52E+18,4080.599833,1317.841167,1369.88,1364.5715,1365,1299.917167,1289.603833,1288.969667,1308.6035,1245.27,1508.530167,1575.796667,1101.44,1416.8715,1356.804833,600.0925,3258.967,2341.0955,550.8205,89.94433333,5599.910667,840.4648333,71.12428571,2.284285714,0.060785714,8.32,2.045714286,12.92428571,0.484285714,0.140857143,2.488571429,21.71428571,,83.87,0.46,J19447,29,2600,F1T0447QKPQ000001X,J19447,8,3,108,324,0,0,273,7696586,1022230
21-03-2021 15:00,1.4195,1390.871667,0.1875,-0.018833333,37.01166667,37,30.0045,30,2.178333333,364.9493333,535.5355,699.7956667,74.35466667,79.76066667,98.74333333,2.52E+18,4080.6975,1315.9565,1370.132,1364.830333,1365,1300.057,1289.772,1288.766833,1308.376167,1245.3165,1507.721833,1575.129333,1101.44,1416.818667,1357.057,601.8298333,3257.8615,2344.798667,550.3236667,87.81416667,5602.7765,840.6996667,71.12428571,2.284285714,0.060785714,8.32,2.045714286,12.92428571,0.484285714,0.140857143,2.488571429,21.71428571,,83.87,0.46,J19447,25,2200,F1T0447QKPQ000001X,J19447,8,3,108,324,0,0,273,7696586,1022230
21-03-2021 16:00,1.442333333,1391.185333,0.196833333,-0.024333333,36.993,37,29.98933333,30,2.178,363.8708333,534.9773333,699.1206667,72.04483333,77.43,96.373,2.52E+18,4080.784,1316.416667,1370.033833,1365.096667,1365,1299.885167,1290.157167,1288.8965,1308.695,1245.4555,1510.613667,1575.016333,1101.44,1416.860167,1360.5275,606.5453333,3254.8985,2344.776,549.4715,85.6195,5599.579333,840.8598333,71.12428571,2.284285714,0.060785714,8.32,2.045714286,12.92428571,0.484285714,0.140857143,2.488571429,21.71428571,,83.87,0.46,J19447,22,1900,F1T0447QKPQ000001X,J19447,8,3,108,324,0,0,273,7696586,1022230
21-03-2021 18:00,1.458,1390.7705,0.1995,-0.0785,37.003,37,30.00166667,30,2.1785,362.9858333,535.8696667,700.3476667,70.55016667,76.9695,95.51566667,2.52E+18,4080.878833,1317.503333,1369.929333,1365.280667,1365,1300.0135,1290.5625,1288.955333,1309.135833,1245.354833,1512.154,1576.078833,1101.44,1416.621,1363.670667,600.4475,3251.1885,2348.486667,550.9383333,84.67233333,5599.746833,841.4106667,71.12428571,2.284285714,0.060785714,8.32,2.045714286,12.92428571,0.484285714,0.140857143,2.488571429,21.71428571,,83.87,0.46,J19447,24,1800,F1T0447QKPQ000001X,J19447,8,3,108,324,0,0,273,7696586,1022230
21-03-2021 19:00,1.460833333,1392.060333,0.199166667,-0.02,37.02016667,37,30.00466667,30,2.179333333,360.6063333,532.6043333,696.2185,69.0095,75.706,93.47383333,2.52E+18,4080.9845,1316.849833,1369.969667,1364.911833,1365,1299.278833,1291.310333,1289.078833,1309.1565,1245.205167,1510.511333,1574.7615,1101.44,1416.9945,1364.837,600.8365,3252.016333,2349.915167,547.5388333,83.134,5601.907,838.3975,71.12428571,2.284285714,0.060785714,8.32,2.045714286,12.92428571,0.484285714,0.140857143,2.488571429,21.71428571,,87.1,0.46,J19447,23,1700,F1T0447QKPQ000001X,J19447,8,3,108,324,0,0,273,7696586,1022230
21-03-2021 20:00,1.470166667,1392.341167,0.1965,-0.026333333,37.007,37,30.01733333,30,2.179666667,361.2025,533.0781667,696.9395,68.60733333,75.4275,93.2885,2.52E+18,4080.9995,1317.288667,1370.0885,1365.025667,1365,1298.372667,1291.650667,1289.298333,1309.861667,1245.129667,1514.4895,1574.8815,1101.44,1417.153,1370.359,606.0168333,3251.050333,2349.323833,547.5323333,82.73666667,5600.293833,838.2001667,71.12428571,2.284285714,0.060785714,8.32,2.045714286,12.92428571,0.484285714,0.140857143,2.488571429,21.71428571,,87.1,0.46,J19447,25,1900,F1T0447QKPQ000001X,J19447,8,3,108,324,0,0,273,7696586,1022230
21-03-2021 21:00,1.459166667,1392.153833,0.200666667,-0.014166667,36.99033333,37,29.99733333,30,2.178833333,362.4611667,535.685,700.2553333,69.044,76.046,94.494,2.52E+18,4081.074833,1317.874167,1369.9855,1364.9455,1365,1297.591167,1291.8895,1289.266667,1310.276,1245.079,1515.223667,1575.111833,1101.44,1417.2215,1374.741667,606.441,3252.345,2347.832167,550.5551667,83.368,5600.138333,840.05,71.12428571,2.284285714,0.060785714,8.32,2.045714286,12.92428571,0.484285714,0.140857143,2.488571429,21.71428571,,87.1,0.46,J19447,24,1600,F1T0447QKPQ000001X,J19447,8,3,108,324,0,0,273,7696586,1022230
21-03-2021 22:00,1.4445,1392.437667,0.187,-0.027,36.979,37,30.00066667,30,2.178833333,360.0558333,532.467,696.6816667,69.39433333,76.53233333,95.22833333,2.52E+18,4081.0325,1317.765,1370.053833,1364.785,1365,1298.917167,1291.299333,1289.241333,1309.844333,1245.186167,1512.733667,1575.188667,1101.44,1417.263,1370.318333,606.6258333,3260.4265,2338.299333,547.8568333,83.9685,5598.705833,837.5656667,71.12428571,2.284285714,0.060785714,8.32,2.045714286,12.92428571,0.484285714,0.140857143,2.488571429,21.71428571,,87.1,0.46,J19447,19,1500,F1T0447QKPQ000001X,J19447,8,3,108,324,0,0,273,7696586,1022230
21-03-2021 23:00,1.459333333,1392.786333,0.187666667,-0.200166667,37.008,37,30.00383333,30,2.179,356.6283333,528.4476667,692.8458333,66.75183333,74.29216667,93.54516667,2.52E+18,4080.837833,1317.643667,1370.02,1365.1905,1365,1299.8365,1291.299,1289.057,1309.072,1245.313833,1510.409667,1575.168333,1101.44,1417.1635,1368.236333,609.59,3261.762167,2340.956833,544.2493333,82.83416667,5602.853,835.3723333,71.12428571,2.284285714,0.060785714,8.32,2.045714286,12.92428571,0.484285714,0.140857143,2.488571429,21.71428571,,87.1,0.46,J19447,18,1700,F1T0447QKPQ000001X,J19447,8,3,108,324,0,0,273,7696586,1022230
22-03-2021 00:00,1.462333333,1392.301167,0.206166667,-0.161666667,36.99616667,37,29.9975,30,2.178166667,357.3065,530.2623333,694.8811667,65.96833333,73.32366667,92.41883333,2.52E+18,4080.686667,1317.225333,1369.560833,1363.995333,1365,1299.668167,1290.7905,1289.084667,1308.68,1245.191667,1515.2055,1575.612167,1101.44,1416.8645,1374.573833,614.4346667,3258.329667,2342.432,545.1045,81.45,5600.9095,837.8833333,71.03166667,2.33,0.072,8.49,2.126666667,12.785,0.606666667,0.103666667,2.485516667,21.16666667,,83.87,0.46,J19447,22,1600,F1T0447QKPQ000001X,J19447,8,3,108,324,0,0,273,7696586,1022230
22-03-2021 02:00,1.44779661,1391.232373,0.198305085,-0.057288136,36.97610169,37,30.01288136,30,2.178644068,353.4427119,527.5516949,692.7816949,67.33542373,74.56474576,94.10881356,2.52E+18,4080.794746,1315.584068,1370.021186,1356.554746,1365,1299.645254,1290.997119,1288.962034,1308.859831,1244.541695,1511.895254,1573.404746,1101.44,1416.508305,1375.722542,612.5784746,3263.480169,2332.446102,542.8261017,82.05694915,5595.857458,834.9735593,71.03166667,2.33,0.072,8.49,2.126666667,12.785,0.606666667,0.103666667,2.485516667,21.16666667,,87.1,0.46,J19447,24,1700,F1T0447QKPQ000001X,J19447,8,3,108,324,0,0,273,7696586,1022230
22-03-2021 03:00,1.289333333,1391.628,0.164166667,-0.134,37.003,37,30.00233333,30,2.178833333,356.4016667,530.9508333,696.62,67.23566667,74.14233333,92.90733333,2.52E+18,4080.919833,1315.128,1369.878,1354.985333,1365,1299.578333,1290.8645,1289.107,1309.098,1244.474167,1505.829667,1571.7705,1101.44,1416.459167,1363.134333,606.1701667,3259.780667,2339.126833,545.881,82.33066667,5599.022667,861.8961667,71.03166667,2.33,0.072,8.49,2.126666667,12.785,0.606666667,0.103666667,2.485516667,21.16666667,,87.1,0.46,J19447,25,1600,F1T0447QKPQ000001X,J19447,8,3,108,324,0,0,273,7696586,1022230
22-03-2021 04:00,1.253,1390.347667,0.152166667,-0.093833333,36.99483333,37,30.0055,30,2.1795,360.2206667,535.3858333,700.9886667,68.05566667,73.81333333,90.372,2.52E+18,4080.976667,1313.898833,1370.2875,1356.839833,1365,1298.638167,1290.224667,1289.066833,1309.043,1244.565667,1509.805333,1574.364333,1101.44,1416.169333,1360.191333,606.7168333,3254.619333,2346.637833,550.377,80.60083333,5601.2265,866.937,71.03166667,2.33,0.072,8.49,2.126666667,12.785,0.606666667,0.103666667,2.485516667,21.16666667,,87.1,0.46,J19447,27,1500,F1T0447QKPQ000001X,J19447,8,3,108,324,0,0,273,7696586,1022230
22-03-2021 05:00,1.244333333,1389.818,0.160833333,-0.141,37.0145,37,30.00183333,30,2.178833333,362.4523333,537.5851667,703.2395,69.4195,74.6555,90.152,2.52E+18,4080.9865,1314.039167,1369.9755,1362.509,1365,1297.6505,1289.691,1289.093833,1308.879333,1244.420667,1505.944667,1573.846167,1101.44,1415.665,1352.158,601.0645,3252.052,2344.821333,552.7445,80.5575,5596.962667,867.933,71.03166667,2.33,0.072,8.49,2.126666667,12.785,0.606666667,0.103666667,2.485516667,21.16666667,,87.1,0.46,J19447,21,1300,F1T0447QKPQ000001X,J19447,8,3,108,324,0,0,273,7696586,1022230
22-03-2021 06:00,1.260166667,1390.853167,0.144833333,-0.042833333,37.006,37,30.00833333,30,2.178833333,364.4293333,539.1381667,704.2453333,72.568,77.97233333,93.46116667,2.52E+18,4080.892,1314.245167,1369.665333,1363.677333,1365,1295.842333,1289.828167,1289.244833,1309.117667,1244.224333,1509.337667,1572.9655,1101.44,1415.484667,1354.539167,586.2746667,3253.165833,2347.755,554.3681667,83.06516667,5601.024167,866.7228333,71.03166667,2.33,0.072,8.49,2.126666667,12.785,0.606666667,0.103666667,2.485516667,21.16666667,,87.1,0.46,J19447,21,1400,F1T0447QKPQ000001X,J19447,8,3,108,324,0,0,273,7696586,1022230
22-03-2021 07:00,1.264833333,1390.7925,0.212,-0.504333333,37.01383333,37,30.00816667,30,2.178666667,363.5938333,536.5778333,701.3971667,73.20933333,78.82383333,94.9085,2.52E+18,4080.7655,1313.141833,1370.304833,1363.976167,1365,1293.994167,1290.806667,1288.816,1309.589167,1244.089,1508.894,1571.461667,1101.44,1414.843333,1354.850833,584.3713333,3256.614167,2341.198833,551.9981667,84.83666667,5597.745,861.5028333,71.03166667,2.33,0.072,8.49,2.126666667,12.785,0.606666667,0.103666667,2.485516667,21.16666667,,87.1,0.46,J19447,24,1700,F1T0447QKPQ000001X,J19447,8,3,108,324,0,0,273,7696586,1022230
22-03-2021 08:00,1.239666667,1390.971667,0.205833333,-0.573166667,36.99833333,37,30.002,30,2.178166667,364.4525,538.173,702.6428333,76.88183333,82.18433333,97.9725,2.52E+18,4080.797333,1314.560667,1369.9715,1365.2475,1365,1293.099833,1290.980667,1288.3745,1309.965667,1243.8515,1502.067333,1570.269,1101.44,1414.770833,1351.558,584.943,3260.4275,2336.9265,553.1256667,87.33283333,5597.422,858.146,71.03166667,2.33,0.072,8.49,2.126666667,12.785,0.606666667,0.103666667,2.485516667,21.16666667,,83.87,0.46,J19447,28,2200,F1T0447QKPQ000001X,J19447,8,3,108,324,0,0,273,7696586,1022230
22-03-2021 10:00,1.246833333,1391.269833,0.190166667,0.323166667,37.00233333,37,30.00116667,30,2.177833333,368.7253333,540.4101667,704.3343333,80.22,86.18566667,102.9073333,2.52E+18,4080.6135,1315.713167,1369.936167,1364.858167,1365,1291.432,1287.4985,1287.478667,1308.815,1243.593333,1509.466333,1573.630167,1101.44,1414.531667,1356.325667,590.0363333,3262.377,2339.402667,554.5575,92.13216667,5601.662333,848.2005,71.03166667,2.33,0.072,8.49,2.126666667,12.785,0.606666667,0.103666667,2.485516667,21.16666667,,87.1,0.46,J19447,27,2400,F1T0447QKPQ000001X,J19447,8,3,108,324,0,0,273,7696586,1022230
