Repository: RitwikKhandelwal/Piramal-Kosamba

File: 2. Efficiency/45tpd/1. Flat Files/Flint_B5.csv (part 22 of 43)
e,B5 HP Set Value,B5 LP Process value,B5 LP Set Value,Header Gas Pressure Process value,Recuprator Left Bottom temp Process value,Recuprator Left Middle temp Process value,Recuprator Left top temp Process value,Recuprator Right Bottom temp Process value,Recuprator Right Middle temp Process value,Recuprator Right top temp Process value,Row Key,Total cold air flow  Process value,B5 Front Bottom temp Process value,B5 front Top temp Process value,B5 Rear Top temp Process value,B5 Rear Top temp Set Value,Melter Bottom 1 temp Process value,Melter Bottom 2 temp Process value,Melter Bottom 3 temp Process value,Melter Bottom 4 temp Process value,Melter Bottom 5 temp Process value,Melter Crown 1 temp Process value,Melter Crown 2 temp Process value,Riser temp( not available) Process value,Thraot Sleeper Process value,west gas channel right side Process value,Total gas flow Process value,Total hot air left Process value,Total hot air right Process value,Total hot air left temp Process value,Total hot air right temp Process value,Total hot air Process value,Thermocouple stack ( Chimney) left Process value,chem_comp_SiO2,chem_comp_Al2O3,chem_comp_Fe2O3,chem_comp_CaO,chem_comp_MgO,chem_comp_Na2O,chem_comp_K2O,chem_comp_SO3,physical_test_density_gm_cc,physical_test_seed_count_result,,DPR Eff,ActDrw(Ton),JobNumber,DefectCountSum,SampleSizeSum,FGCode,Number,NumberOfSection,NumberOfGob,GobCutPerMinute,ISMachineActualSpeed,GobWeightLow,GobWeightHigh,GlassDraw,PackedQunatity,ProductionOrderNumber
22-03-2021 11:00,1.2645,1391.035167,0.210333333,-0.1075,37.00283333,37,30.00366667,30,2.179166667,370.4326667,542.954,706.5881667,81.17433333,87.15183333,103.905,2.52E+18,4080.519,1316.415667,1369.986833,1364.450833,1365,1292.700667,1287.714833,1286.862,1308.712,1243.687167,1510.5785,1573.527667,1101.44,1414.2615,1357.584333,575.2193333,3261.3005,2338.561833,557.4163333,93.1235,5599.8055,848.876,71.03166667,2.33,0.072,8.49,2.126666667,12.785,0.606666667,0.103666667,2.485516667,21.16666667,,87.1,0.46,J19447,27,2500,F1T0447QKPQ000001X,J19447,8,3,108,324,0,0,273,7696586,1022230
22-03-2021 12:00,1.287666667,1390.9295,0.191833333,-0.0835,36.98166667,37,29.98916667,30,2.179,368.429,540.8928333,704.6886667,80.33733333,86.732,104.0853333,2.52E+18,4080.448,1316.453667,1370.0075,1364.236333,1365,1294.917667,1287.543,1287.201833,1309.027,1243.831667,1505.742,1573.55,1101.44,1414.814167,1353.974333,575.2108333,3262.4095,2336.626167,556.1285,93.39333333,5599.046667,847.564,71.03166667,2.33,0.072,8.49,2.126666667,12.785,0.606666667,0.103666667,2.485516667,21.16666667,,87.1,0.46,J19447,25,2400,F1T0447QKPQ000001X,J19447,8,3,108,324,0,0,273,7696586,1022230
22-03-2021 13:00,1.3185,1390.851167,0.184833333,0.0055,37.02366667,37,29.993,30,2.179166667,365.9748333,537.5738333,701.4836667,78.075,84.623,102.3388333,2.52E+18,4080.504,1315.440833,1369.67,1362.090667,1365,1295.585167,1287.507,1286.868667,1308.116667,1243.758,1504.7585,1572.448667,1101.44,1415.0495,1354.540167,583.6953333,3264.504333,2335.363333,553.0175,92.08266667,5599.8245,845.656,71.03166667,2.33,0.072,8.49,2.126666667,12.785,0.606666667,0.103666667,2.485516667,21.16666667,,87.1,0.46,J19447,25,2300,F1T0447QKPQ000001X,J19447,8,3,108,324,0,0,273,7696586,1022230
22-03-2021 14:00,1.337,1390.723167,0.205,-0.0255,37.01733333,37,30.0025,30,2.179166667,365.1623333,537.4606667,702.2216667,76.71483333,83.10883333,100.6526667,2.52E+18,4080.484,1313.4925,1369.867167,1360.7805,1365,1295.818833,1287.630667,1286.945833,1308.080833,1243.917833,1507.387,1572.1245,1101.44,1415.173667,1354.638667,585.492,3262.0955,2338.300333,553.2618333,90.417,5600.225,846.7786667,71.03166667,2.33,0.072,8.49,2.126666667,12.785,0.606666667,0.103666667,2.485516667,21.16666667,,87.1,0.46,J19447,25,2200,F1T0447QKPQ000001X,J19447,8,3,108,324,0,0,273,7696586,1022230
22-03-2021 15:00,1.369833333,1390.963167,0.1905,-0.035833333,36.985,37,29.999,30,2.1775,363.9675,536.4985,701.5653333,74.83083333,81.35033333,98.77716667,2.52E+18,4080.565833,1314.172833,1370.453,1365.734333,1365,1296.003833,1287.387167,1286.962,1308.029333,1243.8185,1504.8465,1571.696333,1101.44,1415.0075,1354.431333,602.6575,3260.134833,2339.271333,552.1683333,88.73983333,5599.497667,847.0428333,71.03166667,2.33,0.072,8.49,2.126666667,12.785,0.606666667,0.103666667,2.485516667,21.16666667,,87.1,0.46,J19447,23,2300,F1T0447QKPQ000001X,J19447,8,3,108,324,0,0,273,7696586,1022230
22-03-2021 16:00,1.371,1390.881,0.183166667,-0.031666667,37.00416667,37,30.00483333,30,2.1785,363.2063333,536.3751667,702.2538333,72.90666667,79.19716667,96.10666667,2.52E+18,4080.590167,1314.63,1369.998333,1365.400833,1365,1296.030833,1287.178667,1286.600167,1307.388,1243.774333,1505.961833,1571.4945,1101.44,1414.612667,1354.573,609.6083333,3256.438167,2346.325,552.5043333,86.5115,5602.338333,856.5161667,71.03166667,2.33,0.072,8.49,2.126666667,12.785,0.606666667,0.103666667,2.485516667,21.16666667,,83.87,0.46,J19447,24,2200,F1T0447QKPQ000001X,J19447,8,3,108,324,0,0,273,7696586,1022230
22-03-2021 18:00,1.364833333,1391.748833,0.200166667,-0.005666667,37.00916667,37,30.00133333,30,2.178833333,359.4225,533.807,700.7926667,69.06716667,74.99783333,90.90483333,2.52E+18,4080.6615,1316.593333,1370.095667,1374.597667,1365,1295.019167,1286.316667,1285.743833,1306.432333,1243.209,1505.597833,1569.259833,1101.44,1414.3875,1350.908333,607.7913333,3252.626667,2344.872667,551.4466667,81.85,5597.602333,865.8738333,71.03166667,2.33,0.072,8.49,2.126666667,12.785,0.606666667,0.103666667,2.485516667,21.16666667,,87.1,0.46,J19447,21,1400,F1T0447QKPQ000001X,J19447,8,3,108,324,0,0,273,7696586,1022230
22-03-2021 19:00,1.344333333,1390.827,0.205833333,-0.095,36.98966667,37,29.99633333,30,2.1785,360.414,534.5438333,700.994,69.12116667,74.71283333,90.18666667,2.52E+18,4080.7295,1317.397167,1369.141167,1366.328167,1365,1293.797,1287.7695,1285.7745,1306.811333,1242.846667,1510.804,1569.409667,1101.44,1413.719,1358.895333,618.3101667,3251.411667,2347.9785,550.6211667,80.8645,5599.292333,854.0958333,71.03166667,2.33,0.072,8.49,2.126666667,12.785,0.606666667,0.103666667,2.485516667,21.16666667,,87.1,0.46,J19447,20,1600,F1T0447QKPQ000001X,J19447,8,3,108,324,0,0,273,7696586,1022230
22-03-2021 20:00,1.350833333,1390.074667,0.193,-0.105333333,37.00533333,37,30.00466667,30,2.178333333,363.7488333,538.5201667,705.7341667,69.13633333,74.48633333,89.649,2.52E+18,4080.744333,1315.622,1370.088,1365.114167,1365,1292.175667,1288.734,1285.651667,1307.212333,1242.642167,1515.7885,1570.056167,1101.44,1413.2195,1359.079,618.2875,3247.4455,2353.0605,554.3166667,80.26216667,5600.5885,848.6201667,71.03166667,2.33,0.072,8.49,2.126666667,12.785,0.606666667,0.103666667,2.485516667,21.16666667,,87.1,0.46,J19447,21,1700,F1T0447QKPQ000001X,J19447,8,3,108,324,0,0,273,7696586,1022230
22-03-2021 21:00,1.3585,1391.4405,0.208833333,-0.286166667,36.9845,37,29.99766667,30,2.178333333,364.4845,539.0853333,706.5463333,69.07616667,74.43633333,89.412,2.52E+18,4080.759833,1315.9765,1370.8555,1367.933667,1365,1291.315667,1290.9245,1285.273,1308.2315,1242.372167,1516.347833,1571.719167,1101.44,1412.8555,1361.134833,614.6615,3246.5825,2351.649,555.3365,80.16716667,5598.337333,848.075,71.03166667,2.33,0.072,8.49,2.126666667,12.785,0.606666667,0.103666667,2.485516667,21.16666667,,87.1,0.46,J19447,23,1700,F1T0447QKPQ000001X,J19447,8,3,108,324,0,0,273,7696586,1022230
22-03-2021 22:00,1.3645,1392.733167,0.200833333,-0.227833333,37.01316667,37,30.013,30,2.1785,360.5838333,536.0313333,703.6525,65.69483333,71.72216667,87.11716667,2.52E+18,4080.785333,1315.821667,1369.919667,1374.112,1365,1290.004833,1292.242167,1285.130333,1309.046167,1242.340667,1513.800333,1572.397667,1101.44,1413.327333,1357.8795,614.9656667,3245.541667,2353.464,553.0323333,78.60216667,5599.087,846.7146667,71.03166667,2.33,0.072,8.49,2.126666667,12.785,0.606666667,0.103666667,2.485516667,21.16666667,,87.1,0.46,J19447,24,1800,F1T0447QKPQ000001X,J19447,8,3,108,324,0,0,273,7696586,1022230
22-03-2021 23:00,1.373166667,1392.631833,0.201333333,-0.0455,37.01016667,37,30.00316667,30,2.1785,359.2345,535.2441667,702.8935,62.10733333,67.87783333,82.71166667,2.52E+18,4080.893,1315.865833,1370.052167,1376.024167,1365,1289.528167,1292.88,1284.8105,1308.7815,1242.537333,1517.9855,1573.241667,1101.44,1413.7265,1358.691,615.0395,3240.2525,2362.358167,551.7856667,74.689,5602.607667,847.5573333,71.03166667,2.33,0.072,8.49,2.126666667,12.785,0.606666667,0.103666667,2.485516667,21.16666667,,87.1,0.46,J19447,24,1900,F1T0447QKPQ000001X,J19447,8,3,108,324,0,0,273,7696586,1022230
23-03-2021 00:00,1.368666667,1392.912167,0.212,-0.053333333,36.98866667,37,30.009,30,2.1785,360.2071667,537.181,705.0383333,60.72316667,66.16016667,80.535,2.52E+18,4081.071833,1316.135333,1370.072333,1372.256333,1365,1289.085667,1293.886,1284.7225,1308.975,1242.7565,1518.573333,1571.629667,1101.44,1414.090167,1357.815667,611.0445,3234.552,2366.111167,553.5238333,72.18716667,5600.676333,849.3398333,71.10857143,2.294285714,0.060985714,8.325714286,2.04,12.92571429,0.482857143,0.139428571,2.488771429,21.57142857,,83.87,0.46,J19447,19,1600,F1T0447QKPQ000001X,J19447,8,3,108,324,0,0,273,7696586,1022230
23-03-2021 02:00,1.439666667,1393.127833,0.1955,-0.032333333,36.98966667,37,30.01533333,30,2.179166667,360.5275,539.1801667,707.0585,63.1115,68.30033333,82.9195,2.52E+18,4081.197833,1316.229333,1369.937333,1372.302167,1365,1288.565167,1295.102,1284.386333,1310.178167,1242.683833,1519.7785,1572.745,1101.44,1413.636333,1363.279333,609.6466667,3236.3715,2364.134167,554.8716667,73.329,5600.542833,858.2176667,71.10857143,2.294285714,0.060985714,8.325714286,2.04,12.92571429,0.482857143,0.139428571,2.488771429,21.57142857,,87.1,0.46,J19447,20,1800,F1T0447QKPQ000001X,J19447,8,3,108,324,0,0,273,7696586,1022230
23-03-2021 03:00,1.4035,1391.682333,0.171,-0.1645,37.01216667,37,30.01683333,30,2.179333333,357.3576667,534.7465,701.3046667,64.68116667,69.55166667,83.71966667,2.52E+18,4081.0935,1315.678,1370.146167,1370.731167,1365,1289.412333,1296.449167,1284.9425,1311.165833,1242.767333,1511.998167,1571.971833,1101.44,1412.092667,1352.625833,603.1968333,3243.911833,2356.212833,551.0621667,74.59683333,5600.043167,854.3801667,71.10857143,2.294285714,0.060985714,8.325714286,2.04,12.92571429,0.482857143,0.139428571,2.488771429,21.57142857,,87.1,0.46,J19447,24,2200,F1T0447QKPQ000001X,J19447,8,3,108,324,0,0,273,7696586,1022230
23-03-2021 04:00,1.637666667,1391.565667,0.152,-1.025833333,36.9305,37,30.00283333,30,2.18,362.0083333,539.5131667,706.1371667,63.17566667,67.77533333,80.4485,2.52E+18,4081.025667,1319.366167,1369.954,1371.261333,1365,1289.468833,1296.8375,1285.514,1312.358333,1242.7845,1497.581,1568.4225,1101.44,1411.507333,1307.2395,590.5553333,3246.3465,2352.497333,553.9863333,74.13233333,5598.896833,865.6975,71.10857143,2.294285714,0.060985714,8.325714286,2.04,12.92571429,0.482857143,0.139428571,2.488771429,21.57142857,,87.1,0.46,J19447,25,2100,F1T0447QKPQ000001X,J19447,8,3,108,324,0,0,273,7696586,1022230
23-03-2021 05:00,1.721166667,1391.731833,0.151833333,-0.080166667,37.00883333,37,30.01733333,30,2.178166667,367.8978333,549.0435,718.6671667,59.8705,62.1655,70.19183333,2.52E+18,4080.950667,1325.3835,1369.9495,1371.300833,1365,1287.3805,1293.7235,1285.355833,1311.492333,1242.8285,1494.793833,1568.320167,1101.44,1411.776167,1234.983167,597.5101667,3293.321667,2309.942167,564.8016667,67.01633333,5603.230333,880.6631667,71.10857143,2.294285714,0.060985714,8.325714286,2.04,12.92571429,0.482857143,0.139428571,2.488771429,21.57142857,,87.1,0.46,J19447,23,2100,F1T0447QKPQ000001X,J19447,8,3,108,324,0,0,273,7696586,1022230
23-03-2021 06:00,1.706,1391.353333,0.159666667,-0.206166667,37.00233333,37,29.9955,30,2.179,366.8013333,547.7248333,715.8598333,62.097,63.79683333,70.59616667,2.52E+18,4080.847,1328.7205,1370.1035,1371.7275,1365,1285.710667,1291.692,1284.127333,1309.987,1242.404333,1495.1005,1565.9225,1101.44,1411.421,1228.582,592.1985,3295.007,2304.1285,563.7195,66.00633333,5599.413833,877.292,71.10857143,2.294285714,0.060985714,8.325714286,2.04,12.92571429,0.482857143,0.139428571,2.488771429,21.57142857,,87.1,0.46,J19447,22,1700,F1T0447QKPQ000001X,J19447,8,3,108,324,0,0,273,7696586,1022230
23-03-2021 07:00,1.748333333,1390.716167,0.213166667,-0.05,37.02766667,37,30.03183333,30,2.1785,365.43,545.7575,712.4956667,64.08566667,66.39216667,73.63233333,2.52E+18,4080.7735,1330.918333,1369.972833,1372.02,1365,1284.666,1290.315333,1283.136,1309.373167,1242.062333,1496.595167,1566.112667,1101.44,1410.609667,1239.2695,593.8705,3299.871,2301.2045,560.7981667,68.44466667,5601.210167,874.2686667,71.10857143,2.294285714,0.060985714,8.325714286,2.04,12.92571429,0.482857143,0.139428571,2.488771429,21.57142857,,87.1,0.46,J19447,18,1400,F1T0447QKPQ000001X,J19447,8,3,108,324,0,0,273,7696586,1022230
23-03-2021 08:00,1.800333333,1391.105833,0.205833333,-0.014666667,37.00816667,37,30.00066667,30,2.178833333,367.3368333,548.7123333,715.7226667,65.0475,67.46233333,74.953,2.52E+18,4080.687333,1330.3585,1369.904,1372.0475,1365,1283.859833,1289.3425,1282.194333,1308.587833,1241.5015,1503.71,1568.930167,1101.44,1409.274833,1256.7805,597.4961667,3299.080167,2299.1925,563.2818333,69.82866667,5598.314667,875.6353333,71.10857143,2.294285714,0.060985714,8.325714286,2.04,12.92571429,0.482857143,0.139428571,2.488771429,21.57142857,,83.87,0.46,J19447,22,1900,F1T0447QKPQ000001X,J19447,8,3,108,324,0,0,273,7696586,1022230
23-03-2021 10:00,1.772666667,1391.659333,0.19,-0.0215,36.91283333,37,29.9665,30,2.178833333,366.151,546.6961667,713.0295,66.97183333,69.63066667,77.30383333,2.52E+18,4080.621833,1330.093833,1370.123833,1371.776,1365,1283.884333,1290.807333,1282.092333,1309.390833,1240.933,1500.165167,1568.148833,1101.44,1408.713333,1267.0395,592.4643333,3306.085167,2296.145333,561.5421667,72.1395,5602.2515,872.9375,71.10857143,2.294285714,0.060985714,8.325714286,2.04,12.92571429,0.482857143,0.139428571,2.488771429,21.57142857,,64.52,0.46,J19447,36,2900,F1T0447QKPQ000001X,J19447,8,3,108,324,0,0,273,7696586,1022230
23-03-2021 11:00,1.682833333,1391.867,0.1895,-0.163166667,37.00116667,37,30.0035,30,2.178333333,363.7625,543.3228333,708.3548333,68.10533333,70.95533333,78.88083333,2.52E+18,4080.525833,1331.447333,1370.066333,1371.9235,1365,1284.192,1290.682833,1282.6465,1310.078667,1240.701,1495.53,1566.922333,1101.44,1409.207,1269.226167,595.813,3309.406167,2291.26,557.5253333,73.44633333,5600.667,869.4688333,71.10857143,2.294285714,0.060985714,8.325714286,2.04,12.92571429,0.482857143,0.139428571,2.488771429,21.57142857,,76.36,0.55,J19447,39,3300,F1T0447QKPQ000001X,J19447,8,3,108,324,0,0,273,7696586,1022230
23-03-2021 12:00,1.6265,1392.1535,0.190666667,-0.021833333,36.97816667,37,30,30,2.178833333,363.3236667,542.8346667,707.4648333,67.90916667,71.11683333,79.40933333,2.52E+18,4080.497667,1332.530333,1369.971667,1371.880667,1365,1283.7065,1289.654,1282.412333,1309.787333,1240.696833,1499.144167,1566.7045,1101.44,1409.1075,1273.598667,597.9173333,3310.892667,2287.359,556.4678333,74.04733333,5598.350167,869.318,71.10857143,2.294285714,0.060985714,8.325714286,2.04,12.92571429,0.482857143,0.139428571,2.488771429,21.57142857,,81.82,0.55,J19447,31,2800,F1T0447QKPQ000001X,J19447,8,3,108,324,0,0,273,7696586,1022230
23-03-2021 13:00,1.575333333,1391.6155,0.188166667,-0.0485,37.00433333,37,30.0005,30,2.178833333,361.7226667,541.0503333,706.2191667,65.429,68.96116667,77.70016667,2.52E+18,4080.5095,1331.921,1370.029667,1370.964,1365,1283.913167,1289.734167,1282.1625,1309.544833,1240.489667,1498.140333,1566.546667,1101.44,1408.818167,1275.351333,597.3976667,3310.402333,2291.353,555.0231667,72.86833333,5601.806,868.1691667,71.10857143,2.294285714,0.060985714,8.325714286,2.04,12.92571429,0.482857143,0.139428571,2.488771429,21.57142857,,84.55,0.55,J19447,32,2900,F1T0447QKPQ000001X,J19447,8,3,108,324,0,0,273,7696586,1022230
23-03-2021 14:00,1.583166667,1391.704167,0.190333333,-0.0185,37.00066667,37,30.0145,30,2.178833333,360.6945,540.5,706.236,63.35916667,66.80266667,75.423,2.52E+18,4080.497333,1330.6485,1369.968667,1370.681667,1365,1284.547,1289.3305,1282.093167,1309.158833,1240.321167,1500.684833,1567.559167,1101.44,1408.328,1278.406,594.0486667,3307.535667,2294.961667,554.6566667,70.74933333,5602.598333,867.6865,71.10857143,2.294285714,0.060985714,8.325714286,2.04,12.92571429,0.482857143,0.139428571,2.488771429,21.57142857,,84.55,0.55,J19447,29,2500,F1T0447QKPQ000001X,J19447,8,3,108,324,0,0,273,7696586,1022230
23-03-2021 15:00,1.537,1390.936333,0.209666667,-0.014666667,36.97533333,37,30.01966667,30,2.179166667,359.0765,537.9668333,705.0775,60.44916667,64.04216667,72.93833333,2.52E+18,4080.552,1329.513333,1370.043667,1370.1205,1365,1285.336,1289.566333,1282.029167,1308.9235,1240.296333,1500.788,1567.744167,1101.44,1408.088667,1282.834333,595.548,3305.666833,2296.692167,552.4646667,68.41,5602.537333,864.6525,71.10857143,2.294285714,0.060985714,8.325714286,2.04,12.92571429,0.482857143,0.139428571,2.488771429,21.57142857,,73.55,0.55,J19447,27,2400,F1T0447QKPQ000001X,J19447,8,3,108,324,0,0,273,7696586,1022230
23-03-2021 16:00,1.5175,1390.956,0.197,-0.021333333,36.99383333,37,29.99833333,30,2.178833333,358.0778333,536.5226667,703.8665,58.71133333,61.87483333,70.68933333,2.52E+18,4080.6215,1329.058833,1370.044333,1369.954167,1365,1284.677167,1289.422,1281.66,1308.865833,1240.130667,1499.769833,1567.6375,1101.44,1407.944167,1283.792833,597.059,3303.1625,2298.675167,551.3653333,66.04783333,5601.8385,863.9516667,71.10857143,2.294285714,0.060985714,8.325714286,2.04,12.92571429,0.482857143,0.139428571,2.488771429,21.57142857,,72,0.55,J19447,28,2300,F1T0447QKPQ000001X,J19447,8,3,108,324,0,0,273,7696586,1022230
23-03-2021 18:00,1.429166667,1391.360167,0.208666667,-0.035666667,36.97433333,37,30.01166667,30,2.179666667,357.078,535.7995,703.2443333,57.71733333,60.8345,69.75016667,2.52E+18,4080.7265,1328.589,1369.876167,1369.602833,1365,1283.411167,1289.761167,1281.214667,1309.176,1240.193,1501.129833,1569.071167,1101.44,1408.0695,1291.2055,602.1521667,3301.686333,2298.473,550.519,64.59166667,5600.297667,863.5785,71.10857143,2.294285714,0.060985714,8.325714286,2.04,12.92571429,0.482857143,0.139428571,2.488771429,21.57142857,,81.82,0.55,J19447,28,2400,F1T0447QKPQ000001X,J19447,8,3,108,324,0,0,273,7696586,1022230
23-03-2021 19:00,1.380166667,1391.786333,0.202666667,0.0195,36.9945,37,29.99966667,30,2.179333333,355.9551667,533.8573333,701.037,57.80983333,60.70316667,69.56166667,2.52E+18,4080.838167,1328.769167,1370.048667,1370.534333,1365,1283.470833,1289.192333,1280.843,1308.9465,1240.1275,1501.015167,1568.551,1101.44,1408.303167,1294.144333,602.6801667,3303.755667,2295.518167,548.635,64.161,5599.1325,862.216,71.10857143,2.294285714,0.060985714,8.325714286,2.04,12.92571429,0.482857143,0.139428571,2.488771429,21.57142857,,81.82,0.55,J19447,28,2400,F1T0447QKPQ000001X,J19447,8,3,108,324,0,0,273,7696586,1022230
23-03-2021 20:00,1.310666667,1392.031833,0.203333333,-0.000833333,37.00016667,37,29.997,30,2.178833333,356.3163333,534.1833333,700.8435,59.0595,61.85183333,70.74033333,2.52E+18,4080.941833,1328.917667,1370.202667,1369.469,1365,1282.857167,1289.270333,1280.652167,1308.753833,1239.869333,1500.189667,1568.1815,1101.44,1408.421667,1295.281167,602.4073333,3306.692667,2294.661667,548.4558333,65.0225,5601.265,862.5905,71.10857143,2.294285714,0.060985714,8.325714286,2.04,12.92571429,0.482857143,0.139428571,2.488771429,21.57142857,,84.55,0.55,J19447,28,1700,F1T0447QKPQ000001X,J19447,8,3,108,324,0,0,273,7696586,1022230
23-03-2021 21:00,1.263333333,1391.362833,0.195166667,-0.028833333,36.94516667,37,29.99733333,30,2.179666667,356.196,534.8083333,702.0803333,57.24133333,60.64416667,70.181,2.52E+18,4080.984,1329.715,1369.756833,1369.593333,1365,1282.569,1289.192,1280.3335,1308.563,1239.988833,1501.9735,1569.1945,1101.44,1408.542167,1296.438833,601.021,3304.114833,2295.979167,549.1155,64.94116667,5599.908167,864.1048333,71.10857143,2.294285714,0.060985714,8.325714286,2.04,12.92571429,0.482857143,0.139428571,2.488771429,21.57142857,,84.55,0.55,J19447,26,2000,F1T0447QKPQ000001X,J19447,8,3,108,324,0,0,273,7696586,1022230
23-03-2021 22:00,1.1845,1391.481333,0.200833333,-0.0135,36.9835,37,30.00016667,30,2.18,352.8505,531.04,697.478,55.175,58.39583333,67.4315,2.52E+18,4080.9405,1328.161167,1370.170333,1370.329833,1365,1282.366667,1288.299833,1280.3215,1308.398,1240.035833,1496.668167,1568.116167,1101.44,1408.552833,1289.5075,599.8511667,3303.436833,2295.884,545.9163333,62.67816667,5599.397833,860.9035,71.10857143,2.294285714,0.060985714,8.325714286,2.04,12.92571429,0.482857143,0.139428571,2.488771429,21.57142857,,84.55,0.55,J19447,27,2400,F1T0447QKPQ000001X,J19447,8,3,108,324,0,0,273,7696586,1022230
23-03-2021 23:00,1.130166667,1391.743167,0.205666667,-0.044166667,36.98483333,37,30.015,30,2.179,351.4361667,529.416,695.611,53.6915,56.8875,65.68183333,2.52E+18,4081.059833,1327.816167,1369.969333,1370.756,1365,1282.8075,1286.410667,1280.826,1307.401333,1240.057833,1498.670833,1568.2195,1101.44,1408.351167,1288.751833,607.8311667,3302.406667,2296.676333,543.6491667,60.9245,5599.179667,860.0403333,71.10857143,2.294285714,0.060985714,8.325714286,2.04,12.92571429,0.482857143,0.139428571,2.488771429,21.57142857,,84.55,0.55,J19447,23,1800,F1T0447QKPQ000001X,J19447,8,3,108,324,0,0,273,7696586,1022230
24-03-2021 00:00,1.128333333,1391.8615,0.204333333,-0.004166667,37.01016667,37,30.01666667,30,2.179833333,352.3071667,530.338,696.5003333,53.33116667,56.32083333,64.87033333,2.52E+18,4081.094667,1327.518333,1369.997667,1370.490333,1365,1282.8175,1285.625833,1280.855167,1306.797,1239.761,1502.052333,1568.8705,1101.44,1408.055833,1290.934833,611.1455,3301.033667,2301.108,544.072,59.98916667,5602.409333,861.5806667,70.91833333,2.358333333,0.070333333,8.523333333,2.155,12.78333333,0.623333333,0.1055,2.485783333,22,,81.82,0.55,J19447,27,2300,F1T0447QKPQ000001X,J19447,8,3,108,324,0,0,273,7696586,1022230
24-03-2021 02:00,1.121333333,1391.011,0.195666667,-0.017833333,36.94816667,37,30.02566667,30,2.180333333,356.0203333,534.3916667,703.5955,53.16433333,55.97316667,64.41166667,2.52E+18,4081.195667,1329.028833,1370.051167,1371.144833,1365,1284.8695,1288.642167,1280.980833,1307.830667,1238.8385,1507.571,1570.128833,1101.44,1403.828,1302.122333,610.6251667,3295.408333,2303.242833,549.5063333,58.9715,5598.745667,864.6626667,70.91833333,2.358333333,0.070333333,8.523333333,2.155,12.78333333,0.623333333,0.1055,2.485783333,22,,81.82,0.55,J19447,35,2000,F1T0447QKPQ000001X,J19447,8,3,108,324,0,0,273,7696586,1022230
24-03-2021 03:00,1.093833333,1391.701167,0.160333333,-0.005333333,36.97633333,37,29.9775,30,2.1805,356.6361667,534.9118333,704.124,55.31183333,58.10433333,66.579,2.52E+18,4081.170667,1327.7375,1369.754667,1370.553,1365,1285.692667,1290.502667,1282.121833,1308.695167,1239.0915,1503.9855,1570.004,1101.44,1405.0205,1300.6755,602.8801667,3297.103,2303.889333,550.4531667,60.7565,5600.965,865.2323333,70.91833333,2.358333333,0.070333333,8.523333333,2.155,12.78333333,0.623333333,0.1055,2.485783333,22,,84.55,0.55,J19447,35,2200,F1T0447QKPQ000001X,J19447,8,3,108,324,0,0,273,7696586,1022230
24-03-2021 04:00,1.005333333,1392.139167,0.155166667,-0.030166667,36.70133333,37,30.02266667,30,2.180333333,359.3588333,535.8235,704.0018333,59.32083333,61.4935,69.341,2.52E+18,4081.0985,1325.567333,1370.160333,1369.693833,1365,1286.244833,1291.283,1283.118833,1309.6025,1239.095,1501.218,1568.385333,1101.44,1405.743167,1295.4395,599.7128333,3302.153333,2297.316833,551.1948333,63.327,5599.5025,865.1278333,70.91833333,2.358333333,0.070333333,8.523333333,2.155,12.78333333,0.623333333,0.1055,2.485783333,22,,84.55,0.55,J19447,35,2100,F1T0447QKPQ000001X,J19447,8,3,108,324,0,0,273,7696586,1022230
24-03-2021 05:00,0.933166667,1393.1755,0.1455,-0.011833333,36.63583333,37,30.01483333,30,2.179833333,360.3026667,536.4075,703.2766667,61.70233333,64.60233333,73.07483333,2.52E+18,4080.967833,1325.957167,1369.867,1369.4985,1365,1286.806667,1291.782167,1283.8665,1310.4615,1239.118667,1501.202333,1569.0425,1101.44,1406.1605,1294.048833,602.7498333,3305.535,2293.092,551.2975,67.05466667,5598.414833,864.5386667,70.91833333,2.358333333,0.070333333,8.523333333,2.155,12.78333333,0.623333333,0.1055,2.485783333,22,,84.55,0.55,J19447,24,1500,F1T0447QKPQ000001X,J19447,8,3,108,324,0,0,273,7696586,1022230
24-03-2021 06:00,0.898333333,1393.515333,0.148666667,-0.010166667,36.97983333,37,29.985,30,2.178833333,360.8571667,537.885,703.6176667,62.76883333,65.59233333,74.1375,2.52E+18,4080.838833,1324.794,1370.008,1370.101667,1365,1286.728167,1291.848667,1284.381833,1310.2605,1239.238833,1504.882,1570.307667,1101.44,1406.285667,1294.092,599.9855,3307.5865,2291.554,551.7303333,68.454,5599.078833,866.1416667,70.91833333,2.358333333,0.070333333,8.523333333,2.155,12.78333333,0.623333333,0.1055,2.485783333,22,,84.55,0.55,J19447,30,2100,F1T0447QKPQ000001X,J19447,8,3,108,324,0,0,273,7696586,1022230
24-03-2021 07:00,0.873,1393.9055,0.192666667,-0.028833333,37.02433333,37,30.00883333,30,2.179833333,361.0838333,538.349,703.4185,64.84866667,67.56,76.12233333,2.52E+18,4080.7765,1326.792333,1369.928667,1370.119833,1365,1286.696333,1292.749333,1284.220333,1309.735833,1239.452333,1501.69,1569.464,1101.44,1406.8675,1291.844833,595.2463333,3310.297167,2290.037667,552.1185,70.1805,5600.3205,865.7965,70.91833333,2.358333333,0.070333333,8.523333333,2.155,12.78333333,0.623333333,0.1055,2.485783333,22,,84.55,0.54,J19447,38,2300,F1T0447QKPQ000001X,J19447,8,3,108,324,0,0,273,7696586,1022230
24-03-2021 08:00,0.864833333,1392.296667,0.195833333,-0.094,36.959,37,30.01133333,30,2.179166667,360.4746667,537.8446667,702.109,65.98716667,68.86883333,77.6235,2.52E+18,4080.691,1327.524333,1369.981167,1370.007667,1365,1286.244667,1292.649167,1284.123333,1309.4215,1239.5835,1500.7995,1569.166333,1101.44,1407.185833,1290.363,596.0165,3312.943667,2288.151333,551.1753333,71.72233333,5601.150667,865.1536667,70.91833333,2.358333333,0.070333333,8.523333333,2.155,12.78333333,0.623333333,0.1055,2.485783333,22,,81.82,0.54,J19447,29,2000,F1T0447QKPQ000001X,J19447,8,3,108,324,0,0,273,7696586,1022230
24-03-2021 10:00,0.844166667,1392.9145,0.19,0.250833333,37.0265,37,30.00616667,30,2.179166667,362.1053333,538.8775,703.1968333,68.99883333,71.98333333,81.0265,2.52E+18,4080.547667,1329.345167,1370.006,1368.034333,1365,1286.7035,1291.7355,1284.311667,1309.672333,1239.650833,1505.1035,1569.964333,1101.44,1407.348333,1295.486667,599.5883333,3314.183833,2284.942333,553.2188333,74.83716667,5599.123667,867.062,70.91833333,2.358333333,0.070333333,8.523333333,2.155,12.78333333,0.623333333,0.1055,2.485783333,22,,84.55,0.54,J19447,27,2500,F1T0447QKPQ000001X,J19447,8,3,108,324,0,0,273,7696586,1022230
24-03-2021 11:00,0.846333333,1393.8695,0.1945,0.0055,36.95183333,37,30.01516667,30,2.179166667,362.0891667,538.1931667,702.4486667,70.408,73.45133333,82.568,2.52E+18,4080.5175,1329.750167,1369.972333,1367.534667,1365,1287.026333,1292.074,1284.758,1310.302667,1239.745167,1501.864,1568.934667,1101.44,1407.3065,1295.9655,595.1521667,3316.430167,2283.831,552.8396667,76.27183333,5600.158833,865.9955,70.91833333,2.358333333,0.070333333,8.523333333,2.155,12.78333333,0.623333333,0.1055,2.485783333,22,,83.04,0.55,J19447,30,2600,F1T0447QKPQ000001X,J19447,8,3,108,324,0,0,273,7696586,1022230
24-03-2021 12:00,0.858666667,1395.707,0.171333333,-0.02,37.039,37,30.00283333,30,2.179666667,361.5645,537.2305,701.3591667,70.60766667,73.90466667,83.42916667,2.52E+18,4080.425667,1330.2245,1370.012833,1367.475667,1365,1287.307167,1291.903833,1285.0625,1310.822,1239.842667,1501.4135,1569.177,1101.44,1407.278667,1298.054667,596.8008333,3317.631667,2283.881833,551.8923333,77.14466667,5601.5835,865.4231667,70.91833333,2.358333333,0.070333333,8.523333333,2.155,12.78333333,0.623333333,0.1055,2.485783333,22,,85.71,0.55,J19447,27,2500,F1T0447QKPQ000001X,J19447,8,3,108,324,0,0,273,7696586,1022230
24-03-2021 13:00,0.865333333,1394.814667,0.187666667,0.021666667,36.9935,37,29.99333333,30,2.1795,360.3016667,535.981,700.9655,68.74866667,72.46433333,82.52916667,2.52E+18,4080.465333,1330.554,1370.037333,1367.709667,1365,1286.9265,1291.765333,1284.792667,1311.160333,1239.916667,1500.156833,1569.0575,1101.44,1407.314,1297.571,596.162,3317.745,2282.926167,551.2248333,76.65633333,5600.478333,865.3253333,70.91833333,2.358333333,0.070333333,8.523333333,2.155,12.78333333,0.623333333,0.1055,2.485783333,22,,85.71,0.55,J19447,30,2600,F1T0447QKPQ000001X,J19447,8,3,108,324,0,0,273,7696586,1022230
24-03-2021 14:00,0.882,1392.899333,0.186666667,-0.042166667,37.0235,37,30.01583333,30,2.1795,359.3013333,535.6451667,701.4081667,65.27633333,69.19866667,79.50333333,2.52E+18,4080.398833,1330.3705,1370.0595,1367.182,1365,1286.660667,1291.705333,1284.368667,1311.132167,1240.010833,1505.425167,1570.6085,1101.44,1407.122833,1301.108333,597.5976667,3313.5905,2287.396833,551.37,74.083,5600.9445,866.5715,70.91833333,2.358333333,0.070333333,8.523333333,2.155,12.78333333,0.623333333,0.1055,2.485783333,22,,85.71,0.55,J19447,25,2400,F1T0447QKPQ000001X,J19447,8,3,108,324,0,0,273,7696586,1022230
24-03-2021 15:00,0.894333333,1393.143333,0.199,-0.025833333,36.9675,37,30.0025,30,2.18,357.491,533.9713333,700.2735,62.38566667,66.02333333,76.21683333,2.52E+18,4080.4105,1330.0515,1369.990833,1368.048333,1365,1286.877,1292.141667,1284.467333,1310.800667,1240.109167,1503.029,1570.868833,1101.44,1407.009333,1300.277167,595.1793333,3309.386,2290.811667,550.01,70.81566667,5600.278667,866.1011667,70.91833333,2.358333333,0.070333333,8.523333333,2.155,12.78333333,0.623333333,0.1055,2.485783333,22,,85.71,0.55,J19447,28,2500,F1T0447QKPQ000001X,J19447,8,3,108,324,0,0,273,7696586,1022230
24-03-2021 16:00,0.8945,1393.105167,0.1995,-0.038833333,36.97733333,37,29.99733333,30,2.18,357.0796667,533.3833333,700.2823333,60.96716667,64.38483333,74.337,2.52E+18,4080.519,1329.1205,1370.055333,1368.796833,1365,1287.4715,1291.9145,1284.589833,1311.041167,1240.375,1506.384333,1571.827833,1101.44,1407.025333,1300.9455,591.944,3306.81,2290.8,549.7258333,68.70716667,5597.895667,866.1778333,70.91833333,2.358333333,0.070333333,8.523333333,2.155,12.78333333,0.623333333,0.1055,2.485783333,22,,80.36,0.55,J19447,27,2500,F1T0447QKPQ000001X,J19447,8,3,108,324,0,0,273,7696586,1022230
24-03-2021 18:00,0.902,1393.743667,0.201,-0.041,37.0315,37,30.00566667,30,2.18,354.2661667,529.4868333,696.454,59.05766667,62.57183333,72.3725,2.52E+18,4080.668667,1326.111333,1370.101833,1369.079667,1365,1288.196167,1292.260833,1284.5845,1311.6545,1240.9215,1500.8765,1569.7825,1101.44,1407.418167,1299.309,589.754,3308.058667,2291.7145,546.2971667,66.71716667,5599.775667,863.6338333,70.91833333,2.358333333,0.070333333,8.523333333,2.155,12.78333333,0.623333333,0.1055,2.485783333,22,,83.04,0.55,J19447,36,2800,F1T0447QKPQ000001X,J19447,8,3,108,324,0,0,273,7696586,1022230
24-03-2021 19:00,0.896,1393.921833,0.189333333,0.0055,37.01366667,37,30.005,30,2.180166667,353.1793333,528.1595,695.2228333,58.0535,61.3865,71.228,2.52E+18,4080.649333,1327.203667,1370.031667,1369.3105,1365,1288.235333,1291.451667,1284.801,1311.343,1241.012833,1500.403167,1569.949833,1101.44,1407.451,1298.012833,590.0103333,3307.559167,2291.057667,544.685,65.58883333,5598.733833,862.6421667,70.91833333,2.358333333,0.070333333,8.523333333,2.155,12.78333333,0.623333333,0.1055,2.485783333,22,,83.04,0.55,J19447,28,2100,F1T0447QKPQ000001X,J19447,8,3,108,324,0,0,273,7696586,1022230
24-03-2021 20:00,0.900677966,1393.708814,0.196271186,-0.026610169,37.01525424,37,30.0059322,30,2.18,353.4545763,528.5138983,696.1489831,57.45813559,60.69508475,70.47627119,2.52E+18,4080.758814,1327.243559,1369.984746,1369.198983,1365,1287.623898,1290.62661,1284.814746,1311.156102,1240.905763,1500.664915,1569.004407,1101.44,1406.803051,1299.330169,598.3559322,3307.268305,2290.326441,545.0955932,64.66050847,5597.717627,862.9676271,70.91833333,2.358333333,0.070333333,8.523333333,2.155,12.78333333,0.623333333,0.1055,2.485783333,22,,85.71,0.55,J19447,32,2500,F1T0447QKPQ000001X,J19447,8,3,108,324,0,0,273,7696586,1022230
24-03-2021 21:00,0.918,1393.588167,0.196833333,-0.0245,36.99983333,37,29.98683333,30,2.1795,355.2696667,530.3126667,698.5503333,57.06033333,60.34216667,70.16066667,2.52E+18,4080.861,1326.437833,1369.987,1368.328333,1365,1287.859333,1289.432333,1285.012,1311.098833,1240.824167,1504.642,1570.736667,1101.44,1406.567667,1303.972833,609.1126667,3304.768167,2296.442833,545.9751667,64.2625,5601.163167,864.8678333,70.91833333,2.358333333,0.070333333,8.523333333,2.155,12.78333333,0.623333333,0.1055,2.485783333,22,,85.71,0.55,J19447,28,2500,F1T0447QKPQ000001X,J19447,8,3,108,324,0,0,273,7696586,1022230
24-03-2021 22:00,0.925166667,1393.475667,0.221166667,-0.065666667,37.016,37,30,30,2.179666667,357.0658333,533.5256667,702.7065,56.59766667,59.8725,69.80216667,2.52E+18,4080.9195,1326.804667,1369.909167,1368.800833,1365,1288.810167,1289.416,1285.312667,1310.5205,1240.534667,1507.622,1572.822667,1101.44,1406.541333,1303.917333,606.582,3301.058833,2298.072167,549.8166667,63.89733333,5599.373167,866.8125,70.91833333,2.358333333,0.070333333,8.523333333,2.155,12.78333333,0.623333333,0.1055,2.485783333,22,,85.71,0.55,J19447,30,2500,F1T0447QKPQ000001X,J19447,8,3,108,324,0,0,273,7696586,1022230
24-03-2021 23:00,0.924333333,1393.674167,0.219166667,-0.031,37.03516667,37,29.985,30,2.179833333,355.7333333,531.1733333,700.235,56.92733333,59.88833333,69.4315,2.52E+18,4080.8055,1327.9175,1370.238667,1369.017667,1365,1288.864833,1290.052167,1286.240667,1310.531,1240.4145,1504.663667,1572.502833,1101.44,1407.218167,1303.261667,601.787,3303.180667,2296.244,547.8141667,63.42166667,5599.378,864.4686667,70.91833333,2.358333333,0.070333333,8.523333333,2.155,12.78333333,0.623333333,0.1055,2.485783333,22,,85.71,0.55,J19447,26,2400,F1T0447QKPQ000001X,J19447,8,3,108,324,0,0,273,7696586,1022230
25-03-2021 00:00,0.941166667,1393.885,0.201333333,0.137333333,37.00916667,37,29.99616667,30,2.18,353.1171667,527.3181667,696.1478333,56.19833333,59.7445,69.754,2.52E+18,4080.637333,1328.612333,1369.953833,1368.172333,1365,1288.7645,1289.951333,1286.470667,1310.590333,1240.4605,1500.854333,1571.77,1101.44,1408.0315,1302.609667,601.9518333,3305.089333,2293.918333,544.56,63.74816667,5599.0645,863.3591667,71.11857143,2.3,0.060142857,8.31,2.048571429,12.94714286,0.485714286,0.138285714,2.4888,23.14285714,,80.36,0.55,J19447,26,1800,F1T0447QKPQ000001X,J19447,8,3,108,324,0,0,273,7696586,1022230
25-03-2021 02:00,0.932666667,1394.452,0.2035,0.550166667,37.01133333,37,30.00366667,30,2.180666667,353.6338333,527.8563333,696.537,55.61133333,58.58283333,68.2015,2.52E+18,4080.508,1326.38,1369.942833,1369.011667,1365,1290.3455,1287.600167,1285.925833,1309.982667,1240.622167,1501.7145,1570.279,1101.44,1407.910167,1299.7,597.5486667,3302.686333,2296.203667,544.823,62.1865,5599.048333,865.2215,71.11857143,2.3,0.060142857,8.31,2.048571429,12.94714286,0.485714286,0.138285714,2.4888,23.14285714,,83.04,0.55,J19447,31,2700,F1T0447QKPQ000001X,J19447,8,3,108,324,0,0,273,7696586,1022230
25-03-2021 03:00,0.932333333,1391.607667,0.154,-0.006,37.0035,37,29.981,30,2.18,353.4095,527.169,694.8758333,57.341,60.0725,69.423,2.52E+18,4080.7285,1326.1965,1369.997667,1369.3955,1365,1292.201167,1287.762,1286.273333,1309.9025,1240.6815,1498.420333,1569.018333,1101.44,1407.783333,1297.536667,594.4956667,3306.329667,2291.189333,543.9993333,63.03066667,5597.329167,864.2843333,71.11857143,2.3,0.060142857,8.31,2.048571429,12.94714286,0.485714286,0.138285714,2.4888,23.14285714,,83.04,0.55,J19447,21,1600,F1T0447QKPQ000001X,J19447,8,3,108,324,0,0,273,7696586,1022230
25-03-2021 04:00,0.922833333,1393.288333,0.147833333,-0.0115,36.90566667,37,30.00333333,30,2.1795,355.397,528.5408333,695.5851667,59.66683333,62.49916667,71.76366667,2.52E+18,4080.798167,1325.860667,1369.9505,1369.3045,1365,1293.164333,1286.961333,1286.537,1309.308167,1240.613333,1497.858833,1569.771667,1101.44,1407.781,1296.445167,600.54,3309.101167,2291.394833,544.3993333,65.30066667,5600.215333,863.9073333,71.11857143,2.3,0.060142857,8.31,2.048571429,12.94714286,0.485714286,0.138285714,2.4888,23.14285714,,85.71,0.55,J19447,20,1700,F1T0447QKPQ000001X,J19447,8,3,108,324,0,0,273,7696586,1022230
25-03-2021 05:00,0.884,1393.9505,0.1655,-0.010333333,37.005,37,30.0045,30,2.1785,357.1371667,530.6338333,697.018,62.37566667,65.153,74.28633333,2.52E+18,4080.700167,1325.157667,1370.049333,1368.969667,1365,1294.273833,1286.173833,1286.428333,1308.559167,1240.591333,1499.156667,1570.259,1101.44,1407.571667,1296.993667,600.1801667,3310.587167,2287.696,546.0715,67.81316667,5598.371667,866.1131667,71.11857143,2.3,0.060142857,8.31,2.048571429,12.94714286,0.485714286,0.138285714,2.4888,23.14285714,,85.71,0.55,J19447,21,1700,F1T0447QKPQ000001X,J19447,8,3,108,324,0,0,273,7696586,1022230
25-03-2021 06:00,0.843,1392.0465,0.148333333,-0.001333333,37.01383333,37,30.013,30,2.178666667,359.0925,532.4681667,698.0171667,64.0175,66.98116667,76.37383333,2.52E+18,4080.593833,1325.2225,1369.969833,1369.364667,1365,1295.068333,1285.699667,1286.421833,1307.5795,1240.3475,1499.362167,1571.2275,1101.44,1407.323167,1294.057667,599.72,3312.474,2287.164,547.7215,70.0815,5599.663167,866.487,71.11857143,2.3,0.060142857,8.31,2.048571429,12.94714286,0.485714286,0.138285714,2.4888,23.14285714,,85.71,0.55,J19447,22,1600,F1T0447QKPQ000001X,J19447,8,3,108,324,0,0,273,7696586,1022230
25-03-2021 07:00,0.819833333,1391.338667,0.2175,-0.06,37.03683333,37,29.97116667,30,2.179,360.7828333,534.1615,699.1126667,64.99866667,67.94233333,77.31216667,2.52E+18,4080.548167,1325.825667,1369.982167,1370.718167,1365,1295.165667,1285.5465,1286.1755,1307.014,1240.315667,1500.4645,1571.151667,1101.44,1407.2075,1292.476,601.0038333,3312.8945,2288.1385,548.8881667,71.12666667,5600.942167,867.717,71.11857143,2.3,0.060142857,8.31,2.048571429,12.94714286,0.485714286,0.138285714,2.4888,23.14285714,,85.71,0.55,J19447,25,1800,F1T0447QKPQ000001X,J19447,8,3,108,324,0,0,273,7696586,1022230
25-03-2021 08:00,0.8155,1391.578333,0.197166667,-0.027833333,36.99033333,37,30,30,2.178833333,361.449,536.3683333,702.0678333,66.14833333,69.0815,78.469,2.52E+18,4080.546333,1326.885667,1370.0185,1371.295167,1365,1295.347333,1286.262667,1285.981333,1307.061167,1240.333333,1502.221333,1572.129,1101.44,1407.286833,1293.871667,601.5315,3312.145333,2286.055833,551.18,72.08683333,5598.1555,869.0048333,71.11857143,2.3,0.060142857,8.31,2.048571429,12.94714286,0.485714286,0.138285714,2.4888,23.14285714,,83.04,0.55,J19447,25,1900,F1T0447QKPQ000001X,J19447,8,3,108,324,0,0,273,7696586,1022230
25-03-2021 10:00,0.762833333,1391.434,0.180333333,-0.025166667,37.00683333,37,29.99933333,30,2.178833333,364.9743333,536.4901667,704.1521667,65.627,68.54816667,77.7295,2.52E+18,4080.3985,1326.2845,1369.987167,1370.839,1365,1295.946167,1287.312833,1286.203333,1307.383833,1240.554,1501.227333,1571.676333,1101.44,1407.552333,1282.2975,595.089,3309.918333,2290.042833,552.5138333,72.16483333,5600.186833,868.2453333,71.11857143,2.3,0.060142857,8.31,2.048571429,12.94714286,0.485714286,0.138285714,2.4888,23.14285714,,83.04,0.55,J19447,30,2700,F1T0447QKPQ000001X,J19447,8,3,108,324,0,0,273,7696586,1022230
25-03-2021 11:00,0.7605,1392.573833,0.187166667,-0.0475,37.02266667,37,29.99566667,30,2.179166667,364.0676667,535.837,703.5405,65.038,68.01666667,76.99166667,2.52E+18,4080.365,1326.333667,1370.025333,1370.756,1365,1296.372333,1287.790167,1286.534833,1307.725167,1240.672667,1500.889333,1571.937333,1101.44,1407.784333,1279.4065,595.0616667,3310.171333,2291.097,551.5561667,71.4895,5601.314,866.6556667,71.11857143,2.3,0.060142857,8.31,2.048571429,12.94714286,0.485714286,0.138285714,2.4888,23.14285714,,85.71,0.55,J19447,29,2700,F1T0447QKPQ000001X,J19447,8,3,108,324,0,0,273,7696586,1022230
25-03-2021 12:00,0.760833333,1392.749667,0.188166667,-0.0505,37.06066667,37,30.00516667,30,2.179166667,364.6655,534.3481667,702.8015,63.83233333,66.87483333,75.99966667,2.52E+18,4080.359833,1325.866167,1369.968833,1369.067667,1365,1296.798,1287.703833,1286.863667,1307.648667,1240.9455,1502.376167,1572.068667,1101.44,1407.787667,1281.1515,594.8881667,3308.816167,2289.9355,550.3268333,70.52683333,5598.688833,866.1058333,71.11857143,2.3,0.060142857,8.31,2.048571429,12.94714286,0.485714286,0.138285714,2.4888,23.14285714,,85.71,0.55,J19447,28,2500,F1T0447QKPQ000001X,J19447,8,3,108,324,0,0,273,7696586,1022230
25-03-2021 13:00,0.782,1393.408667,0.173666667,-0.0375,37.0355,37,30.00266667,30,2.179833333,364.9213333,533.6583333,702.951,62.589,65.70083333,75.01033333,2.52E+18,4080.343167,1327.6555,1370.091167,1367.618833,1365,1297.353667,1287.6965,1286.8565,1307.391167,1240.9735,1496.529667,1570.429167,1101.44,1408.029333,1283.048667,588.808,3308.118,2292.499,550.1828333,69.5185,5600.6655,865.9458333,71.11857143,2.3,0.060142857,8.31,2.048571429,12.94714286,0.485714286,0.138285714,2.4888,23.14285714,,85.71,0.55,J19447,28,2300,F1T0447QKPQ000001X,J19447,8,3,108,324,0,0,273,7696586,1022230
25-03-2021 14:00,0.819,1394.202167,0.191833333,-0.020333333,37.00716667,37,30.00016667,30,2.179333333,362.2015,531.4436667,701.0106667,61.20233333,64.37683333,73.95633333,2.52E+18,4080.371333,1327.258667,1370.054833,1366.999,1365,1297.096833,1287.794167,1286.699167,1307.151167,1240.902333,1499.42,1568.708333,1101.44,1407.773,1287.742333,594.3596667,3307.977667,2292.263833,547.787,68.33183333,5600.2465,865.077,71.11857143,2.3,0.060142857,8.31,2.048571429,12.94714286,0.485714286,0.138285714,2.4888,23.14285714,,85.71,0.55,J19447,28,2700,F1T0447QKPQ000001X,J19447,8,3,108,324,0,0,273,7696586,1022230
