Repository: RitwikKhandelwal/Piramal-Kosamba

File: 2. Efficiency/45tpd/1. Flat Files/Flint_B5.csv (part 23 of 43)
e,B5 HP Set Value,B5 LP Process value,B5 LP Set Value,Header Gas Pressure Process value,Recuprator Left Bottom temp Process value,Recuprator Left Middle temp Process value,Recuprator Left top temp Process value,Recuprator Right Bottom temp Process value,Recuprator Right Middle temp Process value,Recuprator Right top temp Process value,Row Key,Total cold air flow  Process value,B5 Front Bottom temp Process value,B5 front Top temp Process value,B5 Rear Top temp Process value,B5 Rear Top temp Set Value,Melter Bottom 1 temp Process value,Melter Bottom 2 temp Process value,Melter Bottom 3 temp Process value,Melter Bottom 4 temp Process value,Melter Bottom 5 temp Process value,Melter Crown 1 temp Process value,Melter Crown 2 temp Process value,Riser temp( not available) Process value,Thraot Sleeper Process value,west gas channel right side Process value,Total gas flow Process value,Total hot air left Process value,Total hot air right Process value,Total hot air left temp Process value,Total hot air right temp Process value,Total hot air Process value,Thermocouple stack ( Chimney) left Process value,chem_comp_SiO2,chem_comp_Al2O3,chem_comp_Fe2O3,chem_comp_CaO,chem_comp_MgO,chem_comp_Na2O,chem_comp_K2O,chem_comp_SO3,physical_test_density_gm_cc,physical_test_seed_count_result,,DPR Eff,ActDrw(Ton),JobNumber,DefectCountSum,SampleSizeSum,FGCode,Number,NumberOfSection,NumberOfGob,GobCutPerMinute,ISMachineActualSpeed,GobWeightLow,GobWeightHigh,GlassDraw,PackedQunatity,ProductionOrderNumber
25-03-2021 15:00,0.8355,1394.899,0.200166667,-0.020666667,37.0125,37,29.997,30,2.179166667,362.5548333,532.0261667,703.8783333,59.9845,63.11833333,72.7885,2.52E+18,4080.404667,1326.750833,1370.077667,1366.936,1365,1297.454167,1288.504667,1286.8675,1307.296667,1240.649,1502.887667,1570.459,1101.44,1406.685333,1291.2795,599.177,3304.690667,2297.832167,549.0016667,67.1185,5602.350333,865.4936667,71.11857143,2.3,0.060142857,8.31,2.048571429,12.94714286,0.485714286,0.138285714,2.4888,23.14285714,,85.71,0.55,J19447,31,2900,F1T0447QKPQ000001X,J19447,8,3,108,324,0,0,273,7696586,1022230
25-03-2021 16:00,0.845666667,1394.689167,0.2005,-0.044333333,37.02633333,37,29.989,30,2.1795,362.6583333,532.005,705.4921667,58.92133333,62.06383333,71.76833333,2.52E+18,4080.345667,1326.808833,1369.915333,1366.7495,1365,1298.365,1288.912,1287.274333,1307.504,1240.421,1500.507333,1570.361333,1101.44,1406.552667,1290.67,595.5428333,3302.220333,2299.254,549.4921667,66.04533333,5601.671667,865.027,71.11857143,2.3,0.060142857,8.31,2.048571429,12.94714286,0.485714286,0.138285714,2.4888,23.14285714,,83.04,0.55,J19447,26,2300,F1T0447QKPQ000001X,J19447,8,3,108,324,0,0,273,7696586,1022230
25-03-2021 18:00,0.8435,1393.167,0.200833333,-0.158333333,36.98766667,37,29.99683333,30,2.179833333,359.2215,528.9611667,700.8936667,56.939,60.07666667,69.67833333,2.52E+18,4080.471333,1326.419,1370.040333,1366.867833,1365,1298.849667,1288.769833,1287.616667,1307.1815,1240.526,1499.098,1570.672,1101.44,1406.827833,1288.856167,595.265,3303.416833,2295.275833,546.1568333,63.98166667,5598.835667,864.041,71.11857143,2.3,0.060142857,8.31,2.048571429,12.94714286,0.485714286,0.138285714,2.4888,23.14285714,,83.04,0.55,J19447,30,2500,F1T0447QKPQ000001X,J19447,8,3,108,324,0,0,273,7696586,1022230
25-03-2021 19:00,0.8475,1393.296,0.207333333,-0.018666667,36.97583333,37,30.00316667,30,2.179666667,359.7145,529.8761667,702.2531667,56.40533333,59.393,68.8635,2.52E+18,4080.556333,1326.715833,1370.018833,1367.431167,1365,1298.587667,1288.583833,1287.652667,1306.979,1240.306833,1503.420667,1572.090167,1101.44,1406.7465,1292.310167,602.3726667,3301.289833,2298.635167,546.9151667,63.12833333,5600.042,864.7391667,71.11857143,2.3,0.060142857,8.31,2.048571429,12.94714286,0.485714286,0.138285714,2.4888,23.14285714,,85.71,0.55,J19447,25,2500,F1T0447QKPQ000001X,J19447,8,3,108,324,0,0,273,7696586,1022230
25-03-2021 20:00,0.860333333,1393.6955,0.191666667,-0.011166667,36.99433333,37,30.00166667,30,2.179666667,357.959,527.0815,700.6313333,55.43516667,58.58833333,68.0835,2.52E+18,4080.6555,1327.3295,1370.0765,1366.899333,1365,1298.393167,1289.011,1287.265333,1306.684167,1240.047167,1500.556,1570.412833,1101.44,1406.676667,1291.437833,602.0646667,3302.255,2298.538667,545.2705,62.4485,5600.881833,862.721,71.11857143,2.3,0.060142857,8.31,2.048571429,12.94714286,0.485714286,0.138285714,2.4888,23.14285714,,85.71,0.55,J19447,25,2100,F1T0447QKPQ000001X,J19447,8,3,108,324,0,0,273,7696586,1022230
25-03-2021 21:00,0.868166667,1393.437167,0.209833333,-0.027833333,36.9875,37,30.00083333,30,2.1795,358.129,526.0301667,699.8648333,54.68816667,57.78633333,67.317,2.52E+18,4080.683167,1327.341833,1369.946333,1366.846333,1365,1298.697333,1289.213833,1287.293833,1307.097333,1240.023167,1500.320333,1570.378333,1101.44,1406.661667,1292.756833,602.2163333,3300.579167,2298.902,544.2406667,61.595,5599.439,862.8103333,71.11857143,2.3,0.060142857,8.31,2.048571429,12.94714286,0.485714286,0.138285714,2.4888,23.14285714,,85.71,0.55,J19447,23,1900,F1T0447QKPQ000001X,J19447,8,3,108,324,0,0,273,7696586,1022230
25-03-2021 22:00,0.884,1392.809333,0.207333333,-0.018833333,36.94933333,37,29.99033333,30,2.179166667,359.8055,526.8355,701.5605,54.03333333,57.09166667,66.75733333,2.52E+18,4080.669667,1327.0885,1369.9805,1366.847667,1365,1299.200333,1289.240667,1287.6595,1307.111333,1239.865333,1505.686833,1572.120167,1101.44,1406.686333,1297.808,605.1765,3298.467,2303.532167,545.1671667,60.92183333,5601.8465,863.8665,71.11857143,2.3,0.060142857,8.31,2.048571429,12.94714286,0.485714286,0.138285714,2.4888,23.14285714,,85.71,0.55,J19447,22,1900,F1T0447QKPQ000001X,J19447,8,3,108,324,0,0,273,7696586,1022230
25-03-2021 23:00,0.889,1392.910833,0.1915,-0.187666667,36.9635,37,29.9955,30,2.180333333,358.9708333,527.4305,703.3588333,53.55716667,56.57316667,66.24133333,2.52E+18,4080.7525,1325.944667,1369.9385,1366.712333,1365,1299.7735,1289.945833,1287.8865,1307.000833,1239.8995,1501.044833,1572.491833,1101.44,1406.883167,1296.936667,605.0766667,3296.7805,2301.7715,546.378,60.36383333,5598.664,863.9031667,71.11857143,2.3,0.060142857,8.31,2.048571429,12.94714286,0.485714286,0.138285714,2.4888,23.14285714,,85.71,0.55,J19447,19,1500,F1T0447QKPQ000001X,J19447,8,3,108,324,0,0,273,7696586,1022230
26-03-2021 19:00,0.851,1394.462667,0.2075,0.049,36.99566667,37,29.98333333,30,2.1795,362.8911667,528.5356667,705.2706667,59.497,63.00783333,74.7135,2.52E+18,4080.459333,1316.363833,1340.055,1351.7115,1350,1311.778833,1301.472333,1299.5605,1319.232667,1244.603167,1510.432167,1577.5345,1101.44,1412.013667,1314.2685,594.3468333,3306.593667,2292.678833,545.9243333,67.68016667,5599.491167,861.2368333,70.85666667,2.381666667,0.069833333,8.505,2.176666667,12.80333333,0.623333333,0.1065,2.4865,23,,0,0.55,J19447,79,4400,F1T0447QKPQ000001X,J19447,8,3,108,324,0,0,273,7696586,1022230
26-03-2021 20:00,0.858333333,1394.693,0.212166667,-0.159333333,37.00416667,37,30.00783333,30,2.179,364.832,530.9965,708.9005,59.71016667,63.08566667,74.72716667,2.52E+18,4080.519,1316.271,1340.042667,1349.631667,1350,1311.330167,1301.380667,1299.184667,1319.091333,1244.552667,1511.630667,1578.987,1101.44,1411.334333,1317.580333,595.616,3304.121333,2295.519667,548.4603333,67.42,5599.671833,862.57,70.85666667,2.381666667,0.069833333,8.505,2.176666667,12.80333333,0.623333333,0.1065,2.4865,23,,0,0.55,J19447,61,3800,F1T0447QKPQ000001X,J19447,8,3,108,324,0,0,273,7696586,1022230
26-03-2021 21:00,0.857333333,1393.993167,0.212666667,0.110666667,37.00533333,37,30.00483333,30,2.179333333,363.6836667,528.9963333,707.1971667,59.04166667,62.831,74.804,2.52E+18,4080.544167,1318.804333,1339.859167,1347.053,1350,1311.236667,1301.402,1298.8885,1318.840333,1244.534333,1509.730833,1578.209167,1101.44,1411.862833,1317.636,595.8228333,3305.112,2294.882167,547.3281667,67.60033333,5599.8845,861.6013333,70.85666667,2.381666667,0.069833333,8.505,2.176666667,12.80333333,0.623333333,0.1065,2.4865,23,,0,0.55,J19447,87,4400,F1T0447QKPQ000001X,J19447,8,3,108,324,0,0,273,7696586,1022230
26-03-2021 22:00,0.863666667,1392.751167,0.212666667,-0.047833333,37.001,37,30.01116667,30,2.179333333,362.6711667,527.8405,705.9946667,57.86333333,61.6015,73.5545,2.52E+18,4080.641167,1318.516833,1340.020167,1344.104167,1350,1311.077667,1302.006833,1298.766667,1318.8785,1244.775,1511.002,1577.394833,1101.44,1411.777833,1321.045667,596.133,3305.732833,2296.737833,546.0328333,66.49716667,5602.541167,861.0396667,70.85666667,2.381666667,0.069833333,8.505,2.176666667,12.80333333,0.623333333,0.1065,2.4865,23,,0,0.55,J19447,68,4600,F1T0447QKPQ000001X,J19447,8,3,108,324,0,0,273,7696586,1022230
26-03-2021 23:00,0.867,1393.283667,0.216166667,-0.027,37.012,37,29.99166667,30,2.179333333,362.3751667,525.7828333,704.0308333,57.98983333,61.7235,73.64816667,2.52E+18,4080.724,1318.417667,1339.999333,1342.888167,1350,1310.907333,1301.341,1298.853,1318.841,1244.769833,1509.569667,1576.719667,1101.44,1411.843833,1319.288,595.8181667,3306.516,2293.914333,544.4043333,66.32133333,5600.42,860.0253333,70.85666667,2.381666667,0.069833333,8.505,2.176666667,12.80333333,0.623333333,0.1065,2.4865,23,,0,0.55,J19447,55,3100,F1T0447QKPQ000001X,J19447,8,3,108,324,0,0,273,7696586,1022230
27-03-2021 00:00,0.866833333,1393.945833,0.210333333,-0.100666667,37.01783333,37,30.00366667,30,2.1795,364.9785,523.5535,701.5163333,57.44466667,61.20583333,73.17983333,2.52E+18,4080.785833,1316.741667,1340.001833,1342.1045,1350,1310.976667,1300.742333,1298.7805,1318.552833,1244.668333,1507.215333,1576.081,1101.44,1411.6535,1318.580833,594.5051667,3307.0745,2292.297833,542.096,65.9215,5599.219167,859.1076667,71.11857143,2.295714286,0.060685714,8.327142857,2.042857143,12.96428571,0.477142857,0.14,2.4895,21.71428571,,18.86,0.55,J19447,61,3400,F1T0447QKPQ000001X,J19447,8,3,108,324,0,0,273,7696586,1022230
27-03-2021 02:00,0.866666667,1393.875167,0.220833333,-0.0065,36.99016667,37,29.99733333,30,2.179666667,360.8848333,524.1638333,702.0061667,59.3135,62.73683333,74.39633333,2.52E+18,4080.818833,1315.4135,1341.022333,1342.8675,1351.333333,1309.988333,1300.177333,1298.072333,1317.25,1243.9795,1503.788,1575.394667,1101.44,1411.182667,1315.613667,601.2396667,3308.929167,2291.553667,542.3723333,66.79733333,5600.5785,858.9576667,71.11857143,2.295714286,0.060685714,8.327142857,2.042857143,12.96428571,0.477142857,0.14,2.4895,21.71428571,,29.57,0.55,J19447,51,3400,F1T0447QKPQ000001X,J19447,8,3,108,324,0,0,273,7696586,1022230
27-03-2021 03:00,0.866666667,1390.058667,0.162666667,-0.019,37.00033333,37,30.00533333,30,2.178666667,361.4416667,524.549,702.0181667,61.02033333,64.40333333,76.0945,2.52E+18,4080.789333,1313.345167,1350.916167,1356.781,1355.583333,1308.921167,1299.051667,1297.26,1316.478,1243.882667,1505.258833,1575.75,1101.44,1410.7195,1317.363,601.7688333,3311.336,2288.935333,543.042,68.31216667,5600.444167,859.0086667,71.11857143,2.295714286,0.060685714,8.327142857,2.042857143,12.96428571,0.477142857,0.14,2.4895,21.71428571,,32.14,0.55,J19447,73,4900,F1T0447QKPQ000001X,J19447,8,3,108,324,0,0,273,7696586,1022230
27-03-2021 04:00,0.853166667,1391.842333,0.171833333,-0.019833333,37.00166667,37,30.0025,30,2.179333333,367.0501667,525.1421667,702.6613333,64.09133333,67.401,79.01516667,2.52E+18,4080.722833,1312.514833,1355.006667,1359.899,1360,1308.347333,1298.447667,1296.954833,1316.223667,1243.743167,1504.185667,1576.4805,1101.44,1410.303833,1317.4865,599.9351667,3313.292167,2287.1485,543.9815,70.87583333,5600.497833,858.5478333,71.11857143,2.295714286,0.060685714,8.327142857,2.042857143,12.96428571,0.477142857,0.14,2.4895,21.71428571,,32.14,0.55,J19447,54,3700,F1T0447QKPQ000001X,J19447,8,3,108,324,0,0,273,7696586,1022230
27-03-2021 05:00,0.8365,1392.099167,0.174166667,-0.022333333,36.98616667,37,29.94816667,30,2.178666667,367.272,526.7865,703.953,66.35066667,69.938,81.86366667,2.52E+18,4080.641167,1312.689167,1355.033667,1361.473333,1360,1308.1475,1298.535167,1296.7515,1315.845333,1243.434667,1507.595,1576.6095,1101.44,1409.655333,1318.894,601.6216667,3316.3395,2282.447333,545.1186667,73.7635,5598.944333,859.7888333,71.11857143,2.295714286,0.060685714,8.327142857,2.042857143,12.96428571,0.477142857,0.14,2.4895,21.71428571,,32.14,0.55,J19447,55,4000,F1T0447QKPQ000001X,J19447,8,3,108,324,0,0,273,7696586,1022230
27-03-2021 06:00,0.823166667,1392.547833,0.154,-0.064,36.9985,37,29.993,30,2.178166667,368.026,529.045,706.8245,68.9685,72.4915,84.5525,2.52E+18,4080.582333,1313.8305,1355.007833,1364.348,1360,1308.192,1299.048333,1296.403667,1315.554333,1243.192333,1506.967,1577.745833,1101.44,1409.195333,1320.079667,602.6281667,3317.012,2280.772667,547.2853333,76.19983333,5597.952333,860.2556667,71.11857143,2.295714286,0.060685714,8.327142857,2.042857143,12.96428571,0.477142857,0.14,2.4895,21.71428571,,21.43,0.55,J19447,50,4000,F1T0447QKPQ000001X,J19447,8,3,108,324,0,0,273,7696586,1022230
27-03-2021 07:00,0.814,1393.388833,0.210666667,-0.060666667,36.99866667,37,30.02716667,30,2.177166667,368.2696667,529.8391667,707.0985,71.82633333,75.657,88.17133333,2.52E+18,4080.5625,1316.287833,1354.975667,1366.021167,1360,1307.9845,1298.7385,1296.094667,1315.4325,1243.0805,1506.487167,1577.9545,1101.44,1409.63,1322.441167,600.6268333,3323.088,2276.416167,547.7905,79.44883333,5599.428667,859.8866667,71.11857143,2.295714286,0.060685714,8.327142857,2.042857143,12.96428571,0.477142857,0.14,2.4895,21.71428571,,16.07,0.55,J19447,60,4100,F1T0447QKPQ000001X,J19447,8,3,108,324,0,0,273,7696586,1022230
27-03-2021 08:00,0.797666667,1391.501333,0.224333333,-0.087333333,36.9765,37,29.97833333,30,2.177166667,370.8653333,529.8235,707.0251667,72.74416667,76.89233333,89.9025,2.52E+18,4080.53,1317.379167,1355.006333,1366.1085,1360,1308.087333,1299.555333,1295.773833,1315.890667,1243.105,1505.062167,1577.020167,1101.44,1409.867167,1320.538,600.4883333,3324.8135,2276.2845,548.1061667,81.50966667,5601.024167,859.968,71.11857143,2.295714286,0.060685714,8.327142857,2.042857143,12.96428571,0.477142857,0.14,2.4895,21.71428571,,18.75,0.55,J19447,47,3700,F1T0447QKPQ000001X,J19447,8,3,108,324,0,0,273,7696586,1022230
27-03-2021 10:00,0.751666667,1393.722333,0.220333333,-0.033833333,37.00583333,37,29.99516667,30,2.1775,371.5043333,534.7201667,705.1883333,76.92666667,80.907,93.9235,2.52E+18,4080.2215,1321.9295,1349.864667,1366.293,1360,1307.813167,1299.900333,1296.849,1317.038833,1242.896,1508.057667,1578.804,1101.44,1409.6095,1319.947333,595.7863333,3325.596333,2276.399333,550.8185,85.17483333,5601.877167,863.1026667,71.11857143,2.295714286,0.060685714,8.327142857,2.042857143,12.96428571,0.477142857,0.14,2.4895,21.71428571,,37.5,0.55,J19447,38,2200,F1T0447QKPQ000001X,J19447,8,3,108,324,0,0,273,7696586,1022230
27-03-2021 11:00,0.759833333,1393.507667,0.1995,-0.0665,37.00983333,37,29.993,30,2.176666667,370.8733333,532.0371667,703.6268333,76.63566667,80.768,94.15733333,2.52E+18,4080.153167,1321.669333,1350.083,1365.622167,1360,1306.663167,1300.147167,1297.215333,1317.090167,1242.788,1509.6045,1578.7995,1101.44,1409.6355,1322.624167,595.061,3326.674,2275.2815,549.4006667,85.62283333,5601.999667,860.6955,71.11857143,2.295714286,0.060685714,8.327142857,2.042857143,12.96428571,0.477142857,0.14,2.4895,21.71428571,,46.82,0.55,J19447,41,2700,F1T0447QKPQ000001X,J19447,8,3,108,324,0,0,273,7696586,1022230
27-03-2021 12:00,0.787833333,1393.16,0.192333333,-0.007666667,37.0205,37,29.98516667,30,2.176833333,372.4995,535.4415,710.0006667,75.86166667,80.3095,94.13066667,2.52E+18,4080.087167,1322.628167,1349.976667,1365.758833,1360,1305.771167,1301.5,1297.218833,1317.805167,1242.966333,1518.165667,1579.8955,1101.44,1409.706167,1330.27,584.7076667,3323.102167,2277.4295,553.3093333,85.47933333,5600.503833,862.3615,71.11857143,2.295714286,0.060685714,8.327142857,2.042857143,12.96428571,0.477142857,0.14,2.4895,21.71428571,,61.61,0.55,J19447,40,2200,F1T0447QKPQ000001X,J19447,8,3,108,324,0,0,273,7696586,1022230
27-03-2021 13:00,0.833333333,1392.075833,0.196,-0.024833333,36.98383333,37,29.99133333,30,2.178666667,368.2585,531.3866667,708.4243333,72.259,77.40516667,92.01116667,2.52E+18,4080.068,1319.655333,1349.981333,1365.525833,1360,1305.8725,1303.417333,1297.291833,1319.228167,1243.206167,1515.347833,1580.819833,1101.44,1409.982667,1331.056833,567.7205,3322.1075,2280.121333,551.9088333,83.78883333,5602.168333,858.7513333,71.11857143,2.295714286,0.060685714,8.327142857,2.042857143,12.96428571,0.477142857,0.14,2.4895,21.71428571,,61.61,0.55,J19447,44,2700,F1T0447QKPQ000001X,J19447,8,3,108,324,0,0,273,7696586,1022230
27-03-2021 14:00,0.836333333,1392.603833,0.198833333,-0.025333333,36.99566667,37,29.99383333,30,2.178666667,361.11,521.7291667,699.2396667,68.56216667,73.4655,87.91116667,2.52E+18,4080.061167,1315.973,1350.068167,1367.936833,1360,1304.9735,1304.295833,1297.414833,1320.177,1243.680167,1506.100167,1576.526667,1101.44,1410.637333,1324.830167,580.3546667,3325.5585,2275.976333,542.4661667,80.09016667,5601.4915,850.9323333,71.11857143,2.295714286,0.060685714,8.327142857,2.042857143,12.96428571,0.477142857,0.14,2.4895,21.71428571,,61.61,0.55,J19447,46,2700,F1T0447QKPQ000001X,J19447,8,3,108,324,0,0,273,7696586,1022230
27-03-2021 15:00,0.818666667,1394.157667,0.211333333,-0.016666667,37.00683333,37,30.00883333,30,2.177333333,360.5638333,521.4566667,700.4588333,66.34216667,70.687,84.4795,2.52E+18,4080.1065,1315.066667,1349.967,1368.417,1360,1303.078167,1303.746,1296.823667,1320.4685,1243.991167,1505.446167,1577.239,1101.44,1410.7795,1320.007167,600.5571667,3320.164333,2279.964833,541.3483333,76.8535,5600.100667,850.2926667,71.11857143,2.295714286,0.060685714,8.327142857,2.042857143,12.96428571,0.477142857,0.14,2.4895,21.71428571,,66.96,0.55,J19447,39,2300,F1T0447QKPQ000001X,J19447,8,3,108,324,0,0,273,7696586,1022230
27-03-2021 16:00,0.83220339,1393.018475,0.213050847,-0.004576271,37.00525424,37,29.98813559,30,2.176779661,363.3966102,524.3020339,702.8110169,66.98474576,70.84,83.88966102,2.52E+18,4080.131186,1315.668983,1344.034915,1365.629831,1360,1301.427966,1303.151864,1295.504915,1320.043051,1243.904407,1509.324746,1578.862034,1101.44,1410.179661,1322.421864,599.5242373,3317.322542,2281.678814,543.7152542,75.71627119,5599.026271,852.6049153,71.11857143,2.295714286,0.060685714,8.327142857,2.042857143,12.96428571,0.477142857,0.14,2.4895,21.71428571,,64.29,0.55,J19447,39,2300,F1T0447QKPQ000001X,J19447,8,3,108,324,0,0,273,7696586,1022230
27-03-2021 18:00,0.834333333,1390.358,0.200166667,-0.041166667,37.00783333,37,30.01316667,30,2.1785,361.647,524.5263333,704.8986667,63.46566667,67.83466667,81.294,2.52E+18,4080.192,1311.7525,1339.971667,1365.5125,1360,1299.995167,1304.977,1294.376833,1320.487833,1244.098333,1511.975,1581.052167,1101.44,1410.1535,1324.560833,593.8868333,3314.865667,2283.626333,545.1195,73.6515,5598.519,853.218,71.11857143,2.295714286,0.060685714,8.327142857,2.042857143,12.96428571,0.477142857,0.14,2.4895,21.71428571,,64.29,0.55,J19447,65,3200,F1T0447QKPQ000001X,J19447,8,3,108,324,0,0,273,7696586,1022230
27-03-2021 19:00,0.8275,1391.143833,0.222666667,-0.1135,37.00533333,37,30.0035,30,2.178833333,360.7761667,523.752,704.2103333,61.77983333,66.18333333,79.50133333,2.52E+18,4080.344667,1311.406,1340.064333,1365.208,1360,1299.002333,1304.6,1293.970667,1320.456,1244.434333,1515.186333,1579.511167,1101.44,1410.531833,1328.015667,589.6775,3312.895667,2287.586833,544.2886667,71.90333333,5600.4975,853.0668333,71.11857143,2.295714286,0.060685714,8.327142857,2.042857143,12.96428571,0.477142857,0.14,2.4895,21.71428571,,64.29,0.55,J19447,54,3400,F1T0447QKPQ000001X,J19447,8,3,108,324,0,0,273,7696586,1022230
27-03-2021 20:00,0.833833333,1392.419833,0.215,-0.037666667,36.99983333,37,29.98133333,30,2.178666667,361.9911667,525.3498333,706.0651667,62.646,66.57983333,79.57116667,2.52E+18,4080.338167,1311.5635,1339.993333,1364.700667,1360,1299.383667,1305.3705,1293.635167,1320.666833,1244.4535,1513.999333,1579.887,1101.44,1410.541667,1328.375333,590.0311667,3312.877,2287.4565,546.0571667,71.45266667,5600.394,854.1038333,71.11857143,2.295714286,0.060685714,8.327142857,2.042857143,12.96428571,0.477142857,0.14,2.4895,21.71428571,,64.29,0.55,J19447,44,2500,F1T0447QKPQ000001X,J19447,8,3,108,324,0,0,273,7696586,1022230
27-03-2021 21:00,0.835166667,1393.268833,0.210666667,-0.0185,37.00583333,37,30.0305,30,2.178833333,363.241,525.6801667,704.9571667,64.62233333,68.64683333,81.85433333,2.52E+18,4080.389667,1315.030333,1339.861333,1363.575833,1360,1299.444833,1306.331167,1293.545,1321.147,1244.4525,1516.66,1580.201333,1101.44,1410.787167,1332.733,590.6713333,3315.0185,2285.690833,545.5943333,73.04233333,5600.782,854.1851667,71.11857143,2.295714286,0.060685714,8.327142857,2.042857143,12.96428571,0.477142857,0.14,2.4895,21.71428571,,64.29,0.55,J19447,53,3200,F1T0447QKPQ000001X,J19447,8,3,108,324,0,0,273,7696586,1022230
27-03-2021 22:00,0.8415,1392.116167,0.2045,-0.079333333,36.99283333,37,29.9965,30,2.179333333,360.8963333,523.753,704.4563333,62.47033333,67.191,81.393,2.52E+18,4080.481,1315.066167,1339.630833,1358.411,1360,1299.781333,1307.126333,1293.828333,1321.609667,1244.5685,1512.438667,1579.9545,1101.44,1411.3355,1330.752,587.9793333,3316.194833,2283.021,544.6841667,73.21483333,5599.2365,853.0098333,71.11857143,2.295714286,0.060685714,8.327142857,2.042857143,12.96428571,0.477142857,0.14,2.4895,21.71428571,,64.29,0.55,J19447,49,2900,F1T0447QKPQ000001X,J19447,8,3,108,324,0,0,273,7696586,1022230
27-03-2021 23:00,0.8315,1391.963333,0.2095,-0.030833333,36.9915,37,30.00066667,30,2.1795,358.1638333,518.834,698.1898333,61.8655,66.06166667,79.6565,2.52E+18,4080.466667,1314.955,1340.245,1355.7185,1360,1299.3835,1306.240667,1293.895333,1321.374167,1244.5675,1507.785167,1577.438,1101.44,1411.386667,1326.006667,587.6001667,3317.192333,2282.736667,539.8448333,71.51216667,5599.908,849.2988333,71.11857143,2.295714286,0.060685714,8.327142857,2.042857143,12.96428571,0.477142857,0.14,2.4895,21.71428571,,59.46,0.55,J19447,56,3300,F1T0447QKPQ000001X,J19447,8,3,108,324,0,0,273,7696586,1022230
28-03-2021 00:00,0.832666667,1393.628,0.214333333,-0.006833333,37.01016667,37,30.00616667,30,2.179166667,357.0166667,518.0036667,697.3245,61.266,65.73333333,79.49433333,2.52E+18,4080.5065,1316.5675,1340.290833,1356.728167,1360,1298.102833,1305.425833,1293.411,1320.910667,1244.4345,1506.911,1576.333,1101.44,1410.8405,1324.261667,588.1551667,3317.8575,2283.654,538.4703333,71.326,5601.5075,848.981,70.94666667,2.358333333,0.0685,8.47,2.166666667,12.74166667,0.621666667,0.104333333,2.486,22.83333333,,62.16,0.55,J19447,39,2200,F1T0447QKPQ000001X,J19447,8,3,108,324,0,0,273,7696586,1022230
28-03-2021 02:00,0.8395,1393.207333,0.217666667,-0.046166667,37.00916667,37,30.002,30,2.178,359.7798333,521.5668333,700.6141667,62.11916667,66.1025,79.08183333,2.52E+18,4080.500167,1317.7205,1339.970333,1363.6125,1360,1297.23,1304.2485,1292.127833,1320.289167,1243.603833,1509.740333,1576.317833,1101.44,1410.043833,1326.151167,599.2083333,3312.954667,2287.7635,541.5506667,70.61083333,5600.559,852.8208333,70.94666667,2.358333333,0.0685,8.47,2.166666667,12.74166667,0.621666667,0.104333333,2.486,22.83333333,,67.57,0.55,J19447,43,3800,F1T0447QKPQ000001X,J19447,8,3,108,324,0,0,273,7696586,1022230
28-03-2021 03:00,0.837,1392.813,0.167666667,-0.031833333,36.98916667,37,29.98633333,30,2.1785,362.973,525.6956667,704.8216667,63.85416667,67.7995,80.8555,2.52E+18,4080.403167,1317.252167,1344.131333,1365.534333,1360,1296.052333,1303.610667,1291.774667,1319.787167,1243.332833,1513.283,1577.476667,1101.44,1409.803833,1330.2025,597.082,3311.775167,2287.3625,546.0065,72.09266667,5599.133333,856.3831667,70.94666667,2.358333333,0.0685,8.47,2.166666667,12.74166667,0.621666667,0.104333333,2.486,22.83333333,,67.57,0.55,J19447,40,3600,F1T0447QKPQ000001X,J19447,8,3,108,324,0,0,273,7696586,1022230
28-03-2021 04:00,0.801333333,1394.460833,0.154,-0.049,36.99633333,37,29.9875,30,2.178333333,364.3655,525.1478333,704.0976667,65.87716667,69.8195,82.89116667,2.52E+18,4080.380833,1316.197167,1345.001333,1369.568,1360,1295.862167,1304.399667,1291.362667,1320.262667,1243.283167,1507.629167,1576.882333,1101.44,1409.9275,1326.875667,595.824,3314.526667,2285.098833,546.1061667,74.03066667,5599.595167,855.186,70.94666667,2.358333333,0.0685,8.47,2.166666667,12.74166667,0.621666667,0.104333333,2.486,22.83333333,,70.27,0.55,J19447,38,3700,F1T0447QKPQ000001X,J19447,8,3,108,324,0,0,273,7696586,1022230
28-03-2021 05:00,0.775833333,1390.2025,0.152833333,-0.013,36.99583333,37,30.0015,30,2.175833333,363.0965,523.2128333,701.9855,67.18666667,71.0935,84.26333333,2.52E+18,4080.411333,1315.286167,1344.954667,1364.530667,1360,1296.485,1303.972167,1291.992833,1320.893667,1243.289333,1508.537667,1577.654667,1101.44,1409.891,1323.590667,603.993,3317.511167,2281.719333,543.4136667,75.53766667,5599.1245,852.9461667,70.94666667,2.358333333,0.0685,8.47,2.166666667,12.74166667,0.621666667,0.104333333,2.486,22.83333333,,72.97,0.55,J19447,32,3100,F1T0447QKPQ000001X,J19447,8,3,108,324,0,0,273,7696586,1022230
28-03-2021 06:00,0.744333333,1390.1835,0.145833333,-0.022166667,37.01666667,37,30.01833333,30,2.177833333,364.6056667,525.2883333,702.1466667,70.30133333,74.08616667,87.066,2.52E+18,4080.377,1314.507167,1345.009833,1362.5635,1360,1296.2945,1303.224,1292.462833,1320.424,1243.259667,1509.7515,1578.625833,1101.44,1409.784,1323.952167,599.7963333,3320.574167,2279.856833,544.8725,77.92283333,5600.429333,854.254,70.94666667,2.358333333,0.0685,8.47,2.166666667,12.74166667,0.621666667,0.104333333,2.486,22.83333333,,75.68,0.55,J19447,36,3300,F1T0447QKPQ000001X,J19447,8,3,108,324,0,0,273,7696586,1022230
28-03-2021 07:00,0.7295,1390.7195,0.204333333,-0.094,37.0195,37,30.00433333,30,2.1765,366.0251667,526.4438333,702.0861667,72.57966667,76.45033333,89.58066667,2.52E+18,4080.423167,1314.355833,1344.967167,1361.3665,1360,1295.7795,1303.512167,1292.8045,1320.098333,1243.3855,1508.8245,1578.66,1101.44,1409.990833,1324.450833,596.8486667,3323.391,2276.008833,545.592,80.4445,5599.357,855.0528333,70.94666667,2.358333333,0.0685,8.47,2.166666667,12.74166667,0.621666667,0.104333333,2.486,22.83333333,,69.62,0.54,J19447,37,3400,F1T0447QKPQ000001X,J19447,8,3,108,324,0,0,273,7696586,1022230
28-03-2021 08:00,0.707166667,1391.9715,0.207666667,-0.037333333,36.97716667,37,30.01183333,30,2.177,365.3233333,525.4736667,698.6365,74.41883333,78.68483333,92.38516667,2.52E+18,4080.378,1315.5175,1343.744667,1359.828333,1355.583333,1295.838,1303.388333,1292.722,1320.2625,1243.4955,1506.385,1577.673833,1101.44,1410.8365,1322.8815,595.1113333,3327.791667,2271.175167,544.2305,83.01866667,5599.028667,854.9105,70.94666667,2.358333333,0.0685,8.47,2.166666667,12.74166667,0.621666667,0.104333333,2.486,22.83333333,,70.27,0.54,J19447,30,2900,F1T0447QKPQ000001X,J19447,8,3,108,324,0,0,273,7696586,1022230
28-03-2021 10:00,0.691666667,1392.662833,0.192,-0.0305,37.0095,37,30.01066667,30,2.1765,367.4926667,529.5911667,698.4808333,76.48333333,80.965,95.25133333,2.52E+18,4080.166833,1316.917167,1340.023,1354.4845,1345,1295.693333,1304.0095,1292.030167,1320.237667,1243.889167,1511.5915,1578.9475,1101.44,1411.1965,1327.392,595.677,3328.976833,2269.341333,546.1578333,86.02216667,5598.436167,860.5963333,70.94666667,2.358333333,0.0685,8.47,2.166666667,12.74166667,0.621666667,0.104333333,2.486,22.83333333,,72.97,0.54,J19447,35,3100,F1T0447QKPQ000001X,J19447,8,3,108,324,0,0,273,7696586,1022230
28-03-2021 11:00,0.689,1393.1435,0.189,-0.018833333,36.99883333,37,30.0015,30,2.176833333,369.6113333,532.4186667,702.6,77.24016667,81.73983333,96.28666667,2.52E+18,4080.070833,1319.263667,1340.053167,1350.097,1345,1295.831333,1304.673833,1292.070333,1320.612,1244.047,1514.8885,1580.56,1101.44,1411.691,1330.629167,595.3003333,3326.541333,2273.809167,549.073,86.86283333,5600.371833,862.213,70.94666667,2.358333333,0.0685,8.47,2.166666667,12.74166667,0.621666667,0.104333333,2.486,22.83333333,,75.68,0.54,J19447,34,3100,F1T0447QKPQ000001X,J19447,8,3,108,324,0,0,273,7696586,1022230
28-03-2021 12:00,0.708333333,1394.030167,0.1995,-0.0125,36.9995,37,29.978,30,2.175666667,369.6556667,533.0588333,705.3358333,77.31466667,82.08233333,97.06283333,2.52E+18,4080.089667,1320.837333,1339.9665,1348.5315,1345,1296.051667,1305.243667,1292.213,1320.856333,1244.351833,1513.799,1580.632667,1101.44,1412.475667,1332.6255,592.6586667,3327.603833,2272.306833,551.0885,87.484,5599.892,861.234,70.94666667,2.358333333,0.0685,8.47,2.166666667,12.74166667,0.621666667,0.104333333,2.486,22.83333333,,75.68,0.54,J19447,42,3200,F1T0447QKPQ000001X,J19447,8,3,108,324,0,0,273,7696586,1022230
28-03-2021 13:00,0.728666667,1391.096333,0.208,-0.014833333,36.986,37,29.977,30,2.178666667,367.0398333,530.463,704.4388333,74.87083333,79.99783333,95.49966667,2.52E+18,4080.070167,1320.0525,1340.001,1346.9815,1345,1296.662667,1306.172333,1292.221167,1320.925333,1244.732833,1514.637167,1580.820833,1101.44,1412.604667,1332.746167,592.292,3328.653833,2269.849833,549.3218333,86.427,5598.5795,858.2601667,70.94666667,2.358333333,0.0685,8.47,2.166666667,12.74166667,0.621666667,0.104333333,2.486,22.83333333,,75.68,0.54,J19447,39,3700,F1T0447QKPQ000001X,J19447,8,3,108,324,0,0,273,7696586,1022230
28-03-2021 14:00,0.737666667,1391.890667,0.2145,-0.018333333,36.99216667,37,29.99566667,30,2.178833333,363.33,526.5321667,701.6506667,71.7405,77.03966667,92.73666667,2.52E+18,4080.137333,1317.8605,1340.014333,1346.030667,1345,1296.8145,1306.578667,1292.452333,1321.2645,1245.155167,1511.749167,1580.019,1101.44,1412.4765,1331.509167,586.976,3327.834,2273.4975,546.1983333,83.97866667,5601.3735,854.8178333,70.94666667,2.358333333,0.0685,8.47,2.166666667,12.74166667,0.621666667,0.104333333,2.486,22.83333333,,67.57,0.54,J19447,39,3500,F1T0447QKPQ000001X,J19447,8,3,108,324,0,0,273,7696586,1022230
28-03-2021 15:00,0.763833333,1393.770333,0.210666667,-0.021666667,36.9995,37,30.01366667,30,2.178833333,359.5986667,522.099,697.3288333,68.44033333,73.6685,89.32783333,2.52E+18,4080.185167,1314.364,1339.952667,1345.855667,1345,1296.188667,1306.217,1292.531167,1321.412333,1245.430667,1511.034833,1579.693667,1101.44,1412.674833,1331.254667,585.0683333,3327.049333,2271.935667,541.9138333,80.84083333,5598.986333,852.2608333,70.94666667,2.358333333,0.0685,8.47,2.166666667,12.74166667,0.621666667,0.104333333,2.486,22.83333333,,67.57,0.54,J19447,33,2900,F1T0447QKPQ000001X,J19447,8,3,108,324,0,0,273,7696586,1022230
28-03-2021 16:00,0.776166667,1392.8515,0.2235,-0.026666667,37.00316667,37,30.01816667,30,2.179333333,357.3168333,519.3995,694.6688333,66.39933333,71.11616667,86.3345,2.52E+18,4080.229333,1314.782167,1340.092167,1346.187,1345,1296.0355,1306.079167,1292.448,1321.6885,1245.7515,1509.017,1578.401333,1101.44,1412.618167,1330.685667,587.4658333,3324.476667,2277.465,539.6565,77.75633333,5601.946833,850.3475,70.94666667,2.358333333,0.0685,8.47,2.166666667,12.74166667,0.621666667,0.104333333,2.486,22.83333333,,64.86,0.54,J19447,33,2900,F1T0447QKPQ000001X,J19447,8,3,108,324,0,0,273,7696586,1022230
28-03-2021 18:00,0.768666667,1392.732167,0.212,-0.022,36.99433333,37,29.98133333,30,2.179333333,359.471,520.6296667,694.064,69.366,73.66416667,88.58416667,2.52E+18,4080.432333,1316.623167,1340.000667,1346.591333,1345,1296.646333,1306.390167,1291.866667,1321.478167,1245.336667,1510.153167,1578.076833,1101.44,1412.1915,1333.104833,595.7761667,3327.316167,2271.459167,539.4511667,78.60133333,5598.903833,850.8636667,70.94666667,2.358333333,0.0685,8.47,2.166666667,12.74166667,0.621666667,0.104333333,2.486,22.83333333,,67.57,0.54,J19447,38,2100,F1T0447QKPQ000001X,J19447,8,3,108,324,0,0,273,7696586,1022230
28-03-2021 19:00,0.788,1393.106667,0.199833333,-0.020166667,37.01716667,37,29.98016667,30,2.178833333,357.7153333,519.1623333,693.2476667,67.59833333,72.86083333,89.02366667,2.52E+18,4080.450667,1315.827667,1340.000167,1346.320333,1345,1295.911333,1306.4735,1291.764667,1321.408833,1245.035833,1507.9695,1577.5915,1101.44,1411.92,1332.944,600.3246667,3329.6345,2272.450833,538.7776667,79.522,5602.073,850.419,70.94666667,2.358333333,0.0685,8.47,2.166666667,12.74166667,0.621666667,0.104333333,2.486,22.83333333,,67.57,0.54,J19447,48,2500,F1T0447QKPQ000001X,J19447,8,3,108,324,0,0,273,7696586,1022230
28-03-2021 20:00,0.800666667,1393.072,0.204833333,-0.0315,37.00083333,37,30.00383333,30,2.178833333,356.9648333,519.1191667,693.6258333,65.28583333,70.42783333,86.67933333,2.52E+18,4080.4605,1314.655167,1340.023667,1347.0885,1345,1295.211,1305.9875,1291.335167,1321.218167,1245.047667,1512.154833,1578.730333,1101.44,1411.563333,1336.6375,600.0466667,3326.393833,2273.601333,538.571,77.41633333,5600.068333,851.4981667,70.94666667,2.358333333,0.0685,8.47,2.166666667,12.74166667,0.621666667,0.104333333,2.486,22.83333333,,70.27,0.54,J19447,34,1900,F1T0447QKPQ000001X,J19447,8,3,108,324,0,0,273,7696586,1022230
28-03-2021 21:00,0.799,1393.347,0.202,-0.012666667,36.99333333,37,30.01183333,30,2.179333333,355.6125,517.5033333,691.3556667,63.36116667,68.56266667,84.9265,2.52E+18,4080.633833,1314.175167,1340.035833,1347.8805,1345,1295.003667,1306.0935,1290.966833,1321.1055,1245.066667,1510.268,1578.202667,1101.44,1411.2475,1336.6945,594.6418333,3324.600667,2276.494833,537.163,75.62916667,5600.975,851.6275,70.94666667,2.358333333,0.0685,8.47,2.166666667,12.74166667,0.621666667,0.104333333,2.486,22.83333333,,70.27,0.54,J19447,9,900,F1T0447QKPQ000001X,J19447,8,3,108,324,0,0,273,7696586,1022230
28-03-2021 22:00,0.8145,1394.069167,0.2155,-0.031,37.00616667,37,30.0155,30,2.179333333,354.4533333,516.4735,689.5395,61.49766667,66.63266667,82.93716667,2.52E+18,4080.656167,1314.074167,1340.033333,1348.7745,1345,1295.503833,1305.768833,1291.002667,1321.0525,1244.864667,1507.898833,1577.568833,1101.44,1411.322667,1335.219833,595.1255,3322.606667,2277.456667,535.9575,73.62033333,5599.704833,852.4828333,70.94666667,2.358333333,0.0685,8.47,2.166666667,12.74166667,0.621666667,0.104333333,2.486,22.83333333,,70.27,0.54,J19447,48,2500,F1T0447QKPQ000001X,J19447,8,3,108,324,0,0,273,7696586,1022230
28-03-2021 23:00,0.8255,1393.878667,0.214166667,-0.021833333,37.00816667,37,30.01733333,30,2.179166667,353.641,515.5635,689.057,61.0465,65.93366667,82.02133333,2.52E+18,4080.722667,1314.019667,1339.918167,1349.036333,1345,1296.017667,1303.577,1291.862833,1320.8485,1244.735167,1506.742333,1576.776833,1101.44,1411.202667,1334.5125,591.8458333,3322.8775,2275.861,535.13,72.42316667,5598.150667,851.3718333,70.94666667,2.358333333,0.0685,8.47,2.166666667,12.74166667,0.621666667,0.104333333,2.486,22.83333333,,70.27,0.54,J19447,38,2200,F1T0447QKPQ000001X,J19447,8,3,108,324,0,0,273,7696586,1022230
29-03-2021 00:00,0.826166667,1393.7105,0.211166667,-0.0205,36.99916667,37,30.02033333,30,2.18,353.1593333,515.0826667,688.542,60.88383333,65.80783333,82.04566667,2.52E+18,4080.754333,1314.313,1340.013167,1348.629333,1345,1297.250167,1301.0515,1292.284,1320.121,1244.285667,1506.945667,1576.8575,1101.44,1410.754667,1335.700333,594.366,3322.916,2276.049833,534.7446667,72.2255,5599.003167,850.8043333,71.12571429,2.291428571,0.061385714,8.324285714,2.052857143,12.90428571,0.48,0.143,2.488585714,23.85714286,,67.57,0.54,J19447,34,2000,F1T0447QKPQ000001X,J19447,8,3,108,324,0,0,273,7696586,1022230
29-03-2021 02:00,0.827,1393.039333,0.220166667,-0.192833333,37.00483333,37,29.98566667,30,2.18,352.8311667,514.2386667,688.304,61.623,66.20183333,82.208,2.52E+18,4080.849167,1315.3365,1340.086667,1349.809167,1345,1299.0245,1298.285167,1292.005667,1318.225833,1243.668,1505.768333,1575.294,1101.44,1410.254167,1335.825,597.4681667,3323.015333,2274.312333,534.4146667,72.16116667,5597.287667,849.4271667,71.12571429,2.291428571,0.061385714,8.324285714,2.052857143,12.90428571,0.48,0.143,2.488585714,23.85714286,,70.27,0.54,J19447,44,3400,F1T0447QKPQ000001X,J19447,8,3,108,324,0,0,273,7696586,1022230
29-03-2021 03:00,0.819666667,1392.2345,0.162166667,-0.058,37.01466667,37,29.98966667,30,2.179166667,354.1685,515.5438333,689.1175,64.27116667,68.73266667,84.71783333,2.52E+18,4080.8475,1315.1145,1339.888833,1350.145833,1345,1298.945833,1298.4045,1292.262833,1318.2425,1243.473333,1505.576333,1575.4595,1101.44,1410.174333,1337.395,604.4215,3325.985667,2273.1085,535.1256667,74.10683333,5599.0075,850.3441667,71.12571429,2.291428571,0.061385714,8.324285714,2.052857143,12.90428571,0.48,0.143,2.488585714,23.85714286,,70.27,0.54,J19447,37,2900,F1T0447QKPQ000001X,J19447,8,3,108,324,0,0,273,7696586,1022230
29-03-2021 04:00,0.787,1391.677333,0.153333333,-0.054833333,36.99983333,37,30.009,30,2.179166667,359.187,520.9833333,694.108,67.68266667,72.08216667,87.922,2.52E+18,4080.756667,1312.9185,1339.959167,1348.9555,1345,1299.081667,1300.187333,1292.262,1318.2285,1243.151333,1509.993167,1575.955167,1101.44,1409.177167,1338.643333,604.6388333,3327.3075,2276.4725,539.476,77.169,5603.688167,854.7515,71.12571429,2.291428571,0.061385714,8.324285714,2.052857143,12.90428571,0.48,0.143,2.488585714,23.85714286,,72.97,0.54,J19447,32,2700,F1T0447QKPQ000001X,J19447,8,3,108,324,0,0,273,7696586,1022230
29-03-2021 05:00,0.76,1392.3445,0.161333333,-0.082333333,37.00083333,37,30.00933333,30,2.178333333,361.3743333,521.618,695.7016667,67.692,72.51083333,88.75916667,2.52E+18,4080.634167,1311.6605,1339.959833,1350.028,1345,1299.644,1302.437667,1293.179833,1319.714167,1243.046167,1509.3975,1577.119167,1101.44,1409.086,1336.305333,604.324,3323.830167,2273.386833,540.9576667,78.716,5597.3105,855.6311667,71.12571429,2.291428571,0.061385714,8.324285714,2.052857143,12.90428571,0.48,0.143,2.488585714,23.85714286,,72.97,0.54,J19447,32,2600,F1T0447QKPQ000001X,J19447,8,3,108,324,0,0,273,7696586,1022230
29-03-2021 06:00,0.729666667,1392.5775,0.1605,-0.047,36.998,37,29.98816667,30,2.177333333,363.9486667,525.5813333,698.8233333,70.7335,74.92283333,90.516,2.52E+18,4080.605667,1311.956667,1340.039667,1349.739,1345,1301.084,1300.147333,1294.304333,1319.931333,1242.8535,1512.957833,1579.4245,1101.44,1409.436667,1338.651333,605.1703333,3323.128667,2276.059667,543.7998333,80.05366667,5599.091833,857.9643333,71.12571429,2.291428571,0.061385714,8.324285714,2.052857143,12.90428571,0.48,0.143,2.488585714,23.85714286,,72.97,0.54,J19447,34,2900,F1T0447QKPQ000001X,J19447,8,3,108,324,0,0,273,7696586,1022230
29-03-2021 07:00,0.705666667,1392.9455,0.2155,-0.018333333,36.98583333,37,29.987,30,2.177666667,366.8823333,529.4221667,702.2198333,74.77983333,79.1215,94.90566667,2.52E+18,4080.5285,1313.376667,1339.969,1350.346333,1345,1303.537,1298.987667,1294.6255,1318.286167,1242.9145,1512.061167,1580.437833,1101.44,1410.192167,1339.050667,599.5045,3325.960667,2272.508667,547.362,83.906,5598.488,859.8551667,71.12571429,2.291428571,0.061385714,8.324285714,2.052857143,12.90428571,0.48,0.143,2.488585714,23.85714286,,72.97,0.54,J19447,30,2500,F1T0447QKPQ000001X,J19447,8,3,108,324,0,0,273,7696586,1022230
29-03-2021 08:00,0.674,1393.696333,0.218666667,-0.040666667,36.987,37,29.9805,30,2.179,365.1333333,526.2113333,699.2345,76.11566667,80.903,97.30333333,2.52E+18,4080.446833,1314.510167,1340.082167,1351.707,1345,1305.651167,1298.882833,1294.750833,1317.483,1243.27,1507.579,1578.1205,1101.44,1411.191333,1335.1405,594.2075,3332.631833,2267.228667,544.8498333,86.54,5599.855167,856.283,71.12571429,2.291428571,0.061385714,8.324285714,2.052857143,12.90428571,0.48,0.143,2.488585714,23.85714286,,67.57,0.54,J19447,31,2500,F1T0447QKPQ000001X,J19447,8,3,108,324,0,0,273,7696586,1022230
29-03-2021 10:00,0.673833333,1392.664833,0.1965,-0.009,36.999,37,29.98933333,30,2.1785,367.3361667,528.213,701.0641667,78.09633333,82.9175,99.41183333,2.52E+18,4080.243167,1316.579167,1340.056,1351.405667,1345,1305.631333,1299.710667,1295.749333,1318.8085,1243.773667,1509.426833,1576.942,1101.44,1411.186833,1337.058333,595.2615,3335.016167,2266.148667,546.6663333,88.60333333,5601.156167,857.4071667,71.12571429,2.291428571,0.061385714,8.324285714,2.052857143,12.90428571,0.48,0.143,2.488585714,23.85714286,,70.27,0.54,J19447,35,2400,F1T0447QKPQ000001X,J19447,8,3,108,324,0,0,273,7696586,1022230
29-03-2021 11:00,0.675833333,1392.429333,0.207166667,-0.027166667,37.01166667,37,29.99083333,30,2.1785,367.0245,527.9923333,701.0806667,77.65433333,82.7285,99.62783333,2.52E+18,4080.1725,1317.035833,1339.942833,1351.020167,1345,1306.331167,1299.574,1295.915833,1318.762,1243.568333,1511.522167,1578.658667,1101.44,1410.789167,1338.147167,595.5071667,3334.285,2265.1165,546.4198333,89.027,5599.410833,857.6835,71.12571429,2.291428571,0.061385714,8.324285714,2.052857143,12.90428571,0.48,0.143,2.488585714,23.85714286,,70.27,0.54,J19447,37,2200,F1T0447QKPQ000001X,J19447,8,3,108,324,0,0,273,7696586,1022230
29-03-2021 12:00,0.682,1392.401,0.1985,-0.016166667,37.00083333,37,30.01066667,30,2.179,365.3578333,526.3726667,700.428,76.5875,81.8275,99.03083333,2.52E+18,4080.236,1315.876167,1339.930667,1350.9875,1345,1307.050667,1299.3395,1295.8595,1318.538333,1243.854833,1509.265333,1578.861833,1101.44,1410.9525,1337.3205,595.0941667,3334.624333,2267.101333,545.4758333,88.62166667,5601.612667,856.9451667,71.12571429,2.291428571,0.061385714,8.324285714,2.052857143,12.90428571,0.48,0.143,2.488585714,23.85714286,,72.97,0.54,J19447,36,2200,F1T0447QKPQ000001X,J19447,8,3,108,324,0,0,273,7696586,1022230
