Repository: RitwikKhandelwal/Piramal-Kosamba

File: 2. Efficiency/45tpd/1. Flat Files/Flint_B5.csv (part 24 of 43)
e,B5 HP Set Value,B5 LP Process value,B5 LP Set Value,Header Gas Pressure Process value,Recuprator Left Bottom temp Process value,Recuprator Left Middle temp Process value,Recuprator Left top temp Process value,Recuprator Right Bottom temp Process value,Recuprator Right Middle temp Process value,Recuprator Right top temp Process value,Row Key,Total cold air flow  Process value,B5 Front Bottom temp Process value,B5 front Top temp Process value,B5 Rear Top temp Process value,B5 Rear Top temp Set Value,Melter Bottom 1 temp Process value,Melter Bottom 2 temp Process value,Melter Bottom 3 temp Process value,Melter Bottom 4 temp Process value,Melter Bottom 5 temp Process value,Melter Crown 1 temp Process value,Melter Crown 2 temp Process value,Riser temp( not available) Process value,Thraot Sleeper Process value,west gas channel right side Process value,Total gas flow Process value,Total hot air left Process value,Total hot air right Process value,Total hot air left temp Process value,Total hot air right temp Process value,Total hot air Process value,Thermocouple stack ( Chimney) left Process value,chem_comp_SiO2,chem_comp_Al2O3,chem_comp_Fe2O3,chem_comp_CaO,chem_comp_MgO,chem_comp_Na2O,chem_comp_K2O,chem_comp_SO3,physical_test_density_gm_cc,physical_test_seed_count_result,,DPR Eff,ActDrw(Ton),JobNumber,DefectCountSum,SampleSizeSum,FGCode,Number,NumberOfSection,NumberOfGob,GobCutPerMinute,ISMachineActualSpeed,GobWeightLow,GobWeightHigh,GlassDraw,PackedQunatity,ProductionOrderNumber
29-03-2021 13:00,0.700833333,1391.773333,0.193166667,-0.018166667,37.00216667,37,30.01666667,30,2.178833333,363.7216667,524.5203333,699.6091667,74.7905,80.25283333,97.78283333,2.52E+18,4080.190833,1312.767,1340.100833,1351.313833,1345,1307.2865,1299.6135,1295.380167,1317.9805,1244.086667,1512.065833,1578.549833,1101.44,1410.830333,1341.530833,595.6345,3334.089167,2267.3535,544.6576667,87.48166667,5601.446167,855.8921667,71.12571429,2.291428571,0.061385714,8.324285714,2.052857143,12.90428571,0.48,0.143,2.488585714,23.85714286,,72.97,0.54,J19447,35,2000,F1T0447QKPQ000001X,J19447,8,3,108,324,0,0,273,7696586,1022230
29-03-2021 14:00,0.734,1393.139333,0.213166667,-0.019166667,36.9995,37,29.98816667,30,2.178833333,363.4056667,525.3233333,701.181,72.73033333,78.26533333,95.93266667,2.52E+18,4080.232,1312.819167,1340.084167,1351.862333,1345,1308.065667,1300.500333,1295.7215,1318.292333,1244.249667,1515.155167,1579.376667,1101.44,1410.949167,1344.889333,593.3046667,3331.845,2269.787833,545.7158333,85.78833333,5601.512333,857.9736667,71.12571429,2.291428571,0.061385714,8.324285714,2.052857143,12.90428571,0.48,0.143,2.488585714,23.85714286,,72.97,0.54,J19447,42,2500,F1T0447QKPQ000001X,J19447,8,3,108,324,0,0,273,7696586,1022230
29-03-2021 15:00,0.754,1394.261667,0.217166667,-0.018166667,36.993,37,29.98083333,30,2.1795,361.7323333,523.5086667,699.6385,70.40983333,75.93416667,93.6505,2.52E+18,4080.223667,1313.9415,1339.968833,1351.826833,1345,1308.055667,1301.147,1295.956167,1318.454667,1244.301167,1514.118,1579.371833,1101.44,1411.143167,1344.825667,590.7416667,3330.432,2270.6475,544.6715,83.621,5600.9555,857.2271667,71.12571429,2.291428571,0.061385714,8.324285714,2.052857143,12.90428571,0.48,0.143,2.488585714,23.85714286,,70.27,0.54,J19447,34,2300,F1T0447QKPQ000001X,J19447,8,3,108,324,0,0,273,7696586,1022230
29-03-2021 18:00,0.779166667,1393.3235,0.207166667,-0.011,37.00116667,37,29.99733333,30,2.179666667,358.4583333,520.5046667,696.8935,67.85016667,72.95083333,90.28533333,2.52E+18,4080.407,1316.211667,1339.974,1351.669333,1345,1307.550167,1301.805333,1296.537167,1319.219,1244.6545,1511.153833,1578.175833,1101.44,1412.092167,1344.333833,590.2688333,3329.044,2271.796833,542.6381667,79.91966667,5600.8875,855.0775,71.12571429,2.291428571,0.061385714,8.324285714,2.052857143,12.90428571,0.48,0.143,2.488585714,23.85714286,,70.27,0.54,J19447,33,2600,F1T0447QKPQ000001X,J19447,8,3,108,324,0,0,273,7696586,1022230
29-03-2021 19:00,0.768666667,1393.765167,0.199333333,-0.011833333,37.00983333,37,30.006,30,2.1795,355.689,516.514,692.3065,67.558,72.7315,90.1095,2.52E+18,4080.463833,1315.902167,1339.9305,1351.204,1345,1307.798333,1300.713,1296.5625,1319.293167,1244.751833,1507.874333,1576.178167,1101.44,1412.029333,1341.116333,597.191,3331.9135,2269.602333,538.1256667,79.694,5601.487333,851.2646667,71.12571429,2.291428571,0.061385714,8.324285714,2.052857143,12.90428571,0.48,0.143,2.488585714,23.85714286,,72.97,0.54,J19447,36,3200,F1T0447QKPQ000001X,J19447,8,3,108,324,0,0,273,7696586,1022230
29-03-2021 20:00,0.777333333,1393.594,0.2135,-0.026333333,37.00716667,37,30.00116667,30,2.179,355.3476667,517.271,694.2018333,65.78,71.34683333,89.10116667,2.52E+18,4080.485667,1314.942,1340.039,1351.742333,1345,1307.3285,1299.8645,1296.238667,1318.8735,1244.746667,1509.702833,1577.238833,1101.44,1411.594,1342.833333,600.3471667,3329.4465,2272.027167,539.075,78.89416667,5601.561333,852.055,71.12571429,2.291428571,0.061385714,8.324285714,2.052857143,12.90428571,0.48,0.143,2.488585714,23.85714286,,72.97,0.54,J19447,34,2800,F1T0447QKPQ000001X,J19447,8,3,108,324,0,0,273,7696586,1022230
29-03-2021 21:00,0.7875,1393.282,0.207666667,-0.069833333,37.00266667,37,30.011,30,2.1795,351.8885,513.9431667,692.2113333,62.01983333,67.725,85.68483333,2.52E+18,4080.550667,1313.99,1339.976333,1353.1065,1345,1307.0975,1299.112833,1296.007167,1318.412833,1244.8505,1507.139,1575.2365,1101.44,1411.215833,1342.5375,604.6058333,3325.936167,2274.323,536.6255,76.004,5600.351833,850.079,71.12571429,2.291428571,0.061385714,8.324285714,2.052857143,12.90428571,0.48,0.143,2.488585714,23.85714286,,72.97,0.54,J19447,31,2600,F1T0447QKPQ000001X,J19447,8,3,108,324,0,0,273,7696586,1022230
29-03-2021 22:00,0.800166667,1393.222833,0.216333333,-0.185166667,36.99366667,37,29.98566667,30,2.18,356.0121667,519.0811667,698.6803333,61.736,66.88883333,84.269,2.52E+18,4080.614167,1313.968667,1339.9855,1353.553167,1345,1307.202667,1299.124,1295.758333,1318.310167,1244.5605,1516.105333,1576.188833,1101.44,1410.553333,1350.676833,595.4996667,3318.879333,2280.889667,541.3668333,73.91883333,5599.707167,854.4438333,71.12571429,2.291428571,0.061385714,8.324285714,2.052857143,12.90428571,0.48,0.143,2.488585714,23.85714286,,67.57,0.54,J19447,34,2900,F1T0447QKPQ000001X,J19447,8,3,108,324,0,0,273,7696586,1022230
29-03-2021 23:00,0.794166667,1393.282667,0.2005,-0.0485,37.00933333,37,30.011,30,2.179833333,352.6735,514.2491667,693.0915,61.11316667,66.36283333,83.83066667,2.52E+18,4080.674833,1313.929667,1340.038167,1352.685333,1345,1305.783833,1300.259667,1296.211667,1319.001667,1244.320167,1510.993833,1575.847167,1101.44,1410.757667,1346.251833,595.465,3322.3335,2277.0535,537.4725,73.51266667,5599.437167,850.4176667,71.12571429,2.291428571,0.061385714,8.324285714,2.052857143,12.90428571,0.48,0.143,2.488585714,23.85714286,,72.32,0.54,J19447,30,2100,F1T0447QKPQ000001X,J19447,8,3,108,324,0,0,273,7696586,1022230
30-03-2021 00:00,0.796333333,1393.369167,0.205,-0.1035,37.01016667,37,29.994,30,2.180833333,350.3655,510.6811667,689.7903333,60.65133333,65.89733333,83.39466667,2.52E+18,4080.809,1314.671,1340.066833,1352.262667,1345,1304.690833,1299.952167,1296.06,1318.746,1244.1275,1508.9065,1574.959667,1101.44,1410.673667,1345.251,607.076,3324.558,2276.801333,533.9708333,72.95166667,5601.262167,846.5878333,70.92666667,2.366666667,0.069333333,8.468333333,2.185,12.755,0.606666667,0.104666667,2.485833333,22.16666667,,69.64,0.54,J19447,32,2500,F1T0447QKPQ000001X,J19447,8,3,108,324,0,0,273,7696586,1022230
30-03-2021 04:00,0.888333333,1392.9825,0.160333333,-0.018333333,37.00416667,37,29.99133333,30,2.179333333,356.5988333,518.2143333,697.6043333,68.9085,73.67183333,90.85333333,2.52E+18,4080.776833,1313.3465,1330.008167,1351.516333,1345,1303.295,1302.331333,1296.074833,1319.457,1243.059,1506.183333,1575.4755,1101.44,1410.340167,1345.958,601.5013333,3329.119667,2270.153667,540.5045,79.18016667,5599.388333,850.4173333,70.92666667,2.366666667,0.069333333,8.468333333,2.185,12.755,0.606666667,0.104666667,2.485833333,22.16666667,,72.32,0.54,J19919,64,4600,F1T0463QKPQ000001X,J19919,7,3,91,273,0,0,100,2171872,1022768
30-03-2021 05:00,0.855,1393.569,0.1625,-0.017166667,36.984,37,29.98816667,30,2.1785,359.3323333,519.6931667,698.4696667,71.20866667,75.95283333,93.1265,2.52E+18,4080.689167,1313.9175,1329.938667,1352.3315,1347.5,1303.63,1302.584,1296.412167,1320.120833,1243.168833,1511.389833,1577.652667,1101.44,1410.429667,1346.322,604.928,3329.883833,2268.279667,540.8523333,81.77866667,5598.265,851.8125,70.92666667,2.366666667,0.069333333,8.468333333,2.185,12.755,0.606666667,0.104666667,2.485833333,22.16666667,,72.32,0.54,J19919,71,5700,F1T0463QKPQ000001X,J19919,7,3,91,273,0,0,100,2171872,1022768
30-03-2021 06:00,0.841333333,1392.143833,0.148166667,-0.153333333,36.99133333,37,30.00433333,30,2.178833333,361.9131667,523.4941667,702.6286667,73.73316667,78.6505,96.0445,2.52E+18,4080.5595,1313.29,1329.965167,1351.908167,1350,1303.589333,1300.6975,1296.663667,1319.773833,1243.276833,1514.478167,1579.354,1101.44,1410.502333,1348.5855,601.639,3331.008,2268.960833,544.5413333,84.47466667,5599.921333,854.1856667,70.92666667,2.366666667,0.069333333,8.468333333,2.185,12.755,0.606666667,0.104666667,2.485833333,22.16666667,,72.32,0.54,J19919,55,4300,F1T0463QKPQ000001X,J19919,7,3,91,273,0,0,100,2171872,1022768
30-03-2021 07:00,0.825166667,1392.129,0.206,-0.037,37.01483333,37,30.007,30,2.1795,362.3613333,523.6443333,702.3715,75.846,80.9825,98.71483333,2.52E+18,4080.558333,1313.845833,1329.982667,1352.416667,1350,1304.631,1299.6025,1296.607,1318.480167,1243.369,1512.807833,1579.189333,1101.44,1411.231833,1347.960833,596.816,3334.719333,2263.451333,544.9175,87.054,5598.043,853.5633333,70.92666667,2.366666667,0.069333333,8.468333333,2.185,12.755,0.606666667,0.104666667,2.485833333,22.16666667,,88.39,0.54,J19919,49,3900,F1T0463QKPQ000001X,J19919,7,3,91,273,0,0,100,2171872,1022768
01-04-2021 08:00,0.6075,1393.921833,0.2235,-0.021166667,36.99683333,37,29.99733333,30,2.18,361.0081667,527.2215,709.777,76.59833333,82.129,100.842,2.52E+18,4080.552833,1308.101167,1319.948667,1331.644833,1330,1304.3295,1303.778333,1297.266833,1319.9945,1245.041833,1513.542667,1577.151667,1101.44,1413.441,1348.2055,595.5801667,3339.129,2260.035333,545.5573333,89.06133333,5599.136667,836.4243333,71.08933333,2.177333333,0.0633,8.739333333,2.223333333,13.06533333,0.364666667,0.120533333,2.486756667,21.5,,19.25,1.08,J19919,34,3200,F1T0463QKPQ000001X,J19919,7,3,91,273,0,0,100,2171872,1022768
01-04-2021 10:00,0.5715,1393.021167,0.196333333,-0.019666667,37.023,37,30.01483333,30,2.1795,361.6168333,527.6718333,708.1888333,77.115,82.813,101.7343333,2.52E+18,4080.372667,1308.513167,1320.039167,1330.38,1330,1304.722667,1301.7905,1297.1195,1319.5615,1245.599333,1514.526333,1577.124333,1101.44,1413.774833,1347.6395,594.2038333,3340.312167,2261.868833,544.4475,90.176,5602.3325,836.229,71.08933333,2.177333333,0.0633,8.739333333,2.223333333,13.06533333,0.364666667,0.120533333,2.486756667,21.5,,56.63,1.08,J19919,40,3300,F1T0463QKPQ000001X,J19919,7,3,91,273,0,0,100,2171872,1022768
01-04-2021 11:00,0.6065,1393.203333,0.202833333,-0.025166667,36.99866667,37,30.018,30,2.1795,362.0413333,529.8875,709.3611667,76.44816667,82.2615,101.388,2.52E+18,4080.406667,1308.079667,1319.965167,1330.026667,1330,1305.492667,1301.361833,1297.093833,1319.173667,1245.488833,1517.497,1578.492833,1101.44,1413.741167,1350.296833,592.9996667,3339.005833,2258.431,545.4206667,89.93116667,5597.225,838.56,71.08933333,2.177333333,0.0633,8.739333333,2.223333333,13.06533333,0.364666667,0.120533333,2.486756667,21.5,,60.24,1.08,J19919,39,3400,F1T0463QKPQ000001X,J19919,7,3,91,273,0,0,100,2171872,1022768
01-04-2021 12:00,0.614666667,1395.309167,0.210666667,-0.0155,36.99316667,37,30.00816667,30,2.18,363.976,533.6365,714.3971667,76.097,81.96483333,101.215,2.52E+18,4080.372,1307.407333,1320.047833,1329.062,1330,1306.571,1301.875667,1297.391,1318.9235,1245.718167,1519.9995,1579.502833,1101.44,1414.188,1354.810667,592.2106667,3335.244333,2265.226667,549.5815,89.66083333,5600.484833,841.6258333,71.08933333,2.177333333,0.0633,8.739333333,2.223333333,13.06533333,0.364666667,0.120533333,2.486756667,21.5,,61.45,1.08,J19919,40,3100,F1T0463QKPQ000001X,J19919,7,3,91,273,0,0,100,2171872,1022768
01-04-2021 13:00,0.638333333,1395.771833,0.201833333,-0.019333333,37.00183333,37,29.99616667,30,2.179833333,358.959,526.8061667,708.1855,74.25383333,80.40433333,99.84166667,2.52E+18,4080.454833,1306.726833,1320.0395,1326.287333,1330,1307.692167,1301.289833,1297.459167,1318.435333,1245.905,1511.8815,1576.8935,1101.44,1414.686,1348.718,591.7921667,3339.661333,2262.005167,544.8538333,88.67166667,5601.739167,835.8061667,71.08933333,2.177333333,0.0633,8.739333333,2.223333333,13.06533333,0.364666667,0.120533333,2.486756667,21.5,,65.06,1.08,J19919,62,4400,F1T0463QKPQ000001X,J19919,7,3,91,273,0,0,100,2171872,1022768
01-04-2021 14:00,0.668,1395.410667,0.208166667,-0.023166667,36.9865,37,30.00383333,30,2.180166667,357.1776667,525.0915,706.689,71.71433333,77.81583333,97.18233333,2.52E+18,4080.428333,1308.0645,1319.926167,1324.233333,1330,1308.320833,1300.9155,1297.202333,1317.930667,1246.1265,1512.481667,1575.800333,1101.44,1414.782833,1349.025833,592.3425,3337.649333,2263.658667,542.5538333,86.339,5601.370833,834.8343333,71.08933333,2.177333333,0.0633,8.739333333,2.223333333,13.06533333,0.364666667,0.120533333,2.486756667,21.5,,65.06,1.08,J19919,36,3300,F1T0463QKPQ000001X,J19919,7,3,91,273,0,0,100,2171872,1022768
01-04-2021 15:00,0.6865,1395.421833,0.203666667,-0.028166667,37.00366667,37,30.00233333,30,2.179833333,356.1553333,524.6361667,706.753,69.926,75.79733333,94.90033333,2.52E+18,4080.422333,1309.339333,1320.2235,1323.433333,1330,1308.53,1300.217333,1297.111833,1317.726,1246.215333,1512.180833,1575.572,1101.44,1414.698333,1349.247833,593.0016667,3335.845667,2265.742833,542.2788333,84.05066667,5601.632333,834.9808333,71.08933333,2.177333333,0.0633,8.739333333,2.223333333,13.06533333,0.364666667,0.120533333,2.486756667,21.5,,65.06,1.08,J19919,47,3800,F1T0463QKPQ000001X,J19919,7,3,91,273,0,0,100,2171872,1022768
01-04-2021 16:00,0.7,1393.869667,0.194166667,-0.002,37.006,37,29.995,30,2.18,356.1123333,524.9973333,707.4355,68.7115,74.4395,93.426,2.52E+18,4080.4215,1310.327333,1320.019833,1323.403333,1330,1308.556167,1299.647833,1296.816667,1317.305667,1245.9035,1512.582667,1574.980333,1101.44,1414.2245,1350.373833,597.2765,3332.857833,2268.0325,542.5798333,82.3935,5600.860333,835.1496667,71.08933333,2.177333333,0.0633,8.739333333,2.223333333,13.06533333,0.364666667,0.120533333,2.486756667,21.5,,65.06,1.08,J19919,41,3200,F1T0463QKPQ000001X,J19919,7,3,91,273,0,0,100,2171872,1022768
01-04-2021 18:00,0.704833333,1393.959,0.204333333,-0.031166667,37.00166667,37,29.99733333,30,2.179666667,358.3958333,529.387,713.2935,67.5775,73.208,92.31316667,2.52E+18,4080.436167,1309.4035,1319.959333,1325.254167,1330,1308.271167,1299.1255,1296.627,1316.856333,1245.538833,1520.269,1576.010667,1101.44,1413.3755,1358.392,598.7553333,3327.049833,2270.645167,546.8603333,80.92133333,5597.731833,838.3121667,71.08933333,2.177333333,0.0633,8.739333333,2.223333333,13.06533333,0.364666667,0.120533333,2.486756667,21.5,,68.67,1.08,J19919,53,3400,F1T0463QKPQ000001X,J19919,7,3,91,273,0,0,100,2171872,1022768
01-04-2021 19:00,0.687,1394.186833,0.198,-0.039833333,37.00783333,37,30.00183333,30,2.180166667,357.5495,529.1748333,713.379,66.02666667,71.98333333,91.38233333,2.52E+18,4080.562833,1308.792667,1320.019833,1325.949,1330,1309.061667,1299.466333,1296.8545,1316.912333,1245.5755,1519.397833,1575.8865,1101.44,1413.316,1358.493167,599.7246667,3325.184,2275.330833,546.7466667,80.24233333,5600.521167,838.0801667,71.08933333,2.177333333,0.0633,8.739333333,2.223333333,13.06533333,0.364666667,0.120533333,2.486756667,21.5,,62.65,1.08,J19919,48,2900,F1T0463QKPQ000001X,J19919,7,3,91,273,0,0,100,2171872,1022768
01-04-2021 20:00,0.6835,1394.605833,0.1885,-0.019666667,36.998,37,30.001,30,2.180333333,355.0598333,526.8473333,710.214,64.80266667,70.49383333,89.61516667,2.52E+18,4080.6115,1308.3565,1320.027,1326.531667,1330,1309.036833,1300.3405,1297.216667,1317.102,1245.563833,1516.3425,1575.246167,1101.44,1413.515667,1355.995667,600.4056667,3325.195833,2275.702667,543.978,78.55133333,5600.751333,835.5791667,71.08933333,2.177333333,0.0633,8.739333333,2.223333333,13.06533333,0.364666667,0.120533333,2.486756667,21.5,,57.35,1.09,J19919,48,3300,F1T0463QKPQ000001X,J19919,7,3,91,273,0,0,100,2171872,1022768
01-04-2021 21:00,0.684333333,1394.802,0.200166667,-0.011,36.98483333,37,29.98933333,30,2.180166667,355.3546667,527.0358333,709.3776667,65.71016667,71.085,89.9455,2.52E+18,4080.624,1309.126,1319.985333,1326.94,1330,1308.352,1300.8905,1297.294667,1317.542,1245.468,1516.608667,1574.240667,1101.44,1413.51,1357.0055,602.5281667,3325.888667,2273.337,543.0241667,78.36016667,5599.1425,835.374,71.08933333,2.177333333,0.0633,8.739333333,2.223333333,13.06533333,0.364666667,0.120533333,2.486756667,21.5,,67.47,1.09,J19919,37,2500,F1T0463QKPQ000001X,J19919,7,3,91,273,0,0,100,2171872,1022768
01-04-2021 22:00,0.677333333,1394.870167,0.212833333,-0.069666667,36.99633333,37,29.99116667,30,2.180166667,357.8786667,531.3245,713.1008333,66.39316667,71.97016667,91.146,2.52E+18,4080.691833,1309.507667,1320.005833,1326.42,1330,1308.0035,1300.8315,1297.314833,1317.551,1245.327667,1521.589833,1575.347667,1101.44,1413.263,1361.052,605.8643333,3324.3975,2276.047,546.685,79.4365,5600.685667,838.9621667,71.08933333,2.177333333,0.0633,8.739333333,2.223333333,13.06533333,0.364666667,0.120533333,2.486756667,21.5,,66.27,1.09,J19919,56,3100,F1T0463QKPQ000001X,J19919,7,3,91,273,0,0,100,2171872,1022768
01-04-2021 23:00,0.632833333,1394.709667,0.207,-0.039,36.99383333,37,30.00933333,30,2.180666667,355.5278333,527.47,709.571,66.0705,71.72516667,90.834,2.52E+18,4080.701167,1309.161167,1320.0285,1326.547,1330,1307.303333,1300.931833,1297.319833,1317.340167,1245.279,1516.724167,1575.265,1101.44,1413.071,1356.432167,598.1691667,3327.707333,2272.769,544.1178333,79.45916667,5600.607833,835.3668333,71.08933333,2.177333333,0.0633,8.739333333,2.223333333,13.06533333,0.364666667,0.120533333,2.486756667,21.5,,65.06,1.09,J19919,45,3300,F1T0463QKPQ000001X,J19919,7,3,91,273,0,0,100,2171872,1022768
02-04-2021 00:00,0.613,1395.03,0.202166667,-0.102833333,37.00766667,37,29.99816667,30,2.181,351.8898333,523.8375,705.5445,63.606,69.6155,89.0395,2.52E+18,4080.777333,1308.1005,1320.003167,1326.428,1330,1307.373,1300.479667,1297.131167,1317.209167,1245.461333,1514.2175,1574.836167,1101.44,1412.793833,1353.4395,596.6905,3326.635667,2272.494333,539.8913333,78.155,5599.121167,833.1488333,70.97166667,2.373333333,0.074333333,8.516666667,2.12,12.75666667,0.59,0.102333333,2.48475,21.5,,68.67,1.09,J19919,53,2900,F1T0463QKPQ000001X,J19919,7,3,91,273,0,0,100,2171872,1022768
02-04-2021 02:00,0.6285,1393.595,0.207666667,-0.049166667,37.0035,37,30.00466667,30,2.180833333,352.227,523.5608333,706.1265,63.37833333,68.71283333,87.59116667,2.52E+18,4080.864,1307.610833,1320.0315,1326.994,1330,1305.820667,1299.646333,1296.552167,1316.709333,1244.940333,1514.121167,1573.709833,1101.44,1412.048333,1352.228667,594.8773333,3325.000167,2275.841667,540.4893333,76.01916667,5600.923167,835.0231667,70.97166667,2.373333333,0.074333333,8.516666667,2.12,12.75666667,0.59,0.102333333,2.48475,21.5,,80.72,1.09,J19919,38,3200,F1T0463QKPQ000001X,J19919,7,3,91,273,0,0,100,2171872,1022768
02-04-2021 03:00,0.614333333,1392.823667,0.159,-0.018166667,36.998,37,30.01183333,30,2.180333333,353.337,523.0751667,706.9585,65.7035,70.967,89.86483333,2.52E+18,4080.833667,1307.211833,1319.999167,1326.171333,1330,1305.449667,1299.851167,1296.407,1316.793167,1244.461667,1514.811167,1572.999667,1101.44,1410.476667,1353.4895,596.325,3326.359333,2272.829667,541.0108333,77.731,5599.3365,835.2296667,70.97166667,2.373333333,0.074333333,8.516666667,2.12,12.75666667,0.59,0.102333333,2.48475,21.5,,79.52,1.09,J19919,34,2600,F1T0463QKPQ000001X,J19919,7,3,91,273,0,0,100,2171872,1022768
02-04-2021 04:00,0.585166667,1393.070167,0.156666667,0.003,37.01166667,37,29.999,30,2.181,353.8086667,521.9195,705.9305,69.609,74.71266667,93.46533333,2.52E+18,4080.744333,1307.331167,1319.905667,1324.831333,1330,1305.355333,1300.613,1296.539167,1317.251167,1243.945833,1512.5945,1572.594833,1101.44,1409.010833,1350.5755,588.3361667,3332.136833,2266.227167,540.5455,80.88116667,5598.959167,833.8218333,70.97166667,2.373333333,0.074333333,8.516666667,2.12,12.75666667,0.59,0.102333333,2.48475,21.5,,79.52,1.09,J19919,36,3200,F1T0463QKPQ000001X,J19919,7,3,91,273,0,0,100,2171872,1022768
02-04-2021 05:00,0.569666667,1392.8925,0.146166667,-0.023666667,37.004,37,29.99833333,30,2.180666667,356.0548333,526.4516667,708.075,72.02466667,77.456,96.241,2.52E+18,4080.677333,1306.629833,1320.057833,1324.076667,1330,1305.2485,1300.476833,1296.940333,1317.689333,1243.448333,1515.029,1573.515833,1101.44,1407.866833,1351.267667,594.366,3333.573667,2266.865667,542.384,83.95483333,5600.668,836.0275,70.97166667,2.373333333,0.074333333,8.516666667,2.12,12.75666667,0.59,0.102333333,2.48475,21.5,,79.52,1.09,J19919,33,2800,F1T0463QKPQ000001X,J19919,7,3,91,273,0,0,100,2171872,1022768
02-04-2021 06:00,0.557166667,1392.929833,0.149333333,-0.082166667,36.98833333,37,30.00633333,30,2.181,356.9821667,529.6925,708.8548333,73.95866667,79.44433333,98.11783333,2.52E+18,4080.605,1306.195333,1319.960667,1323.813333,1332.25,1304.861333,1300.423833,1297.191,1317.9065,1243.121,1514.469167,1574.060333,1101.44,1407.283333,1350.447333,589.8661667,3336.005667,2262.186667,544.0265,86.04766667,5598.151833,836.5515,70.97166667,2.373333333,0.074333333,8.516666667,2.12,12.75666667,0.59,0.102333333,2.48475,21.5,,79.52,1.09,J19919,35,3000,F1T0463QKPQ000001X,J19919,7,3,91,273,0,0,100,2171872,1022768
02-04-2021 07:00,0.532881356,1392.369153,0.213389831,-0.127966102,37.00576271,37,29.99644068,30,2.180169492,356.0222034,528.5566102,706.78,75.30762712,81.04305085,99.9140678,2.52E+18,4080.558644,1307.664407,1319.816441,1324.121356,1335,1304.66661,1300.846441,1297.361695,1318.147627,1242.883051,1508.754068,1572.646102,1101.44,1407.268305,1346.624407,590.6032203,3340.075593,2260.760169,542.8440678,87.92,5600.64,834.879322,70.97166667,2.373333333,0.074333333,8.516666667,2.12,12.75666667,0.59,0.102333333,2.48475,21.5,,77.11,1.09,J19919,34,3100,F1T0463QKPQ000001X,J19919,7,3,91,273,0,0,100,2171872,1022768
02-04-2021 08:00,0.533166667,1392.684667,0.198833333,-0.186833333,37.007,37,30.00116667,30,2.179833333,357.867,530.8235,708.9796667,75.88566667,81.67333333,100.642,2.52E+18,4080.465333,1308.047167,1320.006167,1323.688167,1335,1302.764333,1301.2575,1297.318833,1318.370333,1242.943667,1514.812167,1573.869833,1101.44,1407.244333,1349.109667,595.0531667,3338.691,2261.5295,544.0256667,88.824,5600.089667,837.3158333,70.97166667,2.373333333,0.074333333,8.516666667,2.12,12.75666667,0.59,0.102333333,2.48475,21.5,,72.29,1.09,J19919,35,2900,F1T0463QKPQ000001X,J19919,7,3,91,273,0,0,100,2171872,1022768
02-04-2021 10:00,0.511833333,1394.096833,0.21,-0.049666667,36.99066667,37,29.99816667,30,2.179833333,358.4431667,531.9963333,709.9611667,77.1605,83.0005,102.0325,2.52E+18,4080.378167,1309.135667,1320.0785,1339.386167,1335,1302.408333,1301.385333,1297.215,1319.093333,1243.057167,1512.924,1574.296333,1101.44,1407.4295,1348.046,588.2056667,3338.564,2259.859,545.7791667,90.21033333,5598.3345,837.7575,70.97166667,2.373333333,0.074333333,8.516666667,2.12,12.75666667,0.59,0.102333333,2.48475,21.5,,74.7,1.09,J19919,47,2100,F1T0463QKPQ000001X,J19919,7,3,91,273,0,0,100,2171872,1022768
02-04-2021 11:00,0.513166667,1394.693333,0.198833333,-0.0105,36.99716667,37,29.98516667,30,2.180166667,358.649,533.6203333,711.063,76.76216667,82.8315,102.0775,2.52E+18,4080.384167,1309.9635,1319.982833,1345.829,1335,1303.391333,1300.904333,1297.224167,1318.999333,1243.130167,1515.078167,1575.19,1101.44,1407.6575,1348.986667,587.5406667,3337.6955,2261.591333,546.4676667,90.3815,5599.347833,838.7783333,70.97166667,2.373333333,0.074333333,8.516666667,2.12,12.75666667,0.59,0.102333333,2.48475,21.5,,78.31,1.09,J19919,42,2700,F1T0463QKPQ000001X,J19919,7,3,91,273,0,0,100,2171872,1022768
02-04-2021 12:00,0.5345,1395.4125,0.198166667,-0.238166667,36.9985,37,29.9985,30,2.18,358.4081667,535.2655,712.9356667,75.57416667,81.72666667,101.0868333,2.52E+18,4080.278167,1311.5205,1319.983667,1349.384,1335,1305.087167,1300.869167,1297.228167,1318.869333,1243.353167,1514.1725,1575.590833,1101.44,1408.097167,1349.002,589.19,3335.0125,2265.472167,547.8251667,89.605,5600.4765,840.3571667,70.97166667,2.373333333,0.074333333,8.516666667,2.12,12.75666667,0.59,0.102333333,2.48475,21.5,,75.9,1.09,J19919,32,1800,F1T0463QKPQ000001X,J19919,7,3,91,273,0,0,100,2171872,1022768
02-04-2021 13:00,0.564666667,1395.4365,0.205333333,-0.033333333,37.00166667,37,30.02283333,30,2.180333333,356.3256667,534.129,710.9243333,73.225,79.524,98.996,2.52E+18,4080.287,1311.6025,1320.007667,1337.799667,1335,1304.839833,1300.801333,1297.359333,1318.633667,1243.5245,1514.739667,1574.948,1101.44,1408.4805,1349.113167,587.6973333,3334.745167,2265.59,546.4286667,87.86483333,5600.3295,839.2181667,70.97166667,2.373333333,0.074333333,8.516666667,2.12,12.75666667,0.59,0.102333333,2.48475,21.5,,71.08,1.09,J19919,40,2500,F1T0463QKPQ000001X,J19919,7,3,91,273,0,0,100,2171872,1022768
02-04-2021 14:00,0.593833333,1394.36,0.200666667,-0.012166667,36.99083333,37,29.99483333,30,2.1805,355.2915,533.8445,710.0745,71.14333333,77.27966667,96.482,2.52E+18,4080.274667,1312.125,1320.141,1334.2995,1335,1305.524667,1301.0075,1297.325667,1318.688167,1243.585833,1513.8785,1574.284,1101.44,1408.651333,1348.797167,588.3496667,3332.846167,2268.482833,545.1691667,85.446,5601.389,838.99,70.97166667,2.373333333,0.074333333,8.516666667,2.12,12.75666667,0.59,0.102333333,2.48475,21.5,,74.7,1.09,J19919,34,1700,F1T0463QKPQ000001X,J19919,7,3,91,273,0,0,100,2171872,1022768
02-04-2021 15:00,0.600333333,1393.158833,0.214,-0.021833333,37.00233333,37,30.03533333,30,2.180666667,354.2511667,533.6568333,709.5985,69.84316667,75.77233333,94.75533333,2.52E+18,4080.319,1311.487167,1320.034667,1332.418167,1335,1306.7785,1300.723833,1297.271167,1318.554167,1243.75,1514.067833,1574.346,1101.44,1408.6015,1334.471833,588.1511667,3330.7675,2269.052,544.8276667,83.65366667,5599.584333,838.5185,70.97166667,2.373333333,0.074333333,8.516666667,2.12,12.75666667,0.59,0.102333333,2.48475,21.5,,73.49,1.09,J19919,34,1800,F1T0463QKPQ000001X,J19919,7,3,91,273,0,0,100,2171872,1022768
02-04-2021 16:00,0.615333333,1393.1605,0.199333333,-0.024666667,36.99266667,37,30.0005,30,2.1805,354.7016667,535.1355,710.6845,69.07983333,74.96183333,93.85183333,2.52E+18,4080.369333,1311.6745,1320.0045,1330.6715,1335,1307.213333,1301.197333,1297.5605,1318.6965,1243.593333,1517.854667,1574.334833,1101.44,1408.540833,1048.293333,591.3865,3327.895667,2273.250333,545.2353333,82.642,5600.984167,840.142,70.97166667,2.373333333,0.074333333,8.516666667,2.12,12.75666667,0.59,0.102333333,2.48475,21.5,,72.29,1.09,J19919,38,2400,F1T0463QKPQ000001X,J19919,7,3,91,273,0,0,100,2171872,1022768
02-04-2021 18:00,0.628333333,1394.114,0.1845,-0.0725,36.997,37,29.98316667,30,2.1805,353.9883333,535.9566667,710.8766667,67.17033333,73.12766667,92.00766667,2.52E+18,4080.509833,1313.379167,1319.975167,1330.765667,1335,1307.514,1302.620333,1298.694,1319.62,1243.485833,1516.789833,1575.402167,1101.44,1408.892667,1049.133,588.4246667,3325.884333,2274.797833,546.1326667,80.99333333,5600.428333,841.0093333,70.97166667,2.373333333,0.074333333,8.516666667,2.12,12.75666667,0.59,0.102333333,2.48475,21.5,,72.29,1.09,J19919,40,2700,F1T0463QKPQ000001X,J19919,7,3,91,273,0,0,100,2171872,1022768
02-04-2021 19:00,0.628,1394.7065,0.1995,-0.007,36.99483333,37,29.99966667,30,2.180333333,353.217,534.396,709.482,66.44583333,72.09566667,90.618,2.52E+18,4080.562667,1313.2875,1319.972167,1330.800333,1335,1307.569833,1302.234167,1298.634833,1319.170833,1243.645833,1516.633833,1574.535667,1101.44,1409.338667,1049.144167,594.0078333,3326.035667,2274.1345,544.3073333,79.63783333,5600.0405,839.916,70.97166667,2.373333333,0.074333333,8.516666667,2.12,12.75666667,0.59,0.102333333,2.48475,21.5,,72.29,1.09,J19919,35,2200,F1T0463QKPQ000001X,J19919,7,3,91,273,0,0,100,2171872,1022768
02-04-2021 20:00,0.615333333,1394.0595,0.196166667,-0.025666667,37.00366667,37,30.001,30,2.180833333,353.3131667,533.7766667,709.1415,66.82816667,72.40733333,90.57283333,2.52E+18,4080.647167,1313.044667,1320.030833,1330.9985,1335,1307.741667,1302.134333,1298.606333,1318.942167,1243.716,1516.354333,1575.138333,1101.44,1409.217833,1048.544667,594.418,3325.8735,2270.919667,544.4425,79.55816667,5596.9535,838.3246667,70.97166667,2.373333333,0.074333333,8.516666667,2.12,12.75666667,0.59,0.102333333,2.48475,21.5,,72.29,1.09,J19919,33,2100,F1T0463QKPQ000001X,J19919,7,3,91,273,0,0,100,2171872,1022768
02-04-2021 21:00,0.6135,1394.139,0.190833333,-0.028166667,36.993,37,30.01416667,30,2.181333333,351.3663333,527.656,705.7641667,66.0345,71.56366667,89.5735,2.52E+18,4080.650333,1312.431667,1320.0005,1329.602167,1335,1307.995667,1301.2395,1298.621667,1318.755833,1243.708333,1515.858,1575.156,1101.44,1409.259167,1047.501333,592.4281667,3328.075,2273.985667,540.5376667,78.89216667,5602.134167,832.9051667,70.97166667,2.373333333,0.074333333,8.516666667,2.12,12.75666667,0.59,0.102333333,2.48475,21.5,,73.49,1.09,J19919,40,2400,F1T0463QKPQ000001X,J19919,7,3,91,273,0,0,100,2171872,1022768
02-04-2021 22:00,0.619166667,1394.310167,0.2115,-0.029,36.99816667,37,29.99516667,30,2.180833333,350.2248333,527.3646667,705.0166667,65.24733333,70.79033333,88.6515,2.52E+18,4080.599333,1312.712167,1319.944,1331.144167,1335,1307.591667,1301.237,1298.227333,1318.584,1243.841667,1514.322167,1574.199833,1101.44,1409.35,1047.096833,592.9846667,3327.329667,2273.721,539.7646667,78.0795,5601.009667,832.5391667,70.97166667,2.373333333,0.074333333,8.516666667,2.12,12.75666667,0.59,0.102333333,2.48475,21.5,,77.11,1.09,J19919,30,2100,F1T0463QKPQ000001X,J19919,7,3,91,273,0,0,100,2171872,1022768
02-04-2021 23:00,0.611666667,1394.043667,0.195166667,-0.003666667,37.00733333,37,30.00833333,30,2.181666667,348.358,526.006,704.3031667,62.3975,68.313,86.138,2.52E+18,4080.7065,1312.555833,1320.090167,1331.216333,1335,1307.720167,1302.193167,1298.484167,1319.2565,1244.029833,1514.178167,1574.199833,1101.44,1409.326167,1046.149167,595.1715,3324.979,2273.301667,538.4245,76.28933333,5598.106,832.025,70.97166667,2.373333333,0.074333333,8.516666667,2.12,12.75666667,0.59,0.102333333,2.48475,21.5,,72.29,1.09,J19919,32,1900,F1T0463QKPQ000001X,J19919,7,3,91,273,0,0,100,2171872,1022768
03-04-2021 00:00,0.607333333,1394.309667,0.204333333,-0.041333333,36.99616667,37,29.98616667,30,2.181166667,347.449,525.3246667,703.6578333,60.782,66.3225,83.41916667,2.52E+18,4080.7185,1312.806667,1319.961667,1331.423167,1335,1308.2395,1301.998833,1298.950333,1319.9945,1244.059,1515.508833,1574.376667,1101.44,1409.155833,1045.61,599.6675,3323.078167,2278.875167,537.5445,73.69983333,5601.8665,831.399,71.02,2.383333333,0.069833333,8.465,2.126666667,12.75833333,0.595,0.106166667,2.485016667,20,,71.08,1.09,J19919,42,2600,F1T0463QKPQ000001X,J19919,7,3,91,273,0,0,100,2171872,1022768
03-04-2021 02:00,0.609166667,1394.244,0.209333333,-0.014833333,37.01833333,37,29.99466667,30,2.181166667,348.6695,525.9061667,704.131,61.99616667,67.2545,84.0195,2.52E+18,4080.602833,1312.829667,1320.054667,1331.925,1335,1306.305,1301.224333,1299.120667,1319.250167,1243.6295,1518.096833,1574.977667,1101.44,1409.127833,1045.6835,600.4826667,3323.040167,2278.074333,538.3025,73.6725,5601.134167,831.2075,71.02,2.383333333,0.069833333,8.465,2.126666667,12.75833333,0.595,0.106166667,2.485016667,20,,74.7,1.09,J19919,38,2500,F1T0463QKPQ000001X,J19919,7,3,91,273,0,0,100,2171872,1022768
03-04-2021 03:00,0.591,1393.067333,0.167333333,-0.2355,36.981,37,30.00866667,30,2.180833333,352.3173333,533.012,709.1648333,65.244,70.11516667,86.69666667,2.52E+18,4080.503333,1312.5525,1319.981333,1331.899167,1335,1306.9205,1301.140167,1298.977,1319.001333,1243.330667,1514.927667,1574.2815,1101.44,1409.077167,1046.177833,598.0945,3321.323333,2276.907,543.1828333,75.5915,5598.349167,838.5878333,71.02,2.383333333,0.069833333,8.465,2.126666667,12.75833333,0.595,0.106166667,2.485016667,20,,73.49,1.09,J19919,38,2500,F1T0463QKPQ000001X,J19919,7,3,91,273,0,0,100,2171872,1022768
03-04-2021 04:00,0.490833333,1392.8435,0.143833333,-0.078166667,36.99366667,37,30.02616667,30,2.180833333,353.653,540.7158333,715.6425,65.5625,69.99766667,85.08333333,2.52E+18,4080.364,1312.277667,1319.892833,1332.434667,1335,1306.5805,1301.1955,1299.0305,1319.279167,1243.411,1504.094,1571.264833,1101.44,1408.908667,1036.5855,595.483,3317.997833,2284.106,550.3553333,76.38716667,5602.067667,847.3081667,71.02,2.383333333,0.069833333,8.465,2.126666667,12.75833333,0.595,0.106166667,2.485016667,20,,73.49,1.09,J19919,40,2400,F1T0463QKPQ000001X,J19919,7,3,91,273,0,0,100,2171872,1022768
03-04-2021 05:00,0.447666667,1393.187833,0.146166667,-0.190333333,36.98833333,37,30.01083333,30,2.181333333,355.8828333,542.7385,717.7433333,66.46583333,70.21283333,83.83433333,2.52E+18,4080.227333,1311.563333,1320.0085,1332.579667,1335,1305.316333,1300.609167,1298.554,1318.783333,1243.240667,1508.4185,1570.802667,1101.44,1408.208,1032.111167,577.6823333,3314.1205,2283.293333,553.0123333,75.42283333,5597.327333,848.9075,71.02,2.383333333,0.069833333,8.465,2.126666667,12.75833333,0.595,0.106166667,2.485016667,20,,78.31,1.09,J19919,39,2400,F1T0463QKPQ000001X,J19919,7,3,91,273,0,0,100,2171872,1022768
03-04-2021 06:00,0.433333333,1394.883333,0.139166667,0.148166667,36.98566667,37,29.9965,30,2.1805,355.2593333,540.0886667,714.3973333,67.9035,71.5785,84.7985,2.52E+18,4080.078667,1311.562333,1319.912667,1332.654,1335,1304.491,1299.2605,1298.5405,1318.539333,1242.839833,1507.862167,1570.1715,1101.44,1407.709167,1028.520667,579.6091667,3317.219167,2280.462167,550.2125,76.30816667,5597.621167,846.0158333,71.02,2.383333333,0.069833333,8.465,2.126666667,12.75833333,0.595,0.106166667,2.485016667,20,,79.52,1.09,J19919,34,2000,F1T0463QKPQ000001X,J19919,7,3,91,273,0,0,100,2171872,1022768
03-04-2021 07:00,0.403333333,1401.925167,0.207333333,-0.091,36.9965,37,29.99933333,30,2.180666667,356.0701667,540.1016667,714.5388333,69.56033333,73.175,86.2245,2.52E+18,4080.089,1312.054833,1320.068833,1333.590333,1335,1304.172833,1298.118667,1297.880667,1317.704333,1242.687167,1503.062,1568.7365,1101.44,1407.052167,1025.653333,583.9238333,3319.798333,2278.686167,550.6531667,77.6825,5598.526667,845.1706667,71.02,2.383333333,0.069833333,8.465,2.126666667,12.75833333,0.595,0.106166667,2.485016667,20,,74.7,1.09,J19919,38,2600,F1T0463QKPQ000001X,J19919,7,3,91,273,0,0,100,2171872,1022768
03-04-2021 08:00,0.394333333,1400.126667,0.201666667,-0.018666667,36.99416667,37,29.99916667,30,2.180166667,360.218,544.4341667,720.4165,70.67666667,74.293,87.32416667,2.52E+18,4080.252,1313.159333,1319.907167,1334.049833,1335,1304.656,1297.439667,1297.192,1317.204167,1242.32,1514.9475,1571.7295,1101.44,1406.343833,1024.955,583.2211667,3316.298167,2283.126167,554.0806667,78.82716667,5599.301333,849.2075,71.02,2.383333333,0.069833333,8.465,2.126666667,12.75833333,0.595,0.106166667,2.485016667,20,,66.67,0.55,J19919,44,2400,F1T0463QKPQ000001X,J19919,7,3,91,273,0,0,100,2171872,1022768
03-04-2021 10:00,0.498166667,1393.619,0.187666667,0.011,37.02,37,30.01266667,30,2.18,358.8676667,537.7751667,716.1181667,75.7375,80.09383333,94.833,2.52E+18,4080.317833,1310.010167,1319.947667,1332.217667,1335,1305.306167,1299.0435,1297.206833,1317.790333,1242.071333,1512.64,1573.373667,1101.44,1405.8225,1024.263,585.5505,3325.320167,2274.987833,552.1565,84.07166667,5600.081,842.141,71.02,2.383333333,0.069833333,8.465,2.126666667,12.75833333,0.595,0.106166667,2.485016667,20,,71.43,0.55,J19919,40,2600,F1T0463QKPQ000001X,J19919,7,3,91,273,0,0,100,2171872,1022768
03-04-2021 11:00,0.441333333,1393.6565,0.187,-0.027166667,36.99333333,37,30.00516667,30,2.180166667,356.6885,534.5371667,712.3233333,75.978,81.2285,97.29583333,2.52E+18,4080.274333,1307.087,1320.012167,1331.076833,1335,1305.080167,1299.562333,1297.085833,1317.546667,1241.969833,1512.854167,1573.270167,1101.44,1405.789667,1025.345667,585.173,3330.3165,2267.728833,548.981,86.8005,5597.975667,838.7936667,71.02,2.383333333,0.069833333,8.465,2.126666667,12.75833333,0.595,0.106166667,2.485016667,20,,72.29,0.54,J19919,31,1700,F1T0463QKPQ000001X,J19919,7,3,91,273,0,0,100,2171872,1022768
03-04-2021 12:00,0.4565,1393.930833,0.206333333,-0.026666667,36.98633333,37,30.007,30,2.180333333,355.2963333,534.0781667,711.1405,74.483,79.94916667,96.49683333,2.52E+18,4080.279167,1307.722333,1320.041667,1330.509167,1335,1305.054167,1299.678667,1297.152,1317.608667,1242.032667,1512.014,1573.395833,1101.44,1405.744,1026.088667,588.208,3331.0055,2272.4085,547.3488333,86.4705,5603.4855,837.9193333,71.02,2.383333333,0.069833333,8.465,2.126666667,12.75833333,0.595,0.106166667,2.485016667,20,,72.29,0.54,J19919,30,1600,F1T0463QKPQ000001X,J19919,7,3,91,273,0,0,100,2171872,1022768
03-04-2021 13:00,0.498,1395.480833,0.2,-0.052833333,36.99883333,37,30.0015,30,2.180166667,353.6466667,533.7801667,710.8408333,72.35033333,78.05533333,94.93016667,2.52E+18,4080.262833,1307.902,1320.030167,1330.399833,1335,1305.558167,1299.257,1296.9805,1317.5695,1241.900833,1510.723333,1572.539833,1101.44,1406.047333,1027.354333,593.7498333,3329.307167,2270.074167,547.0096667,85.03533333,5599.344333,837.6635,71.02,2.383333333,0.069833333,8.465,2.126666667,12.75833333,0.595,0.106166667,2.485016667,20,,72.29,0.54,J19919,42,2600,F1T0463QKPQ000001X,J19919,7,3,91,273,0,0,100,2171872,1022768
03-04-2021 14:00,0.523333333,1395.3365,0.194833333,0.026333333,37.00433333,37,29.99283333,30,2.180333333,352.9836667,533.8946667,711.8166667,70.10416667,75.775,92.70066667,2.52E+18,4080.29,1308.992,1320.006667,1330.0625,1335,1305.430167,1299.329333,1296.771,1317.373833,1242.042667,1514.9095,1573.111833,1101.44,1406.191167,1028.572333,597.572,3326.031167,2274.345667,546.9451667,82.91216667,5600.256167,838.411,71.02,2.383333333,0.069833333,8.465,2.126666667,12.75833333,0.595,0.106166667,2.485016667,20,,69.88,0.54,J19919,49,2700,F1T0463QKPQ000001X,J19919,7,3,91,273,0,0,100,2171872,1022768
03-04-2021 15:00,0.544666667,1396.034167,0.212166667,-0.0315,36.99816667,37,30.01716667,30,2.180166667,353.9298333,535.309,713.7333333,69.05333333,74.47216667,91.2475,2.52E+18,4080.360833,1309.596333,1320.157,1329.223,1335,1305.354167,1299.600167,1296.831833,1317.2695,1242.1105,1516.910667,1573.824,1101.44,1406.1775,1029.885,595.0458333,3322.3605,2275.297,548.6535,81.23866667,5597.467833,839.903,71.02,2.383333333,0.069833333,8.465,2.126666667,12.75833333,0.595,0.106166667,2.485016667,20,,72.29,0.54,J19919,33,1600,F1T0463QKPQ000001X,J19919,7,3,91,273,0,0,100,2171872,1022768
03-04-2021 16:00,0.543833333,1396.018667,0.211,-0.0255,37.0035,37,30.01733333,30,2.179833333,353.6858333,535.0103333,714.1205,68.06416667,73.47816667,90.35416667,2.52E+18,4080.367667,1311.4175,1319.969,1330.247333,1335,1305.390167,1299.922833,1296.876833,1317.679667,1242.233833,1518.049333,1573.695333,1101.44,1406.512333,1031.097667,593.2435,3320.694667,2278.330167,548.7083333,80.20466667,5599.17,840.2625,71.02,2.383333333,0.069833333,8.465,2.126666667,12.75833333,0.595,0.106166667,2.485016667,20,,69.88,0.54,J19919,42,2400,F1T0463QKPQ000001X,J19919,7,3,91,273,0,0,100,2171872,1022768
03-04-2021 18:00,0.573,1395.439667,0.204333333,-0.046833333,36.97783333,37,29.997,30,2.181,350.6205,531.224,710.0946667,66.87433333,72.317,89.33766667,2.52E+18,4080.544333,1311.495167,1319.949,1332.296667,1335,1305.1965,1300.966667,1297.407,1318.747333,1242.399,1516.9085,1573.973833,1101.44,1407.118167,1032.874833,591.0505,3323.241333,2277.138,545.2753333,78.944,5600.455333,838.1576667,71.02,2.383333333,0.069833333,8.465,2.126666667,12.75833333,0.595,0.106166667,2.485016667,20,,72.29,0.54,J19919,39,2800,F1T0463QKPQ000001X,J19919,7,3,91,273,0,0,100,2171872,1022768
03-04-2021 19:00,0.5905,1395.874,0.207333333,-0.068833333,36.99616667,37,30.01566667,30,2.180666667,350.3391667,531.6576667,710.2881667,66.65866667,72.00683333,89.04983333,2.52E+18,4080.6375,1310.577833,1320.069667,1333.923333,1335,1305.182833,1300.817,1297.476333,1318.826333,1242.243833,1514.710667,1574.1815,1101.44,1407.1305,1033.4615,593.3068333,3322.690167,2277.606667,545.7955,78.53166667,5600.119667,837.4838333,71.02,2.383333333,0.069833333,8.465,2.126666667,12.75833333,0.595,0.106166667,2.485016667,20,,72.29,0.54,J19919,37,2500,F1T0463QKPQ000001X,J19919,7,3,91,273,0,0,100,2171872,1022768
03-04-2021 20:00,0.596333333,1394.878333,0.203,0.029833333,37.003,37,30.00266667,30,2.182333333,348.9005,529.7031667,708.0188333,66.17416667,71.577,88.70333333,2.52E+18,4080.614333,1309.934333,1319.956,1335.521167,1335,1304.973333,1300.703167,1297.396333,1318.768167,1242.539167,1516.196667,1573.940167,1101.44,1407.201333,1033.8615,594.443,3324.101333,2273.158667,543.6093333,78.20783333,5597.448167,835.7355,71.02,2.383333333,0.069833333,8.465,2.126666667,12.75833333,0.595,0.106166667,2.485016667,20,,72.29,0.54,J19919,35,2300,F1T0463QKPQ000001X,J19919,7,3,91,273,0,0,100,2171872,1022768
