Repository: RitwikKhandelwal/Piramal-Kosamba

File: 2. Efficiency/45tpd/1. Flat Files/Flint_B5.csv (part 26 of 43)
e,B5 HP Set Value,B5 LP Process value,B5 LP Set Value,Header Gas Pressure Process value,Recuprator Left Bottom temp Process value,Recuprator Left Middle temp Process value,Recuprator Left top temp Process value,Recuprator Right Bottom temp Process value,Recuprator Right Middle temp Process value,Recuprator Right top temp Process value,Row Key,Total cold air flow  Process value,B5 Front Bottom temp Process value,B5 front Top temp Process value,B5 Rear Top temp Process value,B5 Rear Top temp Set Value,Melter Bottom 1 temp Process value,Melter Bottom 2 temp Process value,Melter Bottom 3 temp Process value,Melter Bottom 4 temp Process value,Melter Bottom 5 temp Process value,Melter Crown 1 temp Process value,Melter Crown 2 temp Process value,Riser temp( not available) Process value,Thraot Sleeper Process value,west gas channel right side Process value,Total gas flow Process value,Total hot air left Process value,Total hot air right Process value,Total hot air left temp Process value,Total hot air right temp Process value,Total hot air Process value,Thermocouple stack ( Chimney) left Process value,chem_comp_SiO2,chem_comp_Al2O3,chem_comp_Fe2O3,chem_comp_CaO,chem_comp_MgO,chem_comp_Na2O,chem_comp_K2O,chem_comp_SO3,physical_test_density_gm_cc,physical_test_seed_count_result,,DPR Eff,ActDrw(Ton),JobNumber,DefectCountSum,SampleSizeSum,FGCode,Number,NumberOfSection,NumberOfGob,GobCutPerMinute,ISMachineActualSpeed,GobWeightLow,GobWeightHigh,GlassDraw,PackedQunatity,ProductionOrderNumber
07-04-2021 10:00,0.571666667,1394.548833,0.195166667,-0.092666667,36.98983333,37,30.00566667,30,2.179333333,357.6128333,536.9226667,717.6648333,73.735,77.1415,89.86783333,2.52E+18,4080.036167,1306.9895,1279.967833,1315.070833,1315,1300.510833,1295.605,1293.038167,1313.873167,1241.897333,1512.786333,1572.459833,1101.44,1408.713167,944.1626667,569.7496667,3318.654667,2279.776833,554.7388333,81.0385,5598.487167,852.9963333,,,,,,,,,,,,31.03,0.54,J20050,30,2300,F1T0864QKLQ030003X,J20050,7,3,91,273,0,0,119.86,2669013,1022889
07-04-2021 11:00,0.576,1394.7275,0.203166667,-0.025,37.0395,37,30.0385,30,2.179166667,359.0018333,539.3533333,720.2301667,74.83316667,78.73316667,92.2855,2.52E+18,4079.991667,1307.851833,1280.070667,1314.942,1315,1301.003667,1295.2845,1293.560833,1314.371167,1242.269667,1513.536833,1573.963,1101.44,1409.0925,944.7813333,570.4215,3319.090667,2279.308,556.5785,83.16616667,5598.338167,854.4065,,,,,,,,,,,,75.86,0.54,J20050,28,2100,F1T0864QKLQ030003X,J20050,7,3,91,273,0,0,119.86,2669013,1022889
07-04-2021 12:00,0.581166667,1394.615333,0.1875,0.220166667,36.9635,37,29.951,30,2.179166667,355.4535,534.761,715.6035,74.38833333,78.65216667,92.801,2.52E+18,4079.9865,1308.657667,1279.959333,1315.0585,1315,1301.732333,1295.263667,1293.504667,1314.2055,1242.4975,1509.1925,1572.0935,1101.44,1409.5605,944.906,565.849,3322.701833,2279.908167,553.5858333,83.85583333,5602.409,850.2448333,,,,,,,,,,,,75.86,0.54,J20050,30,2100,F1T0864QKLQ030003X,J20050,7,3,91,273,0,0,119.86,2669013,1022889
07-04-2021 13:00,0.588166667,1394.6965,0.194666667,-0.025166667,36.99933333,37,30.015,30,2.179,352.2481667,530.6121667,710.8441667,72.54416667,77.06633333,91.62566667,2.52E+18,4079.984,1308.691167,1280.058667,1314.8705,1315,1301.5835,1295.449,1293.360167,1313.996333,1242.914667,1508.422,1570.654833,1101.44,1409.686,945.382,575.0528333,3326.1405,2274.9565,548.3601667,82.97633333,5600.940333,847.3961667,,,,,,,,,,,,75.86,0.54,J20050,23,1800,F1T0864QKLQ030003X,J20050,7,3,91,273,0,0,119.86,2669013,1022889
07-04-2021 14:00,0.615,1393.852833,0.2,-0.0355,36.96866667,37,29.99516667,30,2.178833333,352.0716667,531.615,712.2688333,70.35266667,74.857,89.64066667,2.52E+18,4080.095,1307.911333,1280.007,1315.014,1315,1301.287167,1295.405167,1293.348,1313.808,1243.062333,1511.902833,1571.9715,1101.44,1409.470667,946.3196667,573.7303333,3322.015167,2277.288,549.3126667,81.11683333,5599.235,848.8941667,,,,,,,,,,,,79.31,0.54,J20050,27,1600,F1T0864QKLQ030003X,J20050,7,3,91,273,0,0,119.86,2669013,1022889
07-04-2021 15:00,0.682166667,1393.834,0.193666667,-0.099166667,36.99466667,37,29.99983333,30,2.178833333,351.109,532.338,714.451,68.6775,73.27516667,88.24616667,2.52E+18,4080.039333,1307.842167,1280.080167,1315.183833,1315,1301.7065,1295.458333,1293.138667,1313.853833,1243.0425,1509.2005,1570.719333,1101.44,1409.161167,945.8953333,562.7506667,3318.873667,2280.419833,551.6518333,79.56316667,5599.194,849.8016667,,,,,,,,,,,,79.31,0.54,J20050,22,1400,F1T0864QKLQ030003X,J20050,7,3,91,273,0,0,119.86,2669013,1022889
07-04-2021 16:00,0.709,1393.962667,0.200166667,-0.06,37.0185,37,30.00733333,30,2.178666667,350.5675,531.5921667,713.604,67.101,71.55366667,86.3775,2.52E+18,4080.089667,1307.096667,1280.058,1315.2865,1315,1300.7835,1295.264167,1293.021667,1313.870333,1243.066167,1510.861667,1570.013333,1101.44,1408.912667,946.5091667,565.8433333,3316.8165,2283.406,550.244,77.71233333,5600.159167,850.4135,,,,,,,,,,,,75.86,0.54,J20050,28,1500,F1T0864QKLQ030003X,J20050,7,3,91,273,0,0,119.86,2669013,1022889
07-04-2021 18:00,0.716333333,1393.383167,0.205166667,-0.011833333,37.0105,37,29.99133333,30,2.179833333,350.154,531.7293333,714.477,65.76216667,70.10816667,85.0065,2.52E+18,4080.110833,1304.496333,1280.141833,1315.109333,1315,1300.612667,1294.464667,1292.840333,1313.374667,1242.638667,1512.0855,1571.951667,1101.44,1408.453333,947.1431667,556.4106667,3314.230333,2288.028,551.3595,75.88183333,5602.2825,850.7588333,,,,,,,,,,,,62.07,0.54,J20050,26,2300,F1T0864QKLQ030003X,J20050,7,3,91,273,0,0,119.86,2669013,1022889
07-04-2021 19:00,0.7135,1394.476667,0.199666667,-0.0195,37.0225,37,29.99783333,30,2.179166667,347.7383333,528.1321667,710.6693333,65.20733333,69.493,84.36116667,2.52E+18,4080.142333,1304.923167,1280.011333,1315.7385,1315,1302.106667,1294.057,1292.7215,1313.007167,1242.477167,1510.158333,1571.228333,1101.44,1408.578,946.3846667,555.1981667,3316.461167,2285.240167,547.806,75.395,5601.723167,847.5806667,,,,,,,,,,,,77.59,0.54,J20050,28,2300,F1T0864QKLQ030003X,J20050,7,3,91,273,0,0,119.86,2669013,1022889
07-04-2021 20:00,0.719833333,1394.558333,0.1925,-0.01,36.99516667,37,29.9975,30,2.178833333,347.3261667,528.3531667,711.0786667,64.0185,68.52333333,83.5275,2.52E+18,4080.210833,1304.749667,1280.015,1316.085667,1315,1302.794333,1294.202333,1292.603333,1312.666667,1242.459,1510.4645,1570.895333,1101.44,1408.581833,946.6263333,554.8715,3315.565,2285.054,547.6428333,74.655,5600.652333,847.7075,,,,,,,,,,,,77.59,0.54,J20050,23,2100,F1T0864QKLQ030003X,J20050,7,3,91,273,0,0,119.86,2669013,1022889
07-04-2021 21:00,0.721666667,1394.6655,0.202166667,-0.055,36.99266667,37,30,30,2.179166667,343.5976667,524.8936667,707.5968333,60.04016667,64.9745,80.36066667,2.52E+18,4080.250333,1304.451,1280.026667,1316.557167,1315,1302.596833,1294.097,1292.553333,1312.672667,1242.564333,1509.629167,1570.666833,1101.44,1408.476833,947.1051667,556.3555,3313.717167,2285.7245,544.7205,72.1825,5599.601833,845.5838333,,,,,,,,,,,,81.03,0.54,J20050,26,2500,F1T0864QKLQ030003X,J20050,7,3,91,273,0,0,119.86,2669013,1022889
07-04-2021 22:00,0.730338983,1394.666949,0.193389831,-0.046440678,37.01372881,37,29.99949153,30,2.179830508,343.7411864,524.2347458,706.9132203,59.3740678,63.69847458,78.34288136,2.52E+18,4080.271186,1305.257288,1280.050847,1317.763559,1315,1301.278644,1294.209153,1292.434576,1312.559153,1242.570339,1510.14339,1570.651864,1101.44,1408.36,946.5235593,555.5632203,3312.617458,2288.00339,543.669322,69.69338983,5600.646441,844.180678,,,,,,,,,,,,81.03,0.54,J20050,26,2300,F1T0864QKLQ030003X,J20050,7,3,91,273,0,0,119.86,2669013,1022889
07-04-2021 23:00,0.7425,1394.654667,0.200833333,-0.052,37.01016667,37,30.01916667,30,2.179166667,342.1926667,522.2308333,704.7803333,58.47583333,62.93133333,77.74033333,2.52E+18,4080.406667,1305.753667,1279.952667,1319.390333,1315,1300.178833,1293.945167,1292.251167,1312.481833,1242.270833,1509.671,1570.840167,1101.44,1408.2015,946.186,555.2528333,3312.3255,2290.317833,541.6468333,69.00316667,5602.751667,842.8525,,,,,,,,,,,,76.17,0.54,J20050,28,2600,F1T0864QKLQ030003X,J20050,7,3,91,273,0,0,119.86,2669013,1022889
08-04-2021 00:00,0.745833333,1394.271667,0.195833333,-0.040833333,36.997,37,29.99483333,30,2.1795,340.315,519.9346667,701.6785,58.00466667,62.31716667,76.941,2.52E+18,4080.449667,1304.764333,1279.956,1320.2095,1315,1299.503167,1293.848833,1291.905333,1312.494167,1242.246667,1506.5915,1569.407333,1101.44,1407.834667,946.0285,555.471,3314.141833,2284.337,539.6501667,68.1205,5598.585,840.8756667,71.645,1.761666667,0.06945,9.3,2.371666667,13.71666667,0.241666667,0.150166667,2.5087,29.33333333,,79.31,0.54,J20050,26,2500,F1T0864QKLQ030003X,J20050,7,3,91,273,0,0,119.86,2669013,1022889
08-04-2021 02:00,0.940333333,1393.8945,0.221,-0.039666667,36.9745,37,29.97333333,30,2.178666667,339.3063333,517.8346667,699.3453333,58.49266667,62.4755,76.767,2.52E+18,4080.533,1302.2425,1279.989667,1319.303333,1315,1298.19,1292.314667,1291.224,1312.092167,1241.504167,1505.1585,1569.031167,1101.44,1406.0985,945.8261667,571.1041667,3315.8025,2285.087333,536.8586667,67.8195,5600.9475,838.3743333,71.645,1.761666667,0.06945,9.3,2.371666667,13.71666667,0.241666667,0.150166667,2.5087,29.33333333,,74.14,0.54,J20050,30,2600,F1T0864QKLQ030003X,J20050,7,3,91,273,0,0,119.86,2669013,1022889
08-04-2021 03:00,0.916,1394.291333,0.156,-0.101833333,37.01083333,37,30.036,30,2.177333333,346.581,526.4278333,707.4001667,61.34433333,65.1225,79.16783333,2.52E+18,4080.448833,1303.854,1279.974167,1318.8915,1315,1297.982,1291.746833,1291.153833,1311.735333,1240.972,1510.884667,1570.747833,1101.44,1405.8515,947.4763333,580.5016667,3311.9735,2286.836833,543.827,69.73766667,5598.835167,846.267,71.645,1.761666667,0.06945,9.3,2.371666667,13.71666667,0.241666667,0.150166667,2.5087,29.33333333,,81.03,0.54,J20050,26,2200,F1T0864QKLQ030003X,J20050,7,3,91,273,0,0,119.86,2669013,1022889
08-04-2021 04:00,0.891833333,1394.513833,0.161333333,-0.068333333,36.974,37,29.98833333,30,2.178333333,350.9691667,529.2638333,711.0078333,64.4555,68.12216667,82.09816667,2.52E+18,4080.439667,1305.894,1279.841,1319.076167,1315,1297.794333,1292.510167,1291.146333,1311.664167,1240.696667,1511.8445,1571.1865,1101.44,1406.028833,946.4091667,580.8531667,3312.845167,2284.314667,547.8745,72.48966667,5597.1155,848.8433333,71.645,1.761666667,0.06945,9.3,2.371666667,13.71666667,0.241666667,0.150166667,2.5087,29.33333333,,81.03,0.54,J20050,22,1800,F1T0864QKLQ030003X,J20050,7,3,91,273,0,0,119.86,2669013,1022889
08-04-2021 05:00,0.865333333,1393.662167,0.164833333,-0.082166667,36.9845,37,30.00883333,30,2.1775,348.6115,527.0913333,708.0163333,66.2995,70.31916667,84.58683333,2.52E+18,4080.338667,1306.6675,1280.0045,1319.596167,1315,1298.178333,1293.176,1291.746333,1312.432333,1240.590667,1508.190667,1570.9085,1101.44,1406.383333,947.5405,576.3021667,3316.743333,2281.178667,546.5773333,75.08683333,5597.973833,847.1625,71.645,1.761666667,0.06945,9.3,2.371666667,13.71666667,0.241666667,0.150166667,2.5087,29.33333333,,81.03,0.54,J20050,26,2300,F1T0864QKLQ030003X,J20050,7,3,91,273,0,0,119.86,2669013,1022889
08-04-2021 06:00,0.843166667,1394.690167,0.151333333,-0.067666667,36.99166667,37,29.98716667,30,2.177333333,353.7588333,531.935,711.9891667,68.6795,72.4555,86.60033333,2.52E+18,4080.269833,1306.783167,1279.978667,1320.238833,1315,1300.705,1293.287833,1292.2,1312.508167,1240.645,1515.1155,1572.694667,1101.44,1406.81,949.392,570.6451667,3316.603667,2280.618167,549.6305,77.0125,5597.5125,851.4335,71.645,1.761666667,0.06945,9.3,2.371666667,13.71666667,0.241666667,0.150166667,2.5087,29.33333333,,81.03,0.54,J20050,25,2200,F1T0864QKLQ030003X,J20050,7,3,91,273,0,0,119.86,2669013,1022889
08-04-2021 07:00,0.815166667,1394.974167,0.2055,-0.073666667,37.0025,37,30.00066667,30,2.178166667,353.6463333,532.1156667,712.0915,71.519,75.45233333,89.795,2.52E+18,4080.208833,1306.200167,1279.951167,1320.041333,1315,1300.840333,1295.445833,1293.055167,1312.687,1240.818167,1515.592,1573.813333,1101.44,1407.142667,951.0096667,563.0283333,3320.364,2278.130667,550.8665,79.88083333,5598.519333,851.1291667,71.645,1.761666667,0.06945,9.3,2.371666667,13.71666667,0.241666667,0.150166667,2.5087,29.33333333,,81.03,0.54,J20050,22,1800,F1T0864QKLQ030003X,J20050,7,3,91,273,0,0,119.86,2669013,1022889
08-04-2021 08:00,0.785666667,1393.605667,0.205,-0.0165,36.98716667,37,29.99433333,30,2.1785,350.9385,528.1276667,707.8245,71.94966667,76.41366667,91.36866667,2.52E+18,4080.206167,1305.411667,1280.0045,1320.0965,1315,1300.913,1297.783333,1293.6695,1313.201333,1241.2535,1510.4505,1573.227833,1101.44,1407.656333,951.2128333,558.1596667,3326.284667,2272.867833,547.3348333,81.77116667,5599.13,847.8075,71.645,1.761666667,0.06945,9.3,2.371666667,13.71666667,0.241666667,0.150166667,2.5087,29.33333333,,77.59,0.54,J20050,22,1800,F1T0864QKLQ030003X,J20050,7,3,91,273,0,0,119.86,2669013,1022889
08-04-2021 10:00,0.768833333,1393.978,0.203333333,-0.061333333,37.00666667,37,29.99816667,30,2.178,351.8451667,528.338,707.227,75.19316667,79.63466667,94.93066667,2.52E+18,4080.178167,1304.668167,1279.754833,1319.5485,1315,1299.993167,1298.07,1294.093167,1314.3875,1241.906167,1512.256333,1574.6515,1101.44,1408.592,953.4846667,546.8041667,3330.774,2268.656167,546.7335,84.809,5599.317333,846.5396667,71.645,1.761666667,0.06945,9.3,2.371666667,13.71666667,0.241666667,0.150166667,2.5087,29.33333333,,77.59,0.54,J20050,25,2300,F1T0864QKLQ030003X,J20050,7,3,91,273,0,0,119.86,2669013,1022889
08-04-2021 11:00,0.767833333,1393.074667,0.188833333,-0.013166667,37.01316667,37,30.0135,30,2.179333333,348.2515,522.7176667,700.345,76.03483333,80.88366667,96.87466667,2.52E+18,4080.142667,1304.425833,1280.062333,1319.402833,1315,1301.1945,1297.5485,1294.2155,1314.449,1242.050333,1505.552333,1571.669333,1101.44,1409.1485,954.18,536.314,3339.547333,2258.229667,541.669,86.58066667,5597.752,842.2386667,71.645,1.761666667,0.06945,9.3,2.371666667,13.71666667,0.241666667,0.150166667,2.5087,29.33333333,,81.03,0.54,J20050,21,1600,F1T0864QKLQ030003X,J20050,7,3,91,273,0,0,119.86,2669013,1022889
08-04-2021 12:00,0.766166667,1391.932667,0.1955,-0.050166667,37.02616667,37,30.01716667,30,2.178833333,345.8375,519.1921667,696.5863333,75.70133333,80.84433333,97.308,2.52E+18,4080.2025,1306.095333,1280.063,1319.455167,1315,1301.439833,1295.999167,1293.936333,1313.986333,1242.326167,1502.606167,1569.493833,1101.44,1409.275667,956.0581667,544.3426667,3343.498333,2257.8305,538.015,87.13566667,5601.178833,839.4311667,71.645,1.761666667,0.06945,9.3,2.371666667,13.71666667,0.241666667,0.150166667,2.5087,29.33333333,,81.03,0.54,J20050,19,1600,F1T0864QKLQ030003X,J20050,7,3,91,273,0,0,119.86,2669013,1022889
08-04-2021 13:00,0.805333333,1393.002833,0.1815,-0.027666667,37.0155,37,29.98933333,30,2.177166667,344.8775,518.3103333,696.0088333,74.45866667,79.97633333,97.04483333,2.52E+18,4080.190833,1306.576667,1280.019333,1318.855333,1315,1301.549,1294.4055,1293.302333,1312.993667,1242.192,1504.4015,1569.086167,1101.44,1408.459167,957.2631667,559.8518333,3342.895167,2258.813,537.058,86.83416667,5601.665167,839.5635,71.645,1.761666667,0.06945,9.3,2.371666667,13.71666667,0.241666667,0.150166667,2.5087,29.33333333,,81.03,0.54,J20050,25,1800,F1T0864QKLQ030003X,J20050,7,3,91,273,0,0,119.86,2669013,1022889
08-04-2021 14:00,0.849,1393.532833,0.171,-0.037166667,36.9845,37,30.0005,30,2.177833333,345.9436667,520.9678333,699.7928333,73.0035,78.54033333,95.8025,2.52E+18,4080.158167,1306.780333,1280.089333,1318.175,1315,1301.778333,1293.350167,1292.6795,1312.489833,1241.860333,1507.249167,1570.757,1101.44,1407.534,956.7455,563.7761667,3337.953667,2262.649333,540.1048333,85.63166667,5600.665667,843.101,71.645,1.761666667,0.06945,9.3,2.371666667,13.71666667,0.241666667,0.150166667,2.5087,29.33333333,,81.03,0.54,J20050,22,1400,F1T0864QKLQ030003X,J20050,7,3,91,273,0,0,119.86,2669013,1022889
08-04-2021 15:00,0.874333333,1393.570833,0.2055,-0.041333333,37.005,37,29.993,30,2.177333333,345.7106667,521.633,698.5138333,71.44266667,77.01633333,94.41166667,2.52E+18,4080.212,1307.365833,1279.952333,1318.082333,1315,1301.710167,1292.768333,1292.108167,1312.183,1241.694333,1508.369,1571.260667,1101.44,1407.021667,960.4551667,563.142,3335.728667,2264.204833,540.3068333,84.2045,5599.904333,844.8448333,71.645,1.761666667,0.06945,9.3,2.371666667,13.71666667,0.241666667,0.150166667,2.5087,29.33333333,,81.03,0.54,J20050,26,1800,F1T0864QKLQ030003X,J20050,7,3,91,273,0,0,119.86,2669013,1022889
08-04-2021 16:00,0.892,1392.772,0.2075,-0.019166667,37.00633333,37,30.00266667,30,2.1775,345.2748333,521.8098333,697.5406667,70.32033333,75.80483333,93.1765,2.52E+18,4080.179333,1307.869,1280.132167,1318.3965,1315,1300.519167,1292.687667,1291.747833,1311.965,1241.344167,1509.014167,1570.731167,1101.44,1406.801667,959.625,566.0141667,3332.208667,2266.237,540.0088333,82.89483333,5598.6,845.1476667,71.645,1.761666667,0.06945,9.3,2.371666667,13.71666667,0.241666667,0.150166667,2.5087,29.33333333,,77.59,0.54,J20050,25,1600,F1T0864QKLQ030003X,J20050,7,3,91,273,0,0,119.86,2669013,1022889
08-04-2021 18:00,0.924166667,1393.382333,0.205666667,-0.0215,37.01266667,37,30.02816667,30,2.178833333,344.6115,521.9851667,697.7711667,68.87483333,74.35866667,91.66416667,2.52E+18,4080.254167,1307.8755,1279.945667,1318.18,1315,1301.865167,1292.726,1291.5615,1312.172833,1241.013833,1507.4715,1570.610167,1101.44,1406.725833,962.9538333,557.3036667,3330.843167,2268.509167,541.2368333,81.35483333,5599.320667,846.1348333,71.645,1.761666667,0.06945,9.3,2.371666667,13.71666667,0.241666667,0.150166667,2.5087,29.33333333,,74.55,0.54,J20050,27,2400,F1T0864QKLQ030003X,J20050,7,3,91,273,0,0,119.86,2669013,1022889
08-04-2021 19:00,0.9375,1394.026333,0.201833333,-0.038,36.97566667,37,29.9975,30,2.179166667,342.618,519.3696667,694.6263333,68.23533333,73.67966667,90.83466667,2.52E+18,4080.272167,1307.671,1280.034833,1317.966667,1315,1303.567667,1292.7905,1291.840833,1312.138333,1241.006,1504.400333,1569.352,1101.44,1406.977667,963.523,560.1445,3331.968833,2268.179833,537.9065,80.5195,5601.103,843.6833333,71.645,1.761666667,0.06945,9.3,2.371666667,13.71666667,0.241666667,0.150166667,2.5087,29.33333333,,81.03,0.54,J20050,28,2500,F1T0864QKLQ030003X,J20050,7,3,91,273,0,0,119.86,2669013,1022889
08-04-2021 20:00,0.943,1394.6755,0.2085,-0.032666667,37.00183333,37,30.00466667,30,2.178,341.4873333,518.882,693.3676667,66.67416667,72.39116667,89.83583333,2.52E+18,4080.305167,1308.234667,1280.028167,1317.5625,1315,1302.939333,1292.572667,1291.748167,1311.440167,1240.926333,1505.234833,1569.2145,1101.44,1406.584667,964.2148333,565.142,3331.9775,2269.849667,536.8283333,79.58683333,5601.4095,843.141,71.645,1.761666667,0.06945,9.3,2.371666667,13.71666667,0.241666667,0.150166667,2.5087,29.33333333,,81.03,0.54,J20050,32,2800,F1T0864QKLQ030003X,J20050,7,3,91,273,0,0,119.86,2669013,1022889
08-04-2021 21:00,0.962,1395.785,0.203666667,-0.029333333,36.99533333,37,30.003,30,2.178333333,340.6956667,518.8361667,693.1031667,64.1505,69.82683333,87.4935,2.52E+18,4080.404,1308.618833,1280.037333,1317.992833,1315,1302.091167,1292.184333,1291.431167,1311.301667,1240.886333,1507.224667,1570.318,1101.44,1406.400667,966.8185,565.5915,3329.373333,2269.260833,536.7295,77.48116667,5598.8295,844.2188333,71.645,1.761666667,0.06945,9.3,2.371666667,13.71666667,0.241666667,0.150166667,2.5087,29.33333333,,70.69,0.54,J20050,27,2500,F1T0864QKLQ030003X,J20050,7,3,91,273,0,0,119.86,2669013,1022889
08-04-2021 22:00,0.9765,1394.1605,0.1995,-0.027,36.98533333,37,29.98666667,30,2.178333333,338.5658333,516.6811667,691.1883333,62.82266667,68.4265,85.96266667,2.52E+18,4080.4005,1309.101833,1279.9805,1319.540333,1315,1301.667,1291.912167,1291.015167,1311.250667,1240.785833,1505.201,1569.6785,1101.44,1406.308333,965.1161667,564.9631667,3328.044,2270.718,534.8503333,75.79716667,5598.799,842.7723333,71.645,1.761666667,0.06945,9.3,2.371666667,13.71666667,0.241666667,0.150166667,2.5087,29.33333333,,77.59,0.54,J20050,25,2200,F1T0864QKLQ030003X,J20050,7,3,91,273,0,0,119.86,2669013,1022889
08-04-2021 23:00,0.997333333,1393.709833,0.205833333,-0.037166667,37.01433333,37,29.9915,30,2.179166667,338.3165,516.5905,690.8635,62.29716667,67.6625,84.99833333,2.52E+18,4080.482333,1307.983167,1280.013333,1319.497,1315,1301.327833,1291.6625,1290.664167,1311.083667,1240.538,1507.121,1569.701167,1101.44,1405.997667,965.6633333,568.0155,3327.555333,2272.7835,534.6701667,74.6375,5600.258667,843.3996667,71.645,1.761666667,0.06945,9.3,2.371666667,13.71666667,0.241666667,0.150166667,2.5087,29.33333333,,77.59,0.54,J20050,25,2300,F1T0864QKLQ030003X,J20050,7,3,91,273,0,0,119.86,2669013,1022889
09-04-2021 00:00,0.996833333,1393.736333,0.203666667,-0.031333333,36.99666667,37,29.98816667,30,2.178666667,337.439,515.8686667,689.556,61.58866667,67.09633333,84.5285,2.52E+18,4080.560333,1306.119833,1280.005667,1319.912,1315,1300.9615,1291.556667,1290.429667,1310.997333,1240.354333,1505.66,1569.138667,1101.44,1405.335333,967.6746667,569.8333333,3326.379667,2274.700833,533.9261667,74.16733333,5601.0975,842.7985,70.77,2.315,0.213333333,8.343333333,2.111666667,12.53166667,0.593333333,0.105166667,2.4871,24.66666667,,79.31,0.54,J20050,30,2600,F1T0864QKLQ030003X,J20050,7,3,91,273,0,0,119.86,2669013,1022889
09-04-2021 02:00,0.944,1393.302333,0.201333333,-0.0395,37.001,37,29.98866667,30,2.178666667,339.4298333,520.1086667,692.9686667,61.55116667,66.6805,83.86433333,2.52E+18,4080.622167,1305.206167,1280.056167,1320.962333,1315,1300.7215,1292.449333,1290.382,1311.421667,1239.935,1510.165667,1570.988,1101.44,1404.435667,966.8731667,572.1903333,3322.183167,2277.987833,537.0576667,73.32766667,5600.3185,845.744,70.77,2.315,0.213333333,8.343333333,2.111666667,12.53166667,0.593333333,0.105166667,2.4871,24.66666667,,81.03,0.54,J20050,34,2100,F1T0864QKLQ030003X,J20050,7,3,91,273,0,0,119.86,2669013,1022889
09-04-2021 03:00,0.916333333,1393.603833,0.1645,-0.136,37.01583333,37,30.03983333,30,2.1765,343.4138333,526.1683333,699.2465,63.78583333,68.48483333,84.90666667,2.52E+18,4080.541833,1305.711833,1279.885667,1321.479333,1315,1299.706,1293.530167,1290.851,1311.730333,1239.577167,1511.200833,1570.8155,1101.44,1404.805667,967.0901667,578.2816667,3320.631667,2278.647,542.2856667,74.356,5599.2215,850.119,70.77,2.315,0.213333333,8.343333333,2.111666667,12.53166667,0.593333333,0.105166667,2.4871,24.66666667,,81.03,0.54,J20050,27,1700,F1T0864QKLQ030003X,J20050,7,3,91,273,0,0,119.86,2669013,1022889
09-04-2021 04:00,0.880833333,1393.174,0.151333333,-0.017833333,36.992,37,30.01733333,30,2.177166667,345.8338333,528.1563333,701.3588333,65.8335,70.57483333,87.02883333,2.52E+18,4080.53,1305.911333,1279.928,1321.720833,1315,1299.493,1296.046,1291.293,1312.806167,1239.730667,1511.100333,1571.3645,1101.44,1405.365833,967.5831667,580.3575,3322.033,2279.647,544.6251667,76.39616667,5601.568667,852.1205,70.77,2.315,0.213333333,8.343333333,2.111666667,12.53166667,0.593333333,0.105166667,2.4871,24.66666667,,81.03,0.54,J20050,26,1600,F1T0864QKLQ030003X,J20050,7,3,91,273,0,0,119.86,2669013,1022889
09-04-2021 05:00,0.852833333,1393.483333,0.1485,-0.034333333,37.00816667,37,29.98816667,30,2.177833333,346.1728333,526.9158333,698.2426667,68.86283333,73.31366667,89.477,2.52E+18,4080.534,1307.394667,1279.9595,1322.264167,1315,1299.587833,1296.765833,1291.847167,1314.177167,1239.653667,1510.808,1572.738833,1101.44,1406.077,967.3155,574.9406667,3326.878833,2271.5605,543.4738333,78.6005,5598.458833,849.9635,70.77,2.315,0.213333333,8.343333333,2.111666667,12.53166667,0.593333333,0.105166667,2.4871,24.66666667,,81.03,0.54,J20050,25,1500,F1T0864QKLQ030003X,J20050,7,3,91,273,0,0,119.86,2669013,1022889
09-04-2021 06:00,0.8165,1393.439167,0.154166667,-0.021166667,36.98483333,37,29.99283333,30,2.176333333,349.038,530.1386667,700.4331667,72.252,76.92283333,93.35366667,2.52E+18,4080.4615,1307.105,1280.028167,1322.062333,1315,1298.423167,1296.414833,1292.887,1314.5295,1239.853833,1515.147333,1574.953833,1101.44,1406.553667,966.2258333,574.5845,3330.755167,2266.091833,545.0533333,82.05383333,5596.969833,851.7276667,70.77,2.315,0.213333333,8.343333333,2.111666667,12.53166667,0.593333333,0.105166667,2.4871,24.66666667,,81.03,0.54,J20050,22,1400,F1T0864QKLQ030003X,J20050,7,3,91,273,0,0,119.86,2669013,1022889
09-04-2021 07:00,0.775166667,1393.3655,0.204333333,-0.047666667,36.98583333,37,29.99633333,30,2.177166667,349.1171667,530.4155,700.9126667,73.37733333,78.395,95.29616667,2.52E+18,4080.476,1307.419667,1279.914667,1322.3675,1315,1296.699,1297.633,1292.992833,1313.196333,1240.221333,1511.098833,1574.9605,1101.44,1407.242833,966.5928333,564.2526667,3331.578667,2267.5215,546.2891667,84.39416667,5599.191,851.488,70.77,2.315,0.213333333,8.343333333,2.111666667,12.53166667,0.593333333,0.105166667,2.4871,24.66666667,,81.03,0.54,J20050,26,1800,F1T0864QKLQ030003X,J20050,7,3,91,273,0,0,119.86,2669013,1022889
09-04-2021 08:00,0.794166667,1393.627667,0.192833333,-0.029833333,36.99,37,30.003,30,2.176666667,351.5008333,534.3175,705.4008333,74.37033333,79.16766667,95.75033333,2.52E+18,4080.465,1307.778167,1279.998167,1322.159667,1315,1296.063333,1297.681333,1293.084833,1312.92,1240.4565,1512.177,1573.390333,1101.44,1408.035333,967.9231667,568.9535,3310.742333,2382.195667,549.0486667,85.429,5692.743167,856.2573333,70.77,2.315,0.213333333,8.343333333,2.111666667,12.53166667,0.593333333,0.105166667,2.4871,24.66666667,,77.59,0.54,J20050,23,1700,F1T0864QKLQ030003X,J20050,7,3,91,273,0,0,119.86,2669013,1022889
09-04-2021 10:00,0.789833333,1393.117833,0.188666667,-0.029333333,36.99633333,37,29.98833333,30,2.176333333,350.539,530.3786667,705.0366667,76.19766667,80.399,96.03466667,2.52E+18,4080.305333,1306.799667,1279.9595,1321.880833,1315,1300.175,1299.737333,1294.783167,1315.545167,1241.637667,1514.9645,1572.9305,1101.44,1408.589667,971.2141667,570.1475,3408.617667,2491.749333,548.2526667,85.86233333,5900.499333,858.4503333,70.77,2.315,0.213333333,8.343333333,2.111666667,12.53166667,0.593333333,0.105166667,2.4871,24.66666667,,81.03,0.54,J20050,21,1500,F1T0864QKLQ030003X,J20050,7,3,91,273,0,0,119.86,2669013,1022889
09-04-2021 11:00,0.789166667,1392.4805,0.191333333,-0.0595,36.98816667,37,30.00033333,30,2.177166667,349.1356667,528.7108333,703.2838333,76.07483333,80.806,97.03933333,2.52E+18,4080.230667,1306.137333,1280.036333,1321.0425,1315,1300.945167,1301.187,1296.0835,1316.568667,1241.9035,1511.915667,1572.0925,1101.44,1408.596333,972.745,570.315,3397.6285,2503.363667,546.7125,87.05483333,5901.090333,856.8953333,70.77,2.315,0.213333333,8.343333333,2.111666667,12.53166667,0.593333333,0.105166667,2.4871,24.66666667,,81.03,0.54,J20050,21,1400,F1T0864QKLQ030003X,J20050,7,3,91,273,0,0,119.86,2669013,1022889
09-04-2021 12:00,0.801833333,1392.684667,0.202166667,-0.069666667,37.01116667,37,29.99316667,30,2.177166667,348.0028333,529.5761667,703.6373333,73.41333333,78.00083333,93.823,2.52E+18,4080.2395,1305.615,1280.121333,1320.518,1315,1301.636167,1301.513,1296.655667,1317.240667,1242.229667,1507.9845,1571.349833,1101.44,1408.3595,973.2301667,570.3278333,3348.472667,2550.298,547.1108333,84.94316667,5898.666667,855.2473333,70.77,2.315,0.213333333,8.343333333,2.111666667,12.53166667,0.593333333,0.105166667,2.4871,24.66666667,,81.03,0.54,J20050,19,1600,F1T0864QKLQ030003X,J20050,7,3,91,273,0,0,119.86,2669013,1022889
09-04-2021 13:00,0.844833333,1393.4275,0.211166667,-0.029666667,36.99983333,37,29.99583333,30,2.177166667,348.7465,529.7738333,704.23,71.32,75.75033333,91.26816667,2.52E+18,4080.197333,1306.465,1279.993833,1320.283667,1315,1300.926,1300.633,1296.5335,1317.3585,1242.074667,1508.353333,1571.286333,1101.44,1407.874333,974.2453333,574.5561667,3344.288333,2556.7595,547.8263333,82.44283333,5901.2875,856.7765,70.77,2.315,0.213333333,8.343333333,2.111666667,12.53166667,0.593333333,0.105166667,2.4871,24.66666667,,81.03,0.54,J20050,24,2100,F1T0864QKLQ030003X,J20050,7,3,91,273,0,0,119.86,2669013,1022889
09-04-2021 14:00,0.880166667,1393.8105,0.212666667,-0.055,37.02666667,37,29.99983333,30,2.177833333,347.559,528.3836667,702.7475,69.1765,73.5975,89.1275,2.52E+18,4080.268833,1308.289,1280.0215,1320.036667,1315,1301.276,1298.790667,1295.854833,1316.725833,1241.742167,1506.681833,1571.014667,1101.44,1407.558,974.6913333,575.9681667,3343.792333,2558.229333,546.5213333,80.37233333,5901.864333,855.2181667,70.77,2.315,0.213333333,8.343333333,2.111666667,12.53166667,0.593333333,0.105166667,2.4871,24.66666667,,81.82,0.55,J20050,20,1700,F1T0864QKLQ030003X,J20050,7,3,91,273,0,0,119.86,2669013,1022889
09-04-2021 15:00,0.895166667,1394.434,0.198,-0.072166667,37.00416667,37,29.9975,30,2.177333333,347.2821667,528.284,702.6836667,67.77383333,71.97133333,87.30466667,2.52E+18,4080.275833,1308.702667,1280.010667,1320.598167,1315,1302.181,1297.637,1295.462167,1316.312167,1241.801667,1508.0375,1571.067833,1101.44,1407.506,974.596,578.249,3339.7535,2560.606167,545.8985,78.40033333,5900.063167,855.3961667,70.77,2.315,0.213333333,8.343333333,2.111666667,12.53166667,0.593333333,0.105166667,2.4871,24.66666667,,81.82,0.55,J20050,18,1500,F1T0864QKLQ030003X,J20050,7,3,91,273,0,0,119.86,2669013,1022889
09-04-2021 16:00,0.901,1393.343333,0.194333333,-0.024833333,36.9975,37,29.9965,30,2.177833333,345.9661667,526.4766667,701.6205,66.80183333,70.898,86.07083333,2.52E+18,4080.263,1308.973667,1280.089833,1320.401333,1315,1300.925333,1298.110167,1295.222167,1316.282833,1241.673167,1506.949,1569.6175,1101.44,1407.0885,974.7416667,578.4183333,3338.939167,2563.045333,545.398,77.13483333,5901.948,854.7836667,70.77,2.315,0.213333333,8.343333333,2.111666667,12.53166667,0.593333333,0.105166667,2.4871,24.66666667,,80.11,0.55,J20050,21,1700,F1T0864QKLQ030003X,J20050,7,3,91,273,0,0,119.86,2669013,1022889
09-04-2021 18:00,0.932166667,1392.277333,0.207333333,-0.037666667,37.0105,37,30.00283333,30,2.177666667,344.4066667,526.8316667,702.421,62.19533333,66.9235,82.64933333,2.52E+18,4080.365167,1307.580333,1279.913,1320.868833,1315,1299.717833,1298.782667,1294.0065,1316.6,1240.924667,1508.826167,1570.006833,1101.44,1405.529833,976.1385,578.8091667,3332.832667,2568.0475,545.518,74.22566667,5900.9045,855.8761667,70.77,2.315,0.213333333,8.343333333,2.111666667,12.53166667,0.593333333,0.105166667,2.4871,24.66666667,,81.82,0.55,J20050,25,1900,F1T0864QKLQ030003X,J20050,7,3,91,273,0,0,119.86,2669013,1022889
09-04-2021 19:00,0.944,1392.950833,0.212,-0.037333333,36.999,37,30.003,30,2.1785,341.403,523.8705,699.8325,58.71866667,62.82566667,77.78216667,2.52E+18,4080.391667,1306.359833,1280.072167,1321.095667,1315,1299.649333,1298.2415,1293.8365,1316.51,1240.847667,1508.7255,1568.944167,1101.44,1404.992167,975.8783333,579.7263333,3327.233,2573.724333,543.0955,69.67166667,5901.073833,854.112,70.77,2.315,0.213333333,8.343333333,2.111666667,12.53166667,0.593333333,0.105166667,2.4871,24.66666667,,81.82,0.55,J20050,24,2000,F1T0864QKLQ030003X,J20050,7,3,91,273,0,0,119.86,2669013,1022889
09-04-2021 20:00,0.981,1393.242833,0.211666667,-0.012,36.98933333,37,29.99183333,30,2.176833333,344.6085,527.8981667,704.0858333,59.64433333,63.47916667,78.06366667,2.52E+18,4080.4695,1306.272,1280.0545,1322.1365,1315,1299.933,1297.2285,1293.689833,1316.380167,1240.2035,1512.34,1569.277333,1101.44,1404.764667,980.6906667,583.4325,3322.1945,2576.584667,545.5833333,69.05666667,5898.841167,857.8935,70.77,2.315,0.213333333,8.343333333,2.111666667,12.53166667,0.593333333,0.105166667,2.4871,24.66666667,,81.82,0.55,J20050,26,2000,F1T0864QKLQ030003X,J20050,7,3,91,273,0,0,119.86,2669013,1022889
09-04-2021 21:00,0.9835,1393.453,0.218833333,-0.039666667,36.98833333,37,30.0145,30,2.176666667,347.2776667,532.184,710.0718333,59.10583333,63.26166667,78.359,2.52E+18,4080.6085,1306.936167,1279.957833,1322.662667,1315,1300.5735,1296.762167,1293.591667,1315.955833,1239.8065,1514.375167,1570.546833,1101.44,1404.838667,981.0145,582.1718333,3318.055333,2582.066,551.0656667,69.36666667,5900.215833,861.5221667,70.77,2.315,0.213333333,8.343333333,2.111666667,12.53166667,0.593333333,0.105166667,2.4871,24.66666667,,83.52,0.55,J20050,20,1700,F1T0864QKLQ030003X,J20050,7,3,91,273,0,0,119.86,2669013,1022889
09-04-2021 22:00,0.973833333,1393.815833,0.210666667,-0.0685,36.99666667,37,29.9985,30,2.177166667,346.0415,528.6696667,705.9693333,58.53283333,62.3405,76.76683333,2.52E+18,4080.5715,1307.6615,1279.953333,1322.540833,1315,1301.676333,1296.467167,1293.912167,1315.774,1239.584333,1516.583833,1571.171333,1101.44,1405.387167,981.2108333,578.7243333,3320.406,2580.8185,547.6908333,68.24016667,5901.2415,858.5688333,70.77,2.315,0.213333333,8.343333333,2.111666667,12.53166667,0.593333333,0.105166667,2.4871,24.66666667,,83.52,0.55,J20050,24,2000,F1T0864QKLQ030003X,J20050,7,3,91,273,0,0,119.86,2669013,1022889
09-04-2021 23:00,0.994333333,1393.8965,0.217,-0.011,36.99316667,37,30.00333333,30,2.177166667,347.7001667,531.2916667,708.7033333,60.01316667,63.76716667,78.25366667,2.52E+18,4080.566167,1307.8145,1279.988167,1322.768333,1315,1303.314833,1297.268833,1294.241167,1315.7485,1239.576,1515.021,1571.200833,1101.44,1405.844333,981.0701667,575.1138333,3320.048167,2580.0775,550.0698333,68.97566667,5900.058833,860.2456667,70.77,2.315,0.213333333,8.343333333,2.111666667,12.53166667,0.593333333,0.105166667,2.4871,24.66666667,,83.52,0.55,J20050,21,1800,F1T0864QKLQ030003X,J20050,7,3,91,273,0,0,119.86,2669013,1022889
10-04-2021 00:00,0.97,1393.6185,0.203,-0.025666667,37.027,37,30.0085,30,2.177833333,345.8725,528.7061667,706.042,59.74466667,63.887,78.7315,2.52E+18,4080.668,1307.947167,1280.052,1322.457,1315,1304.4795,1297.7305,1294.897,1315.886167,1239.7315,1514.4825,1571.397833,1101.44,1406.393167,980.7863333,573.4528333,3323.748333,2578.154667,547.8195,69.86466667,5901.773667,858.2838333,68.63,5.11,0.04,1.07,0.52,8.83,1.73,0.064,2.4058,27,,83.52,0.55,J20050,23,1500,F1T0864QKLQ030003X,J20050,7,3,91,273,0,0,119.86,2669013,1022889
10-04-2021 02:00,0.919166667,1393.558667,0.197333333,-0.0405,37.0025,37,30.00333333,30,2.1775,341.0525,521.1548333,697.0633333,59.75883333,63.65616667,78.3535,2.52E+18,4080.64,1307.960833,1280.047167,1322.960167,1315,1305.772,1297.655833,1295.574667,1316.149833,1239.9575,1507.313333,1568.139833,1101.44,1407.019167,978.4986667,580.8755,3330.056333,2572.157833,539.7053333,69.23616667,5902.2355,851.9041667,68.63,5.11,0.04,1.07,0.52,8.83,1.73,0.064,2.4058,27,,83.52,0.55,J20050,31,2200,F1T0864QKLQ030003X,J20050,7,3,91,273,0,0,119.86,2669013,1022889
10-04-2021 03:00,0.904833333,1393.046833,0.164166667,-0.0275,37.005,37,30.016,30,2.176,348.5731667,530.6378333,706.6443333,64.2175,67.68183333,82.1665,2.52E+18,4080.643833,1307.4055,1279.878,1323.489,1315,1304.927333,1298.524833,1295.753833,1316.508833,1239.678667,1514.777167,1569.4145,1101.44,1406.261667,984.3171667,588.5431667,3326.6875,2572.744,547.558,71.95183333,5899.554833,859.33,68.63,5.11,0.04,1.07,0.52,8.83,1.73,0.064,2.4058,27,,83.52,0.55,J20050,24,1600,F1T0864QKLQ030003X,J20050,7,3,91,273,0,0,119.86,2669013,1022889
10-04-2021 04:00,0.859666667,1390.687667,0.1605,-0.051666667,36.99466667,37,30.0135,30,2.174833333,350.915,532.5276667,710.7203333,67.15816667,70.95083333,85.85183333,2.52E+18,4080.493,1306.441167,1279.944,1323.165,1315,1303.850167,1300.722167,1296.250667,1317.533333,1239.7155,1514.436,1570.7415,1101.44,1405.9365,984.3568333,591.2123333,3349.1605,2583.449667,551.8723333,75.82566667,5932.425333,862.2461667,68.63,5.11,0.04,1.07,0.52,8.83,1.73,0.064,2.4058,27,,85.23,0.55,J20050,23,1400,F1T0864QKLQ030003X,J20050,7,3,91,273,0,0,119.86,2669013,1022889
10-04-2021 05:00,0.8405,1390.951667,0.172333333,-0.053666667,36.99833333,37,29.99166667,30,2.1745,351.0276667,529.8255,708.5353333,68.92283333,72.804,87.752,2.52E+18,4080.420667,1305.558333,1279.971167,1323.033,1315,1303.115167,1303.0125,1296.329667,1318.727667,1239.584667,1515.531833,1570.046333,1101.44,1406.093333,984.8898333,593.4668333,3386.073667,2603.053167,549.4316667,77.868,5989.178,862.8315,68.63,5.11,0.04,1.07,0.52,8.83,1.73,0.064,2.4058,27,,85.23,0.55,J20050,27,2000,F1T0864QKLQ030003X,J20050,7,3,91,273,0,0,119.86,2669013,1022889
10-04-2021 06:00,0.8275,1392.575667,0.155833333,-0.049333333,37.01683333,37,30.02033333,30,2.174166667,352.5746667,531.217,709.3278333,71.10266667,75.03783333,90.1185,2.52E+18,4080.310667,1306.130667,1280.0505,1322.96,1315,1302.1305,1303.082,1297.168333,1319.355833,1239.615333,1515.094833,1570.1085,1101.44,1407.059167,985.9643333,593.9728333,3394.666167,2604.393,550.2823333,80.121,5999.005333,864.558,68.63,5.11,0.04,1.07,0.52,8.83,1.73,0.064,2.4058,27,,85.23,0.55,J20050,22,1600,F1T0864QKLQ030003X,J20050,7,3,91,273,0,0,119.86,2669013,1022889
10-04-2021 07:00,0.795166667,1391.950333,0.204666667,-0.03,37.012,37,29.99966667,30,2.173,354.6485,535.1956667,713.3296667,72.00166667,76.133,91.5185,2.52E+18,4080.27,1307.494167,1279.972167,1323.5415,1315,1302.3085,1301.969667,1297.4805,1319.051167,1240.067333,1517.517333,1570.910667,1101.44,1407.47,988.5586667,592.1046667,3392.940167,2607.839667,553.453,81.68366667,6000.919333,868.0798333,68.63,5.11,0.04,1.07,0.52,8.83,1.73,0.064,2.4058,27,,85.23,0.55,J20050,25,1900,F1T0864QKLQ030003X,J20050,7,3,91,273,0,0,119.86,2669013,1022889
10-04-2021 08:00,0.760666667,1393.309,0.189833333,-0.0265,36.97233333,37,29.999,30,2.1755,355.1761667,535.8266667,714.631,72.7855,76.751,91.80216667,2.52E+18,4080.2715,1308.178,1280.005,1320.967,1315,1301.774167,1302.889667,1297.783167,1319.803333,1240.506833,1517.689167,1572.026667,1101.44,1407.704,987.4793333,577.2513333,3392.033833,2611.114,555.3681667,82.31333333,6003.11,868.2083333,68.63,5.11,0.04,1.07,0.52,8.83,1.73,0.064,2.4058,27,,81.82,0.55,J20050,25,1700,F1T0864QKLQ030003X,J20050,7,3,91,273,0,0,119.86,2669013,1022889
10-04-2021 10:00,0.732666667,1394.689,0.180833333,-0.0265,37.01233333,37,30.02616667,30,2.1765,353.3926667,531.7455,711.3033333,73.73083333,77.68366667,92.81183333,2.52E+18,4080.253,1308.2165,1279.982333,1310.726667,1315,1301.2015,1305.641667,1297.978333,1321.7295,1241.333333,1517.505,1573.016,1101.44,1408.771167,987.269,571.3175,3395.147167,2604.743667,551.8896667,83.18583333,5999.942333,866.3683333,68.63,5.11,0.04,1.07,0.52,8.83,1.73,0.064,2.4058,27,,83.52,0.55,J20050,21,1500,F1T0864QKLQ030003X,J20050,7,3,91,273,0,0,119.86,2669013,1022889
10-04-2021 11:00,0.747833333,1395.199333,0.194,-0.031,36.98066667,37,29.98866667,30,2.176166667,352.669,530.9208333,710.2195,74.794,78.81833333,93.88666667,2.52E+18,4080.279167,1309.124333,1280.0515,1311.149333,1315,1301.048167,1306.544,1298.029833,1322.359,1241.7825,1515.0495,1571.969,1101.44,1409.544333,986.3023333,571.9555,3397.912167,2604.967667,551.8101667,84.2125,6002.7715,865.2648333,68.63,5.11,0.04,1.07,0.52,8.83,1.73,0.064,2.4058,27,,83.52,0.55,J20050,23,1700,F1T0864QKLQ030003X,J20050,7,3,91,273,0,0,119.86,2669013,1022889
10-04-2021 12:00,0.754166667,1393.600167,0.1965,-0.029666667,36.98066667,37,29.97766667,30,2.176166667,347.4188333,522.9905,701.493,74.3315,78.709,94.17766667,2.52E+18,4080.126667,1308.859833,1279.8835,1321.030833,1315,1300.720333,1306.679167,1297.978,1322.482,1242.070667,1510.183833,1568.785,1101.44,1409.672,984.9158333,575.5578333,3406.509,2589.609667,544.9405,84.52416667,5996.200667,858.7121667,68.63,5.11,0.04,1.07,0.52,8.83,1.73,0.064,2.4058,27,,83.52,0.55,J20050,25,1900,F1T0864QKLQ030003X,J20050,7,3,91,273,0,0,119.86,2669013,1022889
10-04-2021 13:00,0.7775,1391.982667,0.204,-0.036333333,36.97933333,37,30.004,30,2.175666667,346.645,521.8405,700.0636667,72.6825,77.21833333,92.99033333,2.52E+18,4080.1235,1306.904167,1280.140333,1320.952333,1315,1299.9965,1305.729333,1297.173167,1322.237167,1241.8965,1511.5575,1568.325333,1101.44,1408.634,986.3933333,579.028,3406.949,2593.242,542.8555,83.593,6000.349333,858.1203333,68.63,5.11,0.04,1.07,0.52,8.83,1.73,0.064,2.4058,27,,85.23,0.55,J20050,21,1600,F1T0864QKLQ030003X,J20050,7,3,91,273,0,0,119.86,2669013,1022889
10-04-2021 14:00,0.811666667,1394.267667,0.191833333,-0.090666667,36.9715,37,29.98516667,30,2.175666667,345.2356667,520.955,699.4461667,70.909,75.50383333,91.38166667,2.52E+18,4080.131667,1307.246833,1279.944333,1321.346667,1315,1298.6315,1306.235167,1296.763833,1322.211667,1241.753667,1508.5345,1567.552167,1101.44,1407.804167,986.8153333,580.9025,3405.534667,2595.051333,542.505,82.07316667,6000.573,857.2678333,68.63,5.11,0.04,1.07,0.52,8.83,1.73,0.064,2.4058,27,,85.23,0.55,J20050,21,1500,F1T0864QKLQ030003X,J20050,7,3,91,273,0,0,119.86,2669013,1022889
10-04-2021 15:00,0.827333333,1394.1055,0.2005,-0.064,36.9835,37,30.00983333,30,2.1755,345.5648333,522.9861667,702.3758333,67.039,71.683,87.61416667,2.52E+18,4080.1335,1308.103,1280.021667,1322.272,1315,1297.925667,1305.568333,1296.451167,1321.832,1241.408,1513.0835,1568.683833,1101.44,1407.156333,991.2078333,589.8593333,3397.337,2602.252667,543.3003333,78.96533333,5999.620833,860.6586667,68.63,5.11,0.04,1.07,0.52,8.83,1.73,0.064,2.4058,27,,85.23,0.55,J20050,19,1500,F1T0864QKLQ030003X,J20050,7,3,91,273,0,0,119.86,2669013,1022889
10-04-2021 16:00,0.814666667,1393.977833,0.200333333,-0.014333333,37.01,37,30.00383333,30,2.175666667,344.021,520.2478333,699.2945,67.35066667,71.14366667,85.93366667,2.52E+18,4080.216333,1307.575,1280.002167,1322.236333,1315,1297.744167,1305.090167,1295.706833,1321.62,1240.916667,1510.1985,1568.061667,1101.44,1406.732167,988.1693333,590.7453333,3397.794667,2603.195,542.5475,76.84766667,6000.953833,857.368,68.63,5.11,0.04,1.07,0.52,8.83,1.73,0.064,2.4058,27,,81.82,0.55,J20050,26,1900,F1T0864QKLQ030003X,J20050,7,3,91,273,0,0,119.86,2669013,1022889
