Repository: RitwikKhandelwal/Piramal-Kosamba

File: 2. Efficiency/45tpd/1. Flat Files/Flint_B5.csv (part 27 of 43)
e,B5 HP Set Value,B5 LP Process value,B5 LP Set Value,Header Gas Pressure Process value,Recuprator Left Bottom temp Process value,Recuprator Left Middle temp Process value,Recuprator Left top temp Process value,Recuprator Right Bottom temp Process value,Recuprator Right Middle temp Process value,Recuprator Right top temp Process value,Row Key,Total cold air flow  Process value,B5 Front Bottom temp Process value,B5 front Top temp Process value,B5 Rear Top temp Process value,B5 Rear Top temp Set Value,Melter Bottom 1 temp Process value,Melter Bottom 2 temp Process value,Melter Bottom 3 temp Process value,Melter Bottom 4 temp Process value,Melter Bottom 5 temp Process value,Melter Crown 1 temp Process value,Melter Crown 2 temp Process value,Riser temp( not available) Process value,Thraot Sleeper Process value,west gas channel right side Process value,Total gas flow Process value,Total hot air left Process value,Total hot air right Process value,Total hot air left temp Process value,Total hot air right temp Process value,Total hot air Process value,Thermocouple stack ( Chimney) left Process value,chem_comp_SiO2,chem_comp_Al2O3,chem_comp_Fe2O3,chem_comp_CaO,chem_comp_MgO,chem_comp_Na2O,chem_comp_K2O,chem_comp_SO3,physical_test_density_gm_cc,physical_test_seed_count_result,,DPR Eff,ActDrw(Ton),JobNumber,DefectCountSum,SampleSizeSum,FGCode,Number,NumberOfSection,NumberOfGob,GobCutPerMinute,ISMachineActualSpeed,GobWeightLow,GobWeightHigh,GlassDraw,PackedQunatity,ProductionOrderNumber
10-04-2021 18:00,0.8615,1393.130667,0.181666667,-0.023833333,36.998,37,30.01,30,2.175166667,347.4846667,525.1571667,705.123,67.93966667,72.13833333,87.50033333,2.52E+18,4080.253667,1306.776833,1279.977333,1323.157,1315,1297.208667,1305.240333,1294.938833,1321.448833,1240.5045,1515.268833,1568.957667,1101.44,1406.198333,994.0916667,594.4511667,3393.892667,2605.622,545.164,77.65883333,5999.536167,862.344,68.63,5.11,0.04,1.07,0.52,8.83,1.73,0.064,2.4058,27,,81.82,0.55,J20050,21,1800,F1T0864QKLQ030003X,J20050,7,3,91,273,0,0,119.86,2669013,1022889
10-04-2021 19:00,0.871833333,1393.108333,0.196666667,-0.024333333,36.99766667,37,30.00116667,30,2.176333333,349.2698333,528.8563333,710.8203333,67.673,71.97816667,87.6675,2.52E+18,4080.233833,1307.239667,1280.024333,1322.638667,1315,1297.973667,1304.604667,1295.231333,1321.5255,1240.405167,1515.988167,1570.166,1101.44,1406.327167,994.1113333,582.5938333,3390.842167,2610.236,551.2545,77.8885,6001.067,866.757,68.63,5.11,0.04,1.07,0.52,8.83,1.73,0.064,2.4058,27,,85.23,0.55,J20050,24,1800,F1T0864QKLQ030003X,J20050,7,3,91,273,0,0,119.86,2669013,1022889
10-04-2021 20:00,0.875333333,1393.409333,0.2005,-0.022833333,36.9975,37,29.99916667,30,2.176166667,347.466,526.5583333,708.5381667,66.0305,70.644,86.58016667,2.52E+18,4080.324833,1307.198833,1280.0595,1323.044167,1315,1298.527167,1303.735667,1295.144167,1321.5385,1240.485167,1516.381167,1570.501167,1101.44,1406.657,990.1533333,579.7561667,3390.400833,2610.185167,549.8381667,77.1495,6000.554333,866.7293333,68.63,5.11,0.04,1.07,0.52,8.83,1.73,0.064,2.4058,27,,85.23,0.55,J20050,21,1700,F1T0864QKLQ030003X,J20050,7,3,91,273,0,0,119.86,2669013,1022889
10-04-2021 21:00,0.871833333,1392.926,0.202333333,-0.029666667,37.02883333,37,30.01166667,30,2.1765,345.7848333,524.9126667,707.0721667,63.67716667,68.22033333,83.94783333,2.52E+18,4080.414667,1306.904667,1279.942,1323.400167,1315,1299.564333,1302.889833,1295.197167,1321.6245,1240.701167,1518.4045,1570.969833,1101.44,1407.223667,985.902,578.0731667,3386.503,2612.246,548.3611667,74.89383333,5998.712333,866.0573333,68.63,5.11,0.04,1.07,0.52,8.83,1.73,0.064,2.4058,27,,85.23,0.55,J20050,20,1700,F1T0864QKLQ030003X,J20050,7,3,91,273,0,0,119.86,2669013,1022889
10-04-2021 22:00,0.874,1393.215,0.212333333,-0.024,37.01133333,37,29.998,30,2.177,344.3761667,522.4826667,704.3761667,62.5105,66.886,82.3915,2.52E+18,4080.469833,1306.817833,1280.017,1323.713,1315,1299.785333,1303.772667,1295.664667,1321.869333,1240.937,1517.871333,1570.8925,1101.44,1407.645833,985.8173333,574.9768333,3386.4885,2613.638833,546.224,73.23416667,6000.2255,864.7361667,68.63,5.11,0.04,1.07,0.52,8.83,1.73,0.064,2.4058,27,,85.23,0.55,J20050,18,1600,F1T0864QKLQ030003X,J20050,7,3,91,273,0,0,119.86,2669013,1022889
10-04-2021 23:00,0.860333333,1393.453667,0.199833333,-0.054166667,37.00516667,37,29.9995,30,2.176333333,342.7193333,520.3986667,702.2438333,61.41066667,65.83466667,81.3065,2.52E+18,4080.5,1306.042833,1279.970333,1323.6095,1315,1299.920167,1304.848333,1296.099167,1322.325333,1241.1365,1514.877833,1570.8295,1101.44,1407.995167,984.8506667,574.8455,3385.372667,2613.914167,544.3746667,72.15183333,5999.2785,862.4008333,68.63,5.11,0.04,1.07,0.52,8.83,1.73,0.064,2.4058,27,,85.23,0.55,J20050,18,1700,F1T0864QKLQ030003X,J20050,7,3,91,273,0,0,119.86,2669013,1022889
11-04-2021 00:00,0.778166667,1393.966333,0.212833333,-0.0265,37.006,37,30.00716667,30,2.177833333,339.2243333,515.9245,697.0341667,60.41566667,64.7795,80.12366667,2.52E+18,4080.4635,1307.273,1279.9465,1321.914,1315,1299.2875,1305.311333,1296.178,1322.7085,1241.2475,1512.0965,1569.546333,1101.44,1408.354167,982.6411667,575.7653333,3387.9035,2610.458,539.8928333,70.96166667,5997.836667,858.477,71.53666667,1.815,0.065833333,9.338333333,2.31,13.67333333,0.263333333,0.158666667,2.502833333,19.83333333,,81.82,0.55,J20050,18,1700,F1T0864QKLQ030003X,J20050,7,3,91,273,0,0,119.86,2669013,1022889
11-04-2021 02:00,0.775333333,1393.301833,0.2025,-0.0245,36.98966667,37,29.984,30,2.175833333,342.5433333,520.2733333,701.9765,62.09633333,66.32916667,81.53583333,2.52E+18,4080.551833,1308.7605,1279.991333,1319.464333,1315,1297.657667,1304.809167,1295.520333,1322.217667,1241.084667,1513.560833,1568.902167,1101.44,1407.723833,985.4471667,587.2131667,3385.914333,2613.807333,543.6298333,71.81466667,5999.762833,862.9778333,71.53666667,1.815,0.065833333,9.338333333,2.31,13.67333333,0.263333333,0.158666667,2.502833333,19.83333333,,81.82,0.55,J20050,27,1400,F1T0864QKLQ030003X,J20050,7,3,91,273,0,0,119.86,2669013,1022889
11-04-2021 03:00,0.767333333,1392.811333,0.148666667,-0.0565,37.0075,37,30.00066667,30,2.175333333,345.865,524.0951667,706.4836667,64.16733333,68.05666667,83.10066667,2.52E+18,4080.592167,1307.863833,1279.967667,1318.200667,1315,1297.489667,1303.633667,1295.844167,1322.275167,1240.803833,1515.323833,1569.927667,1101.44,1407.360167,987.9416667,584.6538333,3394.2345,2618.507833,547.596,73.14,6012.717333,866.6648333,71.53666667,1.815,0.065833333,9.338333333,2.31,13.67333333,0.263333333,0.158666667,2.502833333,19.83333333,,85.23,0.55,J20050,21,1700,F1T0864QKLQ030003X,J20050,7,3,91,273,0,0,119.86,2669013,1022889
11-04-2021 04:00,0.751666667,1392.545333,0.151166667,-0.032666667,36.984,37,29.99183333,30,2.176166667,346.5905,523.9845,706.3976667,67.74683333,71.64733333,86.77666667,2.52E+18,4080.501833,1306.584833,1279.9465,1316.932333,1315,1298.554667,1303.849167,1296.322,1322.580667,1240.738833,1513.136333,1569.6045,1101.44,1407.3505,987.3316667,584.5166667,3413.132833,2626.653,548.0945,76.34716667,6039.694,866.6185,71.53666667,1.815,0.065833333,9.338333333,2.31,13.67333333,0.263333333,0.158666667,2.502833333,19.83333333,,85.23,0.55,J20050,20,1500,F1T0864QKLQ030003X,J20050,7,3,91,273,0,0,119.86,2669013,1022889
11-04-2021 06:00,0.742833333,1393.257,0.1535,-0.057833333,37.006,37,29.97733333,30,2.1735,343.7336667,517.3893333,699.0663333,68.44766667,72.76983333,88.06533333,2.52E+18,4080.382167,1305.241,1279.995333,1317.1445,1315,1299.9185,1302.426833,1297.476167,1321.975167,1240.747333,1514.488833,1570.728167,1101.44,1407.564167,985.5011667,584.1913333,3456.671833,2644.34,541.0545,78.7235,6100.987167,863.0695,71.53666667,1.815,0.065833333,9.338333333,2.31,13.67333333,0.263333333,0.158666667,2.502833333,19.83333333,,85.23,0.55,J20050,24,1300,F1T0864QKLQ030003X,J20050,7,3,91,273,0,0,119.86,2669013,1022889
11-04-2021 07:00,0.711,1391.887333,0.2015,-0.319166667,36.9875,37,30,30,2.173833333,344.016,517.9253333,699.4105,69.809,73.6395,88.20183333,2.52E+18,4080.418,1305.192,1280.02,1317.0805,1315,1300.588833,1301.225667,1297.548167,1321.5285,1240.787167,1512.3615,1570.065333,1101.44,1407.325833,983.5456667,586.1075,3458.839333,2640.298,540.4681667,78.84583333,6098.99,862.116,71.53666667,1.815,0.065833333,9.338333333,2.31,13.67333333,0.263333333,0.158666667,2.502833333,19.83333333,,85.23,0.55,J20050,31,1900,F1T0864QKLQ030003X,J20050,7,3,91,273,0,0,119.86,2669013,1022889
11-04-2021 08:00,0.6725,1394.308333,0.202666667,-0.321166667,37.029,37,30.0045,30,2.1735,346.6793333,521.5211667,702.5655,72.948,76.6425,90.79133333,2.52E+18,4080.406667,1305.784,1279.911167,1316.97,1315,1301.717667,1300.756167,1298.0795,1321.227667,1240.9755,1509.773,1569.3015,1101.44,1407.444667,983.1661667,595.2545,3459.360167,2637.869,542.4748333,81.11283333,6097.407667,864.1781667,71.53666667,1.815,0.065833333,9.338333333,2.31,13.67333333,0.263333333,0.158666667,2.502833333,19.83333333,,81.82,0.55,J20050,24,1500,F1T0864QKLQ030003X,J20050,7,3,91,273,0,0,119.86,2669013,1022889
11-04-2021 10:00,0.668,1394.141,0.195166667,-0.054666667,37.005,37,29.995,30,2.174666667,355.803,536.9871667,718.61,75.22766667,79.00716667,93.21766667,2.52E+18,4080.247333,1307.765333,1279.997833,1315.835,1315,1303.853667,1302.292167,1298.340667,1321.608667,1240.832667,1515.003667,1570.027333,1101.44,1407.412,986.0691667,584.9331667,3373.689833,2722.1215,557.6306667,84.09866667,6095.9305,874.5233333,71.53666667,1.815,0.065833333,9.338333333,2.31,13.67333333,0.263333333,0.158666667,2.502833333,19.83333333,,85.23,0.55,J20050,24,2000,F1T0864QKLQ030003X,J20050,7,3,91,273,0,0,119.86,2669013,1022889
11-04-2021 11:00,0.6735,1393.126667,0.190333333,-0.066666667,37.00083333,37,30.00466667,30,2.175166667,354.4423333,535.3653333,718.0146667,74.72,78.57616667,92.5745,2.52E+18,4080.147,1307.507167,1279.871333,1315.099,1315,1303.551167,1304.330833,1298.245333,1322.055833,1240.9195,1515.9,1569.121833,1101.44,1407.2605,984.6795,575.4595,3375.994,2725.663833,557.9673333,83.74883333,6101.876167,872.8796667,71.53666667,1.815,0.065833333,9.338333333,2.31,13.67333333,0.263333333,0.158666667,2.502833333,19.83333333,,85.23,0.55,J20050,28,2400,F1T0864QKLQ030003X,J20050,7,3,91,273,0,0,119.86,2669013,1022889
11-04-2021 12:00,0.668333333,1393.073,0.198,-0.017333333,36.97,37,29.98666667,30,2.174833333,353.8811667,534.3436667,717.349,73.61216667,77.48433333,91.45683333,2.52E+18,4080.070833,1306.7145,1279.917,1314.801833,1315,1303.685167,1305.675833,1297.675,1322.768667,1240.969333,1516.6125,1569.315833,1101.44,1406.7575,985.5733333,574.3123333,3374.194167,2726.583167,556.8963333,82.78266667,6100.826833,871.7891667,71.53666667,1.815,0.065833333,9.338333333,2.31,13.67333333,0.263333333,0.158666667,2.502833333,19.83333333,,85.23,0.55,J20050,27,2400,F1T0864QKLQ030003X,J20050,7,3,91,273,0,0,119.86,2669013,1022889
11-04-2021 13:00,0.681166667,1392.194167,0.196333333,0.004833333,37.0015,37,29.97716667,30,2.174,353.0628333,533.8168333,716.9033333,71.88333333,76.05183333,90.551,2.52E+18,4080.048167,1304.589667,1280.1985,1314.282,1315,1303.847167,1308.133333,1297.354667,1323.433833,1240.875667,1516.991167,1569.536167,1101.44,1406.437667,987.8708333,577.1371667,3373.964833,2725.356333,556.3896667,81.79883333,6099.510167,871.5723333,71.53666667,1.815,0.065833333,9.338333333,2.31,13.67333333,0.263333333,0.158666667,2.502833333,19.83333333,,85.23,0.55,J20050,28,2400,F1T0864QKLQ030003X,J20050,7,3,91,273,0,0,119.86,2669013,1022889
11-04-2021 14:00,0.704166667,1391.893,0.209666667,-0.040833333,37.01166667,37,29.9995,30,2.175666667,350.5458333,531.6206667,715.2991667,70.0845,74.14283333,88.70466667,2.52E+18,4080.078167,1305.0785,1280.127167,1312.620667,1315,1304.065167,1309.762167,1297.399167,1324.1005,1240.855167,1513.145333,1569.050667,1101.44,1406.356333,986.3763333,575.9635,3374.0355,2728.476667,555.566,80.04783333,6102.382667,870.1621667,71.53666667,1.815,0.065833333,9.338333333,2.31,13.67333333,0.263333333,0.158666667,2.502833333,19.83333333,,85.23,0.55,J20050,27,2400,F1T0864QKLQ030003X,J20050,7,3,91,273,0,0,119.86,2669013,1022889
11-04-2021 15:00,0.713,1392.027667,0.205,0.006333333,37.002,37,30.00833333,30,2.174666667,347.6131667,527.2798333,710.827,68.84133333,72.75766667,87.16666667,2.52E+18,4080.0695,1305.171833,1279.993667,1311.365167,1315,1303.363833,1307.2495,1297.949167,1324.003,1240.880333,1512.052833,1568.42,1101.44,1406.593,986.3253333,579.5283333,3373.723167,2726.848833,551.037,78.487,6100.543,866.8921667,71.53666667,1.815,0.065833333,9.338333333,2.31,13.67333333,0.263333333,0.158666667,2.502833333,19.83333333,,85.23,0.54,J20050,26,2300,F1T0864QKLQ030003X,J20050,7,3,91,273,0,0,119.86,2669013,1022889
11-04-2021 16:00,0.7175,1393.342333,0.180666667,-0.017666667,36.981,37,29.98683333,30,2.175666667,346.6928333,526.2921667,710.0098333,67.50333333,71.44533333,85.9355,2.52E+18,4080.089833,1304.250167,1280.069,1310.619333,1315,1302.949167,1304.858667,1298.164,1323.423333,1240.8005,1511.862333,1568.246,1101.44,1406.182833,985.2911667,583.4931667,3373.503667,2727.971667,550.0678333,77.247,6101.400833,865.9948333,71.53666667,1.815,0.065833333,9.338333333,2.31,13.67333333,0.263333333,0.158666667,2.502833333,19.83333333,,81.82,0.54,J20050,24,2100,F1T0864QKLQ030003X,J20050,7,3,91,273,0,0,119.86,2669013,1022889
11-04-2021 18:00,0.729166667,1391.414333,0.183,-0.020666667,37.00133333,37,30.00166667,30,2.175666667,342.9678333,523.144,706.919,63.13433333,67.5345,82.40516667,2.52E+18,4080.225,1304.592833,1280.056667,1309.8875,1315,1303.4595,1303.371667,1297.292167,1322.700167,1240.589,1511.496167,1567.0695,1101.44,1405.774,984.9518333,585.4638333,3369.130833,2732.455333,547.7166667,74.23683333,6101.494333,862.8721667,71.53666667,1.815,0.065833333,9.338333333,2.31,13.67333333,0.263333333,0.158666667,2.502833333,19.83333333,,85.23,0.54,J20050,26,1600,F1T0864QKLQ030003X,J20050,7,3,91,273,0,0,119.86,2669013,1022889
11-04-2021 19:00,0.729833333,1392.395,0.205666667,-0.025,37.01683333,37,29.99833333,30,2.176,342.3816667,522.1166667,705.7978333,61.1905,65.0315,79.03566667,2.52E+18,4080.3025,1306.2605,1280.016167,1310.691167,1315,1303.690667,1303.756167,1296.981333,1322.773833,1240.422667,1512.965,1567.424833,1101.44,1405.925333,985.283,588.3676667,3364.266333,2735.995833,545.4655,70.93916667,6100.190833,861.6746667,71.53666667,1.815,0.065833333,9.338333333,2.31,13.67333333,0.263333333,0.158666667,2.502833333,19.83333333,,85.23,0.54,J20050,25,1700,F1T0864QKLQ030003X,J20050,7,3,91,273,0,0,119.86,2669013,1022889
11-04-2021 20:00,0.740166667,1392.429167,0.202833333,-0.034166667,36.9845,37,29.98933333,30,2.176,340.78,521.2191667,705.2463333,59.69866667,63.57933333,77.56383333,2.52E+18,4080.414667,1307.5925,1279.9535,1310.714333,1315,1303.020667,1304.306,1296.429333,1322.6355,1240.164,1510.129833,1566.823167,1101.44,1406.092167,983.7366667,588.0893333,3362.455,2738.692333,545.2345,69.38733333,6101.197167,860.747,71.53666667,1.815,0.065833333,9.338333333,2.31,13.67333333,0.263333333,0.158666667,2.502833333,19.83333333,,85.23,0.54,J20050,19,1700,F1T0864QKLQ030003X,J20050,7,3,91,273,0,0,119.86,2669013,1022889
11-04-2021 21:00,0.744833333,1392.571667,0.199333333,-0.023333333,37.00166667,37,29.99683333,30,2.175833333,340.405,519.6605,703.2605,59.84783333,63.3175,76.84866667,2.52E+18,4080.438167,1307.713667,1280.011667,1306.724667,1315,1302.464667,1303.047,1296.3415,1322.165,1239.950667,1510.747333,1565.991,1101.44,1405.908667,984.2625,591.0186667,3361.995167,2737.816667,543.5466667,68.33966667,6099.750167,859.7551667,71.53666667,1.815,0.065833333,9.338333333,2.31,13.67333333,0.263333333,0.158666667,2.502833333,19.83333333,,85.23,0.54,J20050,24,1800,F1T0864QKLQ030003X,J20050,7,3,91,273,0,0,119.86,2669013,1022889
11-04-2021 22:00,0.7455,1392.1595,0.209,-0.024666667,37.01666667,37,29.981,30,2.1755,343.9153333,524.8771667,709.0258333,60.649,64.34866667,78.2715,2.52E+18,4080.502,1306.635833,1280.014167,1312.053167,1315,1301.657833,1302.9875,1296.098,1322.112333,1239.651833,1514.514333,1567.108333,1101.44,1405.221167,986.8185,593.3996667,3359.096,2743.333333,548.3076667,69.46283333,6102.5305,864.0045,71.53666667,1.815,0.065833333,9.338333333,2.31,13.67333333,0.263333333,0.158666667,2.502833333,19.83333333,,85.23,0.54,J20050,22,1700,F1T0864QKLQ030003X,J20050,7,3,91,273,0,0,119.86,2669013,1022889
11-04-2021 23:00,0.75,1391.888667,0.202333333,-0.020666667,37.00583333,37,30.00483333,30,2.175333333,343.6746667,523.9865,708.0961667,61.24216667,64.81966667,78.701,2.52E+18,4080.5335,1305.324333,1280.05,1318.296167,1315,1302.001833,1304.143333,1296.012167,1322.609833,1239.397667,1513.357833,1567.372167,1101.44,1405.013333,986.9516667,591.8878333,3360.116333,2739.475667,547.7721667,69.8895,6099.683833,863.0825,71.53666667,1.815,0.065833333,9.338333333,2.31,13.67333333,0.263333333,0.158666667,2.502833333,19.83333333,,85.23,0.54,J20050,19,1700,F1T0864QKLQ030003X,J20050,7,3,91,273,0,0,119.86,2669013,1022889
12-04-2021 00:00,0.748333333,1392.461,0.217333333,-0.031333333,36.9905,37,30.00333333,30,2.175666667,344.122,525.9053333,710.3821667,60.487,64.5375,78.97366667,2.52E+18,4080.554333,1305.928667,1280.027167,1320.349167,1315,1301.682333,1303.128833,1296.3125,1322.332833,1239.2605,1511.037667,1567.791833,1101.44,1405.1375,988.076,592.2323333,3358.7045,2740.3655,549.4205,70.30666667,6099.035667,863.8208333,70.98428571,2.32,0.061142857,8.165714286,2.132857143,12.96,0.5,0.150571429,2.487157143,26.71428571,,81.82,0.54,J20050,18,1600,F1T0864QKLQ030003X,J20050,7,3,91,273,0,0,119.86,2669013,1022889
12-04-2021 02:00,0.748833333,1393.115167,0.2195,-0.034666667,37.0145,37,30.01283333,30,2.174833333,347.654,532.9246667,719.5435,58.94633333,62.64516667,76.91616667,2.52E+18,4080.538333,1307.524,1280.026333,1311.5315,1315,1301.416667,1303.4055,1295.882333,1321.999167,1239.172167,1516.216,1568.501167,1101.44,1405.425167,989.5031667,583.0188333,3347.071833,2751.709667,556.7173333,68.12183333,6098.735667,870.8186667,70.98428571,2.32,0.061142857,8.165714286,2.132857143,12.96,0.5,0.150571429,2.487157143,26.71428571,,81.82,0.54,J20050,25,1500,F1T0864QKLQ030003X,J20050,7,3,91,273,0,0,119.86,2669013,1022889
12-04-2021 03:00,0.737166667,1393.257667,0.172,-0.017833333,37.02233333,37,30.00883333,30,2.174,343.6373333,526.291,711.7093333,61.078,64.439,78.15533333,2.52E+18,4080.518167,1307.613833,1279.936833,1307.406833,1315,1301.237,1304.333,1295.815167,1322.392,1239.133,1509.6175,1566.819167,1101.44,1405.705833,985.442,581.3308333,3357.126167,2741.353667,551.4201667,69.04866667,6098.539667,864.2828333,70.98428571,2.32,0.061142857,8.165714286,2.132857143,12.96,0.5,0.150571429,2.487157143,26.71428571,,85.23,0.54,J20050,23,1700,F1T0864QKLQ030003X,J20050,7,3,91,273,0,0,119.86,2669013,1022889
12-04-2021 04:00,0.729833333,1393.709167,0.1485,-0.038166667,37.00816667,37,30.00416667,30,2.172166667,344.2311667,523.8158333,707.1998333,63.85,67.192,80.899,2.52E+18,4080.539833,1306.987333,1280.056167,1308.631667,1315,1301.205833,1304.920833,1295.863167,1322.619167,1239.201333,1506.8745,1566.387333,1101.44,1405.662667,985.2598333,594.09,3364.298833,2733.849,546.276,71.59016667,6098.160167,862.0745,70.98428571,2.32,0.061142857,8.165714286,2.132857143,12.96,0.5,0.150571429,2.487157143,26.71428571,,85.23,0.54,J20050,21,1400,F1T0864QKLQ030003X,J20050,7,3,91,273,0,0,119.86,2669013,1022889
12-04-2021 05:00,0.696,1394.2645,0.138166667,-0.062833333,36.9795,37,30.0025,30,2.173333333,347.1056667,525.1186667,707.762,66.19183333,69.66633333,83.4515,2.52E+18,4080.495667,1306.4,1279.953667,1321.198333,1315,1299.8555,1303.756167,1296.555167,1322.1885,1239.057833,1508.745167,1567.705,1101.44,1405.357667,983.1691667,600.0073333,3365.058833,2735.257833,546.9855,74.24716667,6100.2165,861.7905,70.98428571,2.32,0.061142857,8.165714286,2.132857143,12.96,0.5,0.150571429,2.487157143,26.71428571,,85.23,0.54,J20050,30,1900,F1T0864QKLQ030003X,J20050,7,3,91,273,0,0,119.86,2669013,1022889
12-04-2021 06:00,0.683833333,1394.087,0.159833333,-0.055,37.01333333,37,30.009,30,2.1715,350.6628333,529.3935,711.8966667,67.15366667,70.57733333,84.2235,2.52E+18,4080.432667,1306.347,1279.8835,1325.299667,1315,1300.022833,1302.098667,1296.765667,1321.618167,1238.823,1512.751167,1569.780667,1101.44,1404.9985,987.301,600.6278333,3363.817833,2737.236167,550.114,75.30283333,6100.858833,865.546,70.98428571,2.32,0.061142857,8.165714286,2.132857143,12.96,0.5,0.150571429,2.487157143,26.71428571,,85.23,0.54,J20050,21,1400,F1T0864QKLQ030003X,J20050,7,3,91,273,0,0,119.86,2669013,1022889
12-04-2021 07:00,0.670166667,1393.804333,0.204166667,-0.045166667,36.99716667,37,29.994,30,2.172,355.4371667,535.546,718.1511667,70.38816667,73.59533333,87.16833333,2.52E+18,4080.466167,1308.041167,1279.922833,1324.262667,1315,1300.416833,1301.086667,1297.0745,1320.6515,1238.809167,1514.738167,1570.967833,1101.44,1405.333,987.6035,592.479,3361.064667,2738.405333,555.7616667,77.76466667,6099.462833,870.6355,70.98428571,2.32,0.061142857,8.165714286,2.132857143,12.96,0.5,0.150571429,2.487157143,26.71428571,,85.23,0.54,J20050,23,1700,F1T0864QKLQ030003X,J20050,7,3,91,273,0,0,119.86,2669013,1022889
12-04-2021 08:00,0.651833333,1394.661,0.174166667,-0.0155,37.0155,37,29.98283333,30,2.172833333,355.1616667,534.7226667,716.017,73.29116667,76.772,90.59633333,2.52E+18,4080.441667,1309.067333,1279.934333,1318.569833,1315,1301.213833,1301.091833,1297.442667,1321.033167,1239.020667,1512.919833,1571.218167,1101.44,1405.912167,985.2756667,583.45,3367.282333,2732.260333,555.2148333,80.98516667,6099.564667,869.5913333,70.98428571,2.32,0.061142857,8.165714286,2.132857143,12.96,0.5,0.150571429,2.487157143,26.71428571,,81.82,0.54,J20050,26,1800,F1T0864QKLQ030003X,J20050,7,3,91,273,0,0,119.86,2669013,1022889
12-04-2021 10:00,0.6435,1393.383167,0.201,-0.043333333,36.98366667,37,30.0085,30,2.1725,355.9773333,535.813,717.7071667,74.46333333,78.16233333,92.53516667,2.52E+18,4080.209833,1307.741333,1279.987167,1314.9115,1315,1302.466167,1302.210167,1298.466667,1322.164,1239.7755,1516.013833,1571.876167,1101.44,1406.7575,990.1751667,579.9615,3369.712167,2729.510167,556.1315,83.18866667,6099.316833,869.8015,70.98428571,2.32,0.061142857,8.165714286,2.132857143,12.96,0.5,0.150571429,2.487157143,26.71428571,,81.82,0.54,J20050,27,2200,F1T0864QKLQ030003X,J20050,7,3,91,273,0,0,119.86,2669013,1022889
12-04-2021 11:00,0.640333333,1393.413833,0.191166667,-0.003666667,37.02583333,37,30.00466667,30,2.172333333,355.1543333,534.707,716.2905,74.97883333,78.77883333,93.305,2.52E+18,4080.152167,1308.126333,1280.109833,1315.014167,1315,1303.489,1302.975667,1299.1725,1322.766167,1240.122,1514.672,1572.076,1101.44,1407.348667,989.1955,575.6443333,3371.9955,2727.804833,555.6118333,83.9545,6099.765333,869.2041667,70.98428571,2.32,0.061142857,8.165714286,2.132857143,12.96,0.5,0.150571429,2.487157143,26.71428571,,81.82,0.54,J20050,29,2500,F1T0864QKLQ030003X,J20050,7,3,91,273,0,0,119.86,2669013,1022889
12-04-2021 12:00,0.6895,1393.934167,0.1755,-0.030333333,36.81666667,37,29.98416667,30,2.172166667,352.8811667,532.4838333,713.8865,74.187,78.1865,92.95283333,2.52E+18,4080.101167,1308.932667,1279.967333,1314.818833,1315,1305.065,1302.427,1299.491,1322.772833,1240.641,1513.618,1571.749333,1101.44,1407.827667,987.6143333,575.2745,3372.905167,2728.006,553.602,83.78783333,6100.881333,868.3448333,70.98428571,2.32,0.061142857,8.165714286,2.132857143,12.96,0.5,0.150571429,2.487157143,26.71428571,,83.52,0.54,J20050,25,2300,F1T0864QKLQ030003X,J20050,7,3,91,273,0,0,119.86,2669013,1022889
12-04-2021 13:00,0.8365,1394.150333,0.192333333,-0.025666667,37.01316667,37,30.00016667,30,2.172666667,349.6071667,528.1203333,709.288,72.77933333,76.79516667,91.5645,2.52E+18,4080.149833,1309.1085,1280.117,1314.702167,1315,1307.070167,1302.1265,1299.749167,1322.743667,1240.951,1511.417333,1570.300333,1101.44,1408.072833,987.1796667,580.021,3375.643833,2723.260667,549.4616667,82.589,6098.906667,865.5345,70.98428571,2.32,0.061142857,8.165714286,2.132857143,12.96,0.5,0.150571429,2.487157143,26.71428571,,83.52,0.54,J20050,26,2400,F1T0864QKLQ030003X,J20050,7,3,91,273,0,0,119.86,2669013,1022889
12-04-2021 14:00,0.842666667,1392.741833,0.197166667,-0.022,37.00766667,37,29.98833333,30,2.172166667,348.095,527.4648333,709.7931667,69.62266667,74.03966667,89.33683333,2.52E+18,4080.147833,1308.769833,1279.9565,1314.515,1315,1307.6015,1301.867,1300.084167,1322.456,1241.119333,1513.176667,1570.7615,1101.44,1407.592667,989.985,579.6608333,3372.006167,2727.427,549.2921667,80.618,6099.435333,865.8276667,70.98428571,2.32,0.061142857,8.165714286,2.132857143,12.96,0.5,0.150571429,2.487157143,26.71428571,,83.52,0.54,J20050,24,2200,F1T0864QKLQ030003X,J20050,7,3,91,273,0,0,119.86,2669013,1022889
12-04-2021 15:00,0.8425,1391.621167,0.203,-0.040833333,36.9985,37,29.99133333,30,2.172166667,347.3895,526.975,710.1708333,67.43,71.33333333,86.293,2.52E+18,4080.240167,1307.6045,1280.1175,1313.776333,1315,1307.568667,1302.559833,1300.253667,1322.479,1241.155,1513.531667,1570.782667,1101.44,1407.426667,991.5841667,579.7538333,3368.3205,2729.697,549.3861667,77.6585,6097.911,866.115,70.98428571,2.32,0.061142857,8.165714286,2.132857143,12.96,0.5,0.150571429,2.487157143,26.71428571,,83.52,0.54,J20050,25,2300,F1T0864QKLQ030003X,J20050,7,3,91,273,0,0,119.86,2669013,1022889
12-04-2021 16:00,0.839166667,1392.198,0.208166667,-0.053833333,36.99916667,37,29.99633333,30,2.172166667,347.7228333,527.048,710.2611667,68.4415,72.266,87.2035,2.52E+18,4080.1795,1307.942333,1279.990333,1312.225833,1315,1307.532333,1302.3715,1300.198667,1322.364,1241.079667,1512.462167,1569.834667,1101.44,1407.318833,992.1285,580.1843333,3369.630833,2733.221833,549.9248333,77.69866667,6102.976333,865.5588333,70.98428571,2.32,0.061142857,8.165714286,2.132857143,12.96,0.5,0.150571429,2.487157143,26.71428571,,81.82,0.54,J20050,24,2200,F1T0864QKLQ030003X,J20050,7,3,91,273,0,0,119.86,2669013,1022889
12-04-2021 18:00,0.826333333,1395.3895,0.202333333,-0.015,36.999,37,30.00233333,30,2.173166667,344.7895,523.824,706.741,66.08083333,70.07216667,84.9955,2.52E+18,4080.150333,1308.856667,1279.99,1310.833333,1315,1308.417,1302.638667,1300.341333,1322.335833,1240.964167,1513.519,1569.357333,1101.44,1406.756833,991.6078333,579.7158333,3367.806333,2732.375667,547.069,76.14166667,6100.052667,863.6566667,70.98428571,2.32,0.061142857,8.165714286,2.132857143,12.96,0.5,0.150571429,2.487157143,26.71428571,,85.23,0.54,J20050,25,1700,F1T0864QKLQ030003X,J20050,7,3,91,273,0,0,119.86,2669013,1022889
12-04-2021 19:00,0.824833333,1393.652,0.210333333,-0.021166667,36.98866667,37,29.98833333,30,2.174,344.0078333,523.6391667,706.4313333,64.87566667,68.67316667,83.71416667,2.52E+18,4080.166333,1308.914,1279.938667,1310.065333,1315,1308.2275,1304.596333,1300.304667,1322.3,1240.865,1513.061333,1569.464,1101.44,1406.606833,993.0873333,583.7975,3365.266333,2735.540667,546.6796667,74.62183333,6100.815,863.8653333,70.98428571,2.32,0.061142857,8.165714286,2.132857143,12.96,0.5,0.150571429,2.487157143,26.71428571,,85.23,0.54,J20050,20,1700,F1T0864QKLQ030003X,J20050,7,3,91,273,0,0,119.86,2669013,1022889
12-04-2021 20:00,0.816333333,1393.329,0.193,-0.023833333,36.97533333,37,29.9955,30,2.173666667,341.2518333,520.1638333,702.7671667,65.00716667,68.629,83.45283333,2.52E+18,4080.187667,1308.712667,1280.097667,1309.505167,1315,1307.165333,1306.111667,1299.6335,1322.8465,1240.6345,1509.020667,1567.470833,1101.44,1406.539667,990.4971667,588.5893333,3368.167167,2728.771,543.6875,74.21333333,6096.763667,860.28,70.98428571,2.32,0.061142857,8.165714286,2.132857143,12.96,0.5,0.150571429,2.487157143,26.71428571,,85.23,0.54,J20050,25,1700,F1T0864QKLQ030003X,J20050,7,3,91,273,0,0,119.86,2669013,1022889
12-04-2021 21:00,0.833833333,1395.655333,0.208166667,-0.011666667,36.99516667,37,30.00166667,30,2.172666667,342.2728333,521.8021667,704.5568333,65.02816667,68.85933333,83.98533333,2.52E+18,4080.293333,1307.074667,1279.908667,1309.752667,1315,1306.286333,1306.853,1298.668333,1322.963667,1240.389333,1510.6955,1567.688833,1101.44,1405.840833,993.9303333,600.1666667,3368.081333,2731.463833,544.5921667,74.44,6099.557167,862.5505,70.98428571,2.32,0.061142857,8.165714286,2.132857143,12.96,0.5,0.150571429,2.487157143,26.71428571,,85.23,0.54,J20050,23,1900,F1T0864QKLQ030003X,J20050,7,3,91,273,0,0,119.86,2669013,1022889
12-04-2021 22:00,0.827166667,1392.778167,0.197166667,-0.017166667,37.00566667,37,30.01433333,30,2.172666667,339.3,519.0921667,702.8246667,62.24483333,66.43633333,81.985,2.52E+18,4080.355833,1304.685167,1280.0765,1309.856333,1315,1304.661333,1307.344667,1298.027,1322.952333,1240.1525,1512.025667,1568.304833,1101.44,1405.199667,993.6793333,597.0196667,3367.744167,2732.474167,543.1261667,73.2435,6100.090333,861.2198333,70.98428571,2.32,0.061142857,8.165714286,2.132857143,12.96,0.5,0.150571429,2.487157143,26.71428571,,85.23,0.54,J20050,21,1700,F1T0864QKLQ030003X,J20050,7,3,91,273,0,0,119.86,2669013,1022889
12-04-2021 23:00,0.831333333,1392.868,0.198833333,-0.023,36.99383333,37,30.00283333,30,2.1745,340.4301667,521.462,705.8095,60.6045,64.47666667,79.514,2.52E+18,4080.383667,1303.454,1279.969833,1309.460667,1315,1303.059833,1307.620667,1297.760167,1322.657167,1239.922,1514.755167,1569.577833,1101.44,1404.919167,996.3393333,592.4525,3361.265833,2740.842333,545.0771667,70.7605,6102.091,863.5848333,70.98428571,2.32,0.061142857,8.165714286,2.132857143,12.96,0.5,0.150571429,2.487157143,26.71428571,,85.23,0.54,J20050,22,1600,F1T0864QKLQ030003X,J20050,7,3,91,273,0,0,119.86,2669013,1022889
13-04-2021 00:00,0.810666667,1393.832667,0.194333333,-0.0445,37.00383333,37,30.00166667,30,2.174666667,338.137,518.6676667,703.1266667,59.9345,63.74733333,78.53183333,2.52E+18,4080.490333,1302.908167,1280.081,1309.560667,1315,1301.985333,1307.791667,1297.690167,1322.412333,1239.810833,1511.244333,1569.139333,1101.44,1404.95,993.9181667,588.5748333,3361.911333,2737.494333,543.1591667,69.7505,6099.562667,861.1558333,70.92833333,2.341666667,0.070583333,8.403333333,2.166666667,12.81666667,0.593333333,0.1045,2.487166667,20.66666667,,81.82,0.54,J20050,19,1600,F1T0864QKLQ030003X,J20050,7,3,91,273,0,0,119.86,2669013,1022889
13-04-2021 02:00,0.790833333,1395.9955,0.163666667,-0.044,36.99066667,37,30.00216667,30,2.173166667,343.2,527.9188333,713.4083333,59.15883333,62.461,76.049,2.52E+18,4080.544,1305.207667,1279.968833,1310.6515,1315,1299.170833,1306.822167,1296.238667,1322.643333,1239.489333,1512.599333,1569.284,1101.44,1405.213,956.195,592.6411667,3346.510333,2753.834,550.7916667,67.36916667,6100.367667,869.0888333,70.92833333,2.341666667,0.070583333,8.403333333,2.166666667,12.81666667,0.593333333,0.1045,2.487166667,20.66666667,,85.23,0.54,J20050,28,1800,F1T0864QKLQ030003X,J20050,7,3,91,273,0,0,119.86,2669013,1022889
13-04-2021 03:00,0.787333333,1392.615333,0.136,-0.026166667,37.01933333,37,30.0185,30,2.1735,343.7531667,528.6058333,714.575,59.883,63.18083333,76.86033333,2.52E+18,4080.543333,1303.495333,1280.042667,1311.047,1315,1299.528833,1306.6775,1295.770833,1322.769333,1239.414167,1513.391833,1569.636,1101.44,1405.1365,945.398,582.9861667,3349.355167,2753.8375,553.1465,68.18016667,6102.974167,869.0736667,70.92833333,2.341666667,0.070583333,8.403333333,2.166666667,12.81666667,0.593333333,0.1045,2.487166667,20.66666667,,85.23,0.54,J20050,28,1800,F1T0864QKLQ030003X,J20050,7,3,91,273,0,0,119.86,2669013,1022889
13-04-2021 04:00,0.775833333,1392.525833,0.1085,-0.015166667,37.00983333,37,29.99816667,30,2.172666667,346.5036667,529.0645,714.1701667,62.09283333,65.12233333,78.363,2.52E+18,4080.508333,1302.7865,1279.859667,1311.128667,1315,1299.655167,1306.891,1295.544,1323.187667,1239.468667,1512.3695,1569.478167,1101.44,1405.298167,936.1156667,578.8276667,3351.091667,2747.9005,552.6743333,69.52516667,6099.228333,869.0573333,70.92833333,2.341666667,0.070583333,8.403333333,2.166666667,12.81666667,0.593333333,0.1045,2.487166667,20.66666667,,85.23,0.54,J20050,26,1600,F1T0864QKLQ030003X,J20050,7,3,91,273,0,0,119.86,2669013,1022889
13-04-2021 05:00,0.760666667,1391.707667,0.109333333,-0.001166667,36.97483333,37,30.0065,30,2.171833333,344.8878333,527.259,711.3601667,63.89233333,67.08966667,80.4825,2.52E+18,4080.497,1302.568833,1279.946667,1310.754167,1315,1299.419167,1307.4875,1295.738,1323.5205,1239.536333,1511.462167,1568.7535,1101.44,1405.299333,932.2423333,588.8585,3356.010667,2744.371167,550.8141667,71.68316667,6100.619,867.117,70.92833333,2.341666667,0.070583333,8.403333333,2.166666667,12.81666667,0.593333333,0.1045,2.487166667,20.66666667,,85.23,0.54,J20050,22,1200,F1T0864QKLQ030003X,J20050,7,3,91,273,0,0,119.86,2669013,1022889
13-04-2021 06:00,0.751166667,1392.340667,0.1225,-0.034,37.00316667,37,29.99066667,30,2.1715,346.1833333,529.2085,713.0881667,66.10166667,69.1715,82.49233333,2.52E+18,4080.4805,1303.766,1280.035833,1311.184333,1315,1299.143833,1307.528333,1295.909833,1324.0575,1239.3775,1512.5795,1569.758667,1101.44,1403.6025,926.7488333,588.9623333,3356.246,2743.669833,552.6601667,73.52316667,6099.740833,868.5196667,70.92833333,2.341666667,0.070583333,8.403333333,2.166666667,12.81666667,0.593333333,0.1045,2.487166667,20.66666667,,85.23,0.54,J20050,24,1800,F1T0864QKLQ030003X,J20050,7,3,91,273,0,0,119.86,2669013,1022889
13-04-2021 10:00,0.7195,1393.447833,0.174333333,-0.003333333,37.00683333,37,29.9915,30,2.170166667,351.6748333,533.1468333,716.6846667,71.13733333,74.7315,88.94466667,2.52E+18,4080.2035,1307.675833,1279.994333,1311.903833,1315,1301.781667,1304.031167,1298.343667,1323.5255,1239.5605,1512.129833,1571.104333,1101.44,1406.223333,924.6506667,594.6978333,3362.139667,2735.999167,554.3473333,79.99233333,6098.357667,874.0791667,70.92833333,2.341666667,0.070583333,8.403333333,2.166666667,12.81666667,0.593333333,0.1045,2.487166667,20.66666667,,75,0.54,J20050,24,2200,F1T0864QKLQ030003X,J20050,7,3,91,273,0,0,119.86,2669013,1022889
13-04-2021 11:00,0.709666667,1394.007167,0.176333333,-0.041833333,37.0225,37,30.00683333,30,2.170333333,354.9195,537.3028333,721.5956667,72.819,76.11433333,89.99733333,2.52E+18,4080.155833,1307.487667,1280.018333,1311.941333,1315,1302.495833,1303.822,1298.855333,1323.713833,1239.708667,1514.752333,1572.095833,1101.44,1406.311167,924.5043333,591.0826667,3360.449167,2738.981833,558.4533333,80.7375,6099.372,877.5126667,70.92833333,2.341666667,0.070583333,8.403333333,2.166666667,12.81666667,0.593333333,0.1045,2.487166667,20.66666667,,75,0.54,J20050,25,2100,F1T0864QKLQ030003X,J20050,7,3,91,273,0,0,119.86,2669013,1022889
13-04-2021 12:00,0.713,1395.166833,0.178166667,-0.0145,36.993,37,30.01433333,30,2.1715,354.7648333,535.829,719.9955,72.23666667,75.99816667,90.34566667,2.52E+18,4080.175,1307.509667,1279.97,1321.480833,1315,1303.3035,1302.8345,1299.2165,1323.7915,1240.069167,1514.340333,1571.64,1101.44,1406.780667,924.2943333,581.0618333,3364.882833,2733.270167,557.4401667,81.368,6098.007833,874.8895,70.92833333,2.341666667,0.070583333,8.403333333,2.166666667,12.81666667,0.593333333,0.1045,2.487166667,20.66666667,,85.23,0.54,J20050,26,2200,F1T0864QKLQ030003X,J20050,7,3,91,273,0,0,119.86,2669013,1022889
13-04-2021 13:00,0.734067797,1395.92661,0.179491525,-0.013559322,36.98474576,37,30.00661017,30,2.171355932,359.4552542,537.9515254,719.5654237,71.49440678,75.10627119,89.56016949,2.52E+18,4080.150508,1307.86661,1280.044407,1325.577288,1315,1304.506271,1302.067797,1299.021017,1323.38322,1240.371356,1514.957119,1571.714746,1101.44,1407.230508,924.5533898,579.7827119,3364.321695,2738.320847,556.6676271,80.55830508,6102.513051,874.1854237,70.92833333,2.341666667,0.070583333,8.403333333,2.166666667,12.81666667,0.593333333,0.1045,2.487166667,20.66666667,,85.23,0.54,J20050,26,2400,F1T0864QKLQ030003X,J20050,7,3,91,273,0,0,119.86,2669013,1022889
13-04-2021 14:00,0.754166667,1394.622833,0.179333333,-0.031166667,37.01516667,37,30.00116667,30,2.171166667,357.0288333,535.4745,718.0833333,69.81333333,73.71566667,88.5115,2.52E+18,4080.1975,1308.657833,1280.188333,1325.2305,1315,1305.441,1303.368333,1299.24,1323.611333,1240.754333,1514.4715,1571.477833,1101.44,1407.6835,923.9935,577.0903333,3364.315833,2739.701333,555.5328333,79.65916667,6103.968333,872.5933333,70.92833333,2.341666667,0.070583333,8.403333333,2.166666667,12.81666667,0.593333333,0.1045,2.487166667,20.66666667,,85.23,0.54,J20050,25,2200,F1T0864QKLQ030003X,J20050,7,3,91,273,0,0,119.86,2669013,1022889
13-04-2021 15:00,0.776,1394.101833,0.157833333,-0.028333333,37.01316667,37,29.99833333,30,2.172333333,353.8186667,532.2545,715.0886667,66.47633333,70.4035,85.3875,2.52E+18,4080.131333,1309.243,1280.02,1315.963667,1315,1305.673,1303.528,1299.619,1323.658167,1241.028833,1511.615667,1570.8135,1101.44,1407.939167,924.0655,575.2661667,3360.366333,2740.164667,552.2486667,76.83233333,6100.3495,870.0371667,70.92833333,2.341666667,0.070583333,8.403333333,2.166666667,12.81666667,0.593333333,0.1045,2.487166667,20.66666667,,85.23,0.54,J20050,25,2200,F1T0864QKLQ030003X,J20050,7,3,91,273,0,0,119.86,2669013,1022889
13-04-2021 16:00,0.771833333,1392.678167,0.164833333,-0.024,37.008,37,29.99883333,30,2.173,353.0755,531.1298333,713.4593333,65.4275,69.01033333,83.5705,2.52E+18,4080.234333,1308.260833,1279.9515,1313.908833,1315,1305.9385,1303.019833,1299.717167,1323.660833,1241.219,1511.376,1570.494667,1101.44,1407.777833,923.6818333,580.5945,3358.344333,2741.101167,550.7951667,74.78833333,6099.462667,868.911,70.92833333,2.341666667,0.070583333,8.403333333,2.166666667,12.81666667,0.593333333,0.1045,2.487166667,20.66666667,,85.23,0.54,J20050,24,2100,F1T0864QKLQ030003X,J20050,7,3,91,273,0,0,119.86,2669013,1022889
13-04-2021 18:00,0.775166667,1393.2295,0.162833333,-0.034,37.00333333,37,29.99616667,30,2.172166667,355.8971667,530.946,712.8445,65.57283333,69.1745,83.75216667,2.52E+18,4080.201333,1305.667,1279.940667,1311.260667,1315,1306.361,1302.080167,1299.791167,1323.759,1241.229667,1511.561,1570.838167,1101.44,1407.029,921.0405,590.5546667,3359.576167,2740.5005,549.6896667,74.82183333,6100.085833,868.2236667,70.92833333,2.341666667,0.070583333,8.403333333,2.166666667,12.81666667,0.593333333,0.1045,2.487166667,20.66666667,,85.23,0.54,J20050,25,2300,F1T0864QKLQ030003X,J20050,7,3,91,273,0,0,119.86,2669013,1022889
13-04-2021 19:00,0.773833333,1393.212167,0.1815,-0.029166667,37.002,37,29.99483333,30,2.172,354.3935,531.4581667,713.6328333,64.83366667,68.31483333,82.82916667,2.52E+18,4080.232833,1305.571,1279.974333,1310.755333,1315,1307.043,1301.735333,1299.774833,1323.8005,1241.186833,1512.079,1570.707167,1101.44,1406.936667,920.0606667,586.1298333,3358.376333,2742.018333,550.4906667,73.93783333,6100.561333,868.2948333,70.92833333,2.341666667,0.070583333,8.403333333,2.166666667,12.81666667,0.593333333,0.1045,2.487166667,20.66666667,,85.23,0.54,J20050,29,2500,F1T0864QKLQ030003X,J20050,7,3,91,273,0,0,119.86,2669013,1022889
13-04-2021 20:00,0.764,1393.5175,0.163833333,-0.020333333,36.98133333,37,29.97833333,30,2.171833333,351.8678333,528.877,710.3363333,66.272,69.63683333,84.02083333,2.52E+18,4080.390667,1306.770333,1280.062833,1309.201667,1315,1307.189833,1302.219833,1300.126667,1323.600833,1241.019833,1510.379333,1570.358,1101.44,1407.062833,920.373,587.0133333,3363.921,2737.3895,547.4188333,74.65516667,6101.283833,865.4985,70.92833333,2.341666667,0.070583333,8.403333333,2.166666667,12.81666667,0.593333333,0.1045,2.487166667,20.66666667,,85.23,0.54,J20050,25,2100,F1T0864QKLQ030003X,J20050,7,3,91,273,0,0,119.86,2669013,1022889
13-04-2021 21:00,0.775666667,1393.362833,0.1665,-0.0235,36.99366667,37,29.98733333,30,2.171666667,354.3466667,533.4171667,715.4741667,67.74,71.32266667,86.4095,2.52E+18,4080.448167,1307.520667,1279.827333,1307.871833,1315,1307.610667,1302.065167,1300.0735,1323.336833,1240.752833,1511.946,1569.9575,1101.44,1406.843833,924.369,580.5116667,3364.1225,2736.540833,551.8848333,76.58216667,6100.583,869.2325,70.92833333,2.341666667,0.070583333,8.403333333,2.166666667,12.81666667,0.593333333,0.1045,2.487166667,20.66666667,,85.23,0.54,J20050,25,2200,F1T0864QKLQ030003X,J20050,7,3,91,273,0,0,119.86,2669013,1022889
13-04-2021 22:00,0.756,1393.672,0.164333333,-0.042666667,37.0005,37,29.98333333,30,2.1725,348.5406667,527.5801667,709.7055,64.90733333,68.88666667,84.18716667,2.52E+18,4080.402833,1308.112667,1280.097667,1314.167333,1315,1307.880333,1302.7575,1300.586667,1323.277833,1240.933833,1508.788333,1569.051333,1101.44,1406.764,920.0586667,583.234,3363.362833,2736.994167,547.1775,75.64466667,6100.315667,864.6106667,70.92833333,2.341666667,0.070583333,8.403333333,2.166666667,12.81666667,0.593333333,0.1045,2.487166667,20.66666667,,85.23,0.54,J20050,25,2200,F1T0864QKLQ030003X,J20050,7,3,91,273,0,0,119.86,2669013,1022889
13-04-2021 23:00,0.756333333,1394.2205,0.172333333,-0.016666667,37.00533333,37,29.99433333,30,2.172,351.8456667,528.2668333,710.1461667,63.785,67.16416667,81.53616667,2.52E+18,4080.350667,1308.054833,1279.810667,1323.635167,1315,1307.2925,1303.980833,1300.954833,1323.423,1240.989333,1509.521333,1569.514833,1101.44,1406.4635,920.1896667,585.1823333,3356.355167,2741.729833,547.1971667,72.91483333,6097.999833,865.1653333,70.92833333,2.341666667,0.070583333,8.403333333,2.166666667,12.81666667,0.593333333,0.1045,2.487166667,20.66666667,,85.23,0.54,J20050,23,2000,F1T0864QKLQ030003X,J20050,7,3,91,273,0,0,119.86,2669013,1022889
