Repository: RitwikKhandelwal/Piramal-Kosamba

File: 2. Efficiency/45tpd/1. Flat Files/Flint_B5.csv (part 28 of 43)
e,B5 HP Set Value,B5 LP Process value,B5 LP Set Value,Header Gas Pressure Process value,Recuprator Left Bottom temp Process value,Recuprator Left Middle temp Process value,Recuprator Left top temp Process value,Recuprator Right Bottom temp Process value,Recuprator Right Middle temp Process value,Recuprator Right top temp Process value,Row Key,Total cold air flow  Process value,B5 Front Bottom temp Process value,B5 front Top temp Process value,B5 Rear Top temp Process value,B5 Rear Top temp Set Value,Melter Bottom 1 temp Process value,Melter Bottom 2 temp Process value,Melter Bottom 3 temp Process value,Melter Bottom 4 temp Process value,Melter Bottom 5 temp Process value,Melter Crown 1 temp Process value,Melter Crown 2 temp Process value,Riser temp( not available) Process value,Thraot Sleeper Process value,west gas channel right side Process value,Total gas flow Process value,Total hot air left Process value,Total hot air right Process value,Total hot air left temp Process value,Total hot air right temp Process value,Total hot air Process value,Thermocouple stack ( Chimney) left Process value,chem_comp_SiO2,chem_comp_Al2O3,chem_comp_Fe2O3,chem_comp_CaO,chem_comp_MgO,chem_comp_Na2O,chem_comp_K2O,chem_comp_SO3,physical_test_density_gm_cc,physical_test_seed_count_result,,DPR Eff,ActDrw(Ton),JobNumber,DefectCountSum,SampleSizeSum,FGCode,Number,NumberOfSection,NumberOfGob,GobCutPerMinute,ISMachineActualSpeed,GobWeightLow,GobWeightHigh,GlassDraw,PackedQunatity,ProductionOrderNumber
14-04-2021 00:00,0.762333333,1393.458333,0.185,-0.050666667,37.00716667,37,30.0165,30,2.171333333,356.8173333,526.551,708.4423333,65.35166667,68.21583333,82.087,2.52E+18,4080.378667,1307.6205,1280.085167,1325.262667,1315,1306.752167,1305.849667,1300.687333,1323.561167,1240.489833,1510.435167,1568.9785,1101.44,1405.913667,920.3615,585.5006667,3357.720333,2744.592,545.9771667,72.77716667,6102.361167,862.8633333,71.03857143,2.291428571,0.061142857,8.367142857,2.052857143,12.97714286,0.437142857,0.139857143,2.490985714,21,,83.52,0.54,J20050,23,2200,F1T0864QKLQ030003X,J20050,7,3,91,273,0,0,119.86,2669013,1022889
14-04-2021 02:00,0.7875,1393.420333,0.184666667,-0.133833333,37.005,37,30.0045,30,2.171166667,352.1516667,533.3036667,717.8478333,64.67566667,68.32233333,83.4285,2.52E+18,4080.422,1307.6975,1279.960833,1310.6675,1315,1305.608833,1308.681667,1300.2555,1324.121667,1240.108833,1513.306333,1570.454333,1101.44,1405.671333,923.6651667,585.9913333,3355.301833,2749.414833,554.6851667,74.28433333,6104.599667,869.446,71.03857143,2.291428571,0.061142857,8.367142857,2.052857143,12.97714286,0.437142857,0.139857143,2.490985714,21,,85.23,0.54,J20050,29,2000,F1T0864QKLQ030003X,J20050,7,3,91,273,0,0,119.86,2669013,1022889
14-04-2021 03:00,0.781833333,1392.242667,0.129333333,-0.0765,36.98383333,37,30.01383333,30,2.170666667,349.1166667,529.198,713.545,64.40733333,67.73866667,82.169,2.52E+18,4080.387667,1306.144333,1279.965833,1305.063833,1315,1304.916333,1308.855,1299.905833,1324.3565,1240.249,1510.677167,1570.1445,1101.44,1405.971833,926.5316667,586.4233333,3354.274,2746.647,550.3076667,73.20666667,6100.788167,868.5945,71.03857143,2.291428571,0.061142857,8.367142857,2.052857143,12.97714286,0.437142857,0.139857143,2.490985714,21,,85.23,0.54,J20050,21,1300,F1T0864QKLQ030003X,J20050,7,3,91,273,0,0,119.86,2669013,1022889
14-04-2021 04:00,0.799166667,1394.609333,0.123833333,-0.111,36.998,37,29.99983333,30,2.170666667,352.9725,534.0376667,719.4048333,67.44916667,70.70416667,85.31283333,2.52E+18,4080.417333,1305.731,1279.846167,1303.9345,1315,1304.368167,1308.946667,1299.220333,1324.866333,1240.387667,1507.114,1568.518833,1101.44,1409.057,925.0163333,587.6356667,3353.899167,2744.653167,556.2598333,75.37216667,6098.640167,870.521,71.03857143,2.291428571,0.061142857,8.367142857,2.052857143,12.97714286,0.437142857,0.139857143,2.490985714,21,,85.23,0.54,J20050,21,1400,F1T0864QKLQ030003X,J20050,7,3,91,273,0,0,119.86,2669013,1022889
14-04-2021 05:00,0.783833333,1395.087167,0.1355,-0.085666667,37.0055,37,29.962,30,2.17,350.2235,531.2253333,715.537,67.61116667,71.43133333,86.41866667,2.52E+18,4080.322,1304.3165,1279.9665,1304.634667,1315,1303.920167,1308.373,1298.797333,1324.781333,1240.389167,1508.2735,1569.6105,1101.44,1408.892333,925.2501667,596.7511667,3359.472667,2740.692667,552.6351667,77.11283333,6100.2665,867.7518333,71.03857143,2.291428571,0.061142857,8.367142857,2.052857143,12.97714286,0.437142857,0.139857143,2.490985714,21,,85.23,0.54,J20050,21,1600,F1T0864QKLQ030003X,J20050,7,3,91,273,0,0,119.86,2669013,1022889
14-04-2021 06:00,0.791833333,1391.466,0.132333333,-0.052833333,37.01966667,37,29.99916667,30,2.170333333,350.6448333,532.6351667,716.912,68.081,71.54716667,86.3035,2.52E+18,4080.348667,1298.589167,1280.01,1304.206833,1301.25,1303.162167,1306.099167,1298.8475,1324.448333,1240.294167,1513.854833,1570.987833,1101.44,1407.429167,924.9253333,592.3181667,3358.0355,2739.684333,553.6571667,76.9885,6097.7295,869.2445,71.03857143,2.291428571,0.061142857,8.367142857,2.052857143,12.97714286,0.437142857,0.139857143,2.490985714,21,,85.23,0.54,J20050,33,2200,F1T0864QKLQ030003X,J20050,7,3,91,273,0,0,119.86,2669013,1022889
14-04-2021 07:00,0.760166667,1391.9135,0.180333333,-0.0375,37.02216667,37,30.0025,30,2.169833333,351.7098333,533.6746667,717.4608333,71.02716667,74.27983333,88.67,2.52E+18,4080.367333,1292.2285,1279.906667,1303.273833,1300,1303.590667,1305.598,1299.683333,1324.268333,1240.376,1513.083667,1571.362833,1101.44,1406.363333,922.5285,586.7421667,3359.5045,2738.584667,554.493,78.90866667,6098.142,869.1468333,71.03857143,2.291428571,0.061142857,8.367142857,2.052857143,12.97714286,0.437142857,0.139857143,2.490985714,21,,85.23,0.54,J20050,30,2200,F1T0864QKLQ030003X,J20050,7,3,91,273,0,0,119.86,2669013,1022889
14-04-2021 08:00,0.756,1393.582,0.171166667,-0.058666667,36.99933333,37,29.98833333,30,2.170166667,351.6981667,533.5463333,716.7081667,73.41283333,76.69433333,91.143,2.52E+18,4080.202833,1288.596167,1288.243333,1302.125667,1300,1303.2575,1305.710833,1299.808833,1324.461167,1240.3395,1514.172,1570.704,1101.44,1406.112,925.4336667,586.076,3392.283833,2756.569833,554.5846667,81.30733333,6148.843,868.6891667,71.03857143,2.291428571,0.061142857,8.367142857,2.052857143,12.97714286,0.437142857,0.139857143,2.490985714,21,,81.82,0.54,J20050,24,1600,F1T0864QKLQ030003X,J20050,7,3,91,273,0,0,119.86,2669013,1022889
14-04-2021 10:00,0.7875,1392.753,0.168333333,-0.030666667,36.97366667,37,29.9955,30,2.17,351.3985,533.2206667,716.9858333,72.39133333,76.277,91.65033333,2.52E+18,4080.181167,1285.254,1289.997667,1301.572667,1300,1304.4095,1307.821167,1299.712,1325.7595,1240.321,1513.864,1563.729167,1101.44,1405.384667,934.1143333,584.2731667,3421.597167,2777.674833,552.8741667,82.2085,6199.3925,869.802,71.03857143,2.291428571,0.061142857,8.367142857,2.052857143,12.97714286,0.437142857,0.139857143,2.490985714,21,,81.82,0.54,J20050,28,2700,F1T0864QKLQ030003X,J20050,7,3,91,273,0,0,119.86,2669013,1022889
14-04-2021 11:00,0.801666667,1391.9285,0.160833333,-0.058166667,36.991,37,30.01083333,30,2.170333333,354.2796667,537.78,721.6231667,72.66116667,76.43466667,91.84983333,2.52E+18,4080.191333,1285.262333,1294.784833,1301.8495,1300,1304.471,1308.913833,1299.463167,1326.1885,1240.025667,1516.9495,1563.432833,1101.44,1404.339167,937.8661667,583.535,3420.132167,2781.622167,556.2605,82.17683333,6201.761833,873.2066667,71.03857143,2.291428571,0.061142857,8.367142857,2.052857143,12.97714286,0.437142857,0.139857143,2.490985714,21,,81.82,0.54,J20050,29,2400,F1T0864QKLQ030003X,J20050,7,3,91,273,0,0,119.86,2669013,1022889
14-04-2021 12:00,0.8175,1392.898667,0.1835,-0.023166667,36.99016667,37,30.00016667,30,2.170166667,352.8781667,536.2013333,720.2675,71.76233333,75.80533333,91.61783333,2.52E+18,4080.205667,1285.0245,1300.071833,1301.123333,1300,1304.340333,1309.4185,1299.753833,1326.843,1239.666167,1515.9765,1563.648,1101.44,1403.857167,938.9088333,577.9021667,3421.438167,2775.714167,555.6216667,82.08783333,6197.069167,872.1743333,71.03857143,2.291428571,0.061142857,8.367142857,2.052857143,12.97714286,0.437142857,0.139857143,2.490985714,21,,69.89,0.54,J20050,24,2300,F1T0864QKLQ030003X,J20050,7,3,91,273,0,0,119.86,2669013,1022889
14-04-2021 13:00,0.823666667,1393.3105,0.158666667,-0.028333333,36.99966667,37,29.99883333,30,2.170833333,350.8141667,534.273,717.9753333,69.57566667,73.72683333,89.64783333,2.52E+18,4080.226833,1285.351667,1300.181333,1300.507667,1300,1303.433333,1308.709,1300.0505,1327.236167,1239.428,1513.700667,1562.5475,1101.44,1403.519833,940.7341667,575.4861667,3421.674333,2781.040167,553.3636667,80.48666667,6202.606667,870.1461667,71.03857143,2.291428571,0.061142857,8.367142857,2.052857143,12.97714286,0.437142857,0.139857143,2.490985714,21,,51.14,0.54,J20050,23,2100,F1T0864QKLQ030003X,J20050,7,3,91,273,0,0,119.86,2669013,1022889
14-04-2021 14:00,0.834166667,1393.362333,0.160666667,-0.0365,36.97333333,37,29.99166667,30,2.1705,352.6798333,539.6391667,723.8241667,67.77183333,71.9315,87.788,2.52E+18,4080.264833,1286.141167,1299.965333,1300.193667,1300,1304.088667,1308.693833,1300.050333,1327.435,1239.217167,1516.018167,1561.283,1101.44,1403.349833,941.0765,571.6603333,3414.5735,2785.8175,557.214,78.5745,6200.250333,875.1463333,71.03857143,2.291428571,0.061142857,8.367142857,2.052857143,12.97714286,0.437142857,0.139857143,2.490985714,21,,81.08,0.46,J20050,25,2200,F1T0864QKLQ030003X,J20050,7,3,91,273,0,0,119.86,2669013,1022889
14-04-2021 15:00,0.8385,1393.173167,0.1955,-0.047,37.00183333,37,30.0005,30,2.170833333,347.4773333,531.9123333,714.426,66.00066667,69.864,85.205,2.52E+18,4080.312667,1287.11,1300.014833,1300.069,1300,1304.465333,1309.232333,1299.994,1327.410333,1238.980833,1510.974667,1561.8895,1101.44,1403.228333,942.7185,573.7283333,3418.073667,2782.455333,550.9893333,76.1695,6200.769333,866.4485,71.03857143,2.291428571,0.061142857,8.367142857,2.052857143,12.97714286,0.437142857,0.139857143,2.490985714,21,,77.84,0.46,J20050,24,2100,F1T0864QKLQ030003X,J20050,7,3,91,273,0,0,119.86,2669013,1022889
14-04-2021 16:00,0.834166667,1394.166833,0.1815,-0.021833333,37.0315,37,30,30,2.171,345.3276667,529.3998333,709.315,64.37316667,68.328,83.5635,2.52E+18,4080.408667,1285.1665,1300.039333,1300.529667,1300,1303.403333,1309.358,1299.404333,1327.241167,1238.794833,1510.839833,1561.138167,1101.44,1402.553167,942.981,582.6051667,3417.939333,2779.514333,545.9025,74.61866667,6197.336333,861.8015,71.03857143,2.291428571,0.061142857,8.367142857,2.052857143,12.97714286,0.437142857,0.139857143,2.490985714,21,,81.08,0.46,J20050,25,2100,F1T0864QKLQ030003X,J20050,7,3,91,273,0,0,119.86,2669013,1022889
14-04-2021 18:00,0.8305,1394.445167,0.171333333,-0.089833333,37.015,37,29.9955,30,2.171333333,349.5518333,536.9796667,715.2011667,65.59466667,68.958,83.66933333,2.52E+18,4080.504833,1282.104,1300.030833,1299.970333,1300,1302.824667,1310.4815,1299.317667,1327.3475,1237.655333,1512.827333,1559.520667,1101.44,1400.632167,943.156,590.1753333,3413.470167,2787.2995,551.3383333,73.8945,6200.827,865.3695,71.03857143,2.291428571,0.061142857,8.367142857,2.052857143,12.97714286,0.437142857,0.139857143,2.490985714,21,,81.08,0.46,J20050,45,2500,F1T0864QKLQ030003X,J20050,7,3,91,273,0,0,119.86,2669013,1022889
14-04-2021 20:00,0.834,1392.328833,0.1635,-0.0235,36.99866667,37,29.97,30,2.1705,353.1011667,543.5033333,723.1346667,63.9555,67.86933333,83.60516667,2.52E+18,4080.469667,1280.7905,1299.924333,1300.1795,1300,1302.889167,1311.068167,1298.9805,1327.332,1236.870333,1512.783,1558.251333,1101.44,1399.631333,945.6263333,588.0585,3404.899,2797.474167,557.7321667,74.19583333,6202.251,873.0223333,71.03857143,2.291428571,0.061142857,8.367142857,2.052857143,12.97714286,0.437142857,0.139857143,2.490985714,21,,81.08,0.46,J20050,29,2400,F1T0864QKLQ030003X,J20050,7,3,91,273,0,0,119.86,2669013,1022889
14-04-2021 21:00,0.845666667,1402.225667,0.171666667,-0.022333333,36.99833333,37,30.00166667,30,2.171,349.329,536.0015,716.0363333,61.03,65.08716667,80.99833333,2.52E+18,4080.4695,1280.897333,1300.074167,1300.365,1300,1303.422833,1311.089167,1298.781333,1327.896,1236.520333,1511.214167,1557.763,1101.44,1399.641833,946.7951667,585.2871667,3407.221,2793.780167,550.879,72.00866667,6201.052333,867.8518333,71.03857143,2.291428571,0.061142857,8.367142857,2.052857143,12.97714286,0.437142857,0.139857143,2.490985714,21,,85.14,0.46,J20050,27,2400,F1T0864QKLQ030003X,J20050,7,3,91,273,0,0,119.86,2669013,1022889
14-04-2021 22:00,0.851333333,1402.79,0.165333333,-0.014833333,37.0255,37,30.00466667,30,2.170833333,348.7855,535.3558333,715.0963333,60.095,63.82816667,79.2975,2.52E+18,4080.57,1281.183667,1300.005333,1301.064833,1300,1303.421,1311.167833,1298.726167,1327.937333,1236.327,1511.079833,1557.6455,1101.44,1399.64,947.7108333,585.211,3405.895167,2794.471333,548.9653333,70.03283333,6200.330667,867.3051667,71.03857143,2.291428571,0.061142857,8.367142857,2.052857143,12.97714286,0.437142857,0.139857143,2.490985714,21,,85.14,0.46,J20050,26,2200,F1T0864QKLQ030003X,J20050,7,3,91,273,0,0,119.86,2669013,1022889
14-04-2021 23:00,0.867166667,1400.4555,0.1825,-0.030166667,37.00466667,37,29.97583333,30,2.170833333,347.2646667,532.8366667,712.6651667,60.622,64.27433333,79.69233333,2.52E+18,4080.5675,1281.511833,1299.961833,1301.199667,1300,1303.509167,1311.451,1298.665,1327.843,1236.027667,1511.149667,1557.712167,1101.44,1399.495,948.5558333,584.3421667,3409.054667,2793.320167,547.2915,70.0365,6202.281833,865.3296667,71.03857143,2.291428571,0.061142857,8.367142857,2.052857143,12.97714286,0.437142857,0.139857143,2.490985714,21,,85.14,0.46,J20050,24,2000,F1T0864QKLQ030003X,J20050,7,3,91,273,0,0,119.86,2669013,1022889
15-04-2021 01:00,0.85,1396.450667,0.158,-0.037,37.00533333,37,30.02933333,30,2.171833333,346.4588333,532.4171667,710.627,60.9565,64.867,80.701,2.52E+18,4080.5535,1278.252333,1299.938333,1300.635167,1300,1303.740833,1310.827833,1298.5105,1327.591667,1235.574333,1510.244,1557.894167,1101.44,1398.6825,950.7321667,585.833,3411.993833,2791.425667,545.7226667,71.04216667,6203.559833,863.4553333,71.245,1.675,0.023,10.39,2.62,13.88,0.005,0.126,2.50815,15,,81.08,0.46,J20050,24,1700,F1T0864QKLQ030003X,J20050,7,3,91,273,0,0,119.86,2669013,1022889
15-04-2021 02:00,0.815333333,1396.4335,0.176166667,-0.019333333,37.00783333,37,30.0035,30,2.171166667,349.3603333,537.7545,715.307,61.20116667,64.5645,79.46883333,2.52E+18,4080.549167,1277.211667,1301.170833,1301.060167,1302.333333,1303.341,1309.761667,1298.093667,1327.501667,1235.106833,1507.2975,1556.514833,1101.44,1398.428333,946.1575,586.4406667,3407.286,2792.571833,549.563,70.28966667,6199.788333,866.614,71.245,1.675,0.023,10.39,2.62,13.88,0.005,0.126,2.50815,15,,81.08,0.46,J20050,30,2200,F1T0864QKLQ030003X,J20050,7,3,91,273,0,0,119.86,2669013,1022889
15-04-2021 03:00,0.806666667,1396.568,0.131,-0.017833333,37.01733333,37,29.99683333,30,2.171333333,347.7898333,534.4553333,711.0671667,62.606,65.778,79.96,2.52E+18,4080.525,1278.220667,1305.006667,1307.478833,1310,1301.321333,1309.160833,1297.855,1327.120167,1234.741167,1504.4895,1556.253,1101.44,1398.086667,945.1968333,579.4271667,3412.409833,2787.614167,547.3561667,70.87866667,6200.232833,862.0425,71.245,1.675,0.023,10.39,2.62,13.88,0.005,0.126,2.50815,15,,83.11,0.46,J20050,27,1700,F1T0864QKLQ030003X,J20050,7,3,91,273,0,0,119.86,2669013,1022889
15-04-2021 04:00,0.803333333,1389.065167,0.112833333,-0.040666667,37.01616667,37,29.99883333,30,2.170333333,350.8301667,537.166,713.0321667,66.433,69.2475,83.01933333,2.52E+18,4080.4805,1279.785167,1304.935667,1315.421,1310,1300.041333,1309.074333,1297.8375,1326.9875,1234.337333,1506.565167,1556.006333,1101.44,1397.75,945.6988333,587.1331667,3415.155833,2784.659833,548.157,73.351,6199.836667,864.095,71.245,1.675,0.023,10.39,2.62,13.88,0.005,0.126,2.50815,15,,85.14,0.46,J20050,22,1600,F1T0864QKLQ030003X,J20050,7,3,91,273,0,0,119.86,2669013,1022889
15-04-2021 05:00,0.7755,1385.16,0.119833333,-0.019,36.983,37,30.00016667,30,2.169666667,351.927,538.9568333,716.3498333,68.73216667,71.9555,86.0395,2.52E+18,4080.346833,1280.118667,1304.9705,1317.367167,1310,1300.003667,1308.881,1298.232833,1327.121333,1234.097167,1507.243,1557.907833,1101.44,1397.353833,944.3981667,586.6115,3415.032667,2783.9,552.1308333,76.64066667,6198.8525,865.7801667,71.245,1.675,0.023,10.39,2.62,13.88,0.005,0.126,2.50815,15,,85.14,0.46,J20050,25,1900,F1T0864QKLQ030003X,J20050,7,3,91,273,0,0,119.86,2669013,1022889
15-04-2021 06:00,0.752666667,1384.528833,0.118,-0.023666667,36.991,37,29.99216667,30,2.170166667,352.6688333,538.57,716.4258333,71.0765,74.19316667,87.82816667,2.52E+18,4080.282167,1280.276333,1305.019333,1318.981833,1310,1299.997167,1307.004167,1298.587667,1326.3365,1233.816167,1505.894167,1558.470333,1101.44,1397.242167,943.7118333,584.0655,3414.423,2783.1315,551.91,78.4745,6197.675833,866.2785,71.245,1.675,0.023,10.39,2.62,13.88,0.005,0.126,2.50815,15,,85.14,0.46,J20050,20,1600,F1T0864QKLQ030003X,J20050,7,3,91,273,0,0,119.86,2669013,1022889
15-04-2021 07:00,0.727166667,1384.614833,0.167333333,-0.017,36.975,37,29.99833333,30,2.170166667,354.9111667,541.2113333,719.7993333,73.39716667,76.734,90.62416667,2.52E+18,4080.2075,1281.216333,1304.847667,1314.144667,1310,1301.018167,1304.850333,1298.869167,1325.923333,1233.818167,1506.092167,1558.583167,1101.44,1397.485167,942.321,581.6201667,3416.148,2782.5955,555.1276667,81.13,6198.793667,868.7531667,71.245,1.675,0.023,10.39,2.62,13.88,0.005,0.126,2.50815,15,,83.11,0.46,J20050,19,1500,F1T0864QKLQ030003X,J20050,7,3,91,273,0,0,119.86,2669013,1022889
15-04-2021 08:00,0.717,1385.480667,0.1615,-0.019,36.97983333,37,30.0035,30,2.17,355.2576667,539.9623333,718.5726667,74.3485,77.68866667,91.617,2.52E+18,4080.184667,1282.3725,1304.984167,1312.970333,1310,1301.510333,1304.615,1299.194333,1325.896,1233.848667,1506.805667,1559.126,1101.44,1397.593833,941.1228333,580.6468333,3417.019,2782.604,554.837,82.35783333,6199.996,869.6263333,71.245,1.675,0.023,10.39,2.62,13.88,0.005,0.126,2.50815,15,,81.08,0.46,J20050,25,1800,F1T0864QKLQ030003X,J20050,7,3,91,273,0,0,119.86,2669013,1022889
15-04-2021 11:00,0.698,1387.235167,0.1805,-0.069,37.01083333,37,30.01433333,30,2.1705,351.6923333,532.4913333,712.432,73.68183333,77.41683333,91.142,2.52E+18,4080.088,1284.613833,1304.939667,1312.474333,1310,1302.379333,1308.734,1299.661833,1326.6145,1234.19,1504.900667,1560.944833,1101.44,1397.998667,934.1418333,566.1433333,3422.459167,2777.794667,549.9138333,82.721,6200.6485,864.1085,71.245,1.675,0.023,10.39,2.62,13.88,0.005,0.126,2.50815,15,,83.11,0.46,J20050,24,2200,F1T0864QKLQ030003X,J20050,7,3,91,273,0,0,119.86,2669013,1022889
15-04-2021 12:00,0.706,1386.172167,0.175833333,-0.0335,36.9705,37,29.99116667,30,2.17,350.0746667,529.347,709.5405,72.69016667,76.4065,90.24233333,2.52E+18,4080.092667,1283.250667,1304.926167,1311.937167,1310,1301.905667,1308.141667,1299.9895,1326.269333,1234.323667,1506.916,1560.509,1101.44,1398.1165,936.8978333,583.8036667,3424.047667,2778.102833,545.4091667,81.54683333,6202.2125,863.4196667,71.245,1.675,0.023,10.39,2.62,13.88,0.005,0.126,2.50815,15,,85.14,0.46,J20050,29,2300,F1T0864QKLQ030003X,J20050,7,3,91,273,0,0,119.86,2669013,1022889
15-04-2021 13:00,0.730166667,1386.2185,0.187,-0.015333333,36.99866667,37,29.99933333,30,2.17,350.696,531.4155,712.844,71.12916667,75.02483333,89.31516667,2.52E+18,4080.079333,1283.807167,1305.154,1312.304833,1310,1302.109667,1307.2705,1299.960333,1326.123333,1234.361,1507.7135,1559.3755,1101.44,1398.124333,939.5086667,586.6023333,3420.387167,2780.345,548.197,80.63133333,6200.7735,866.8001667,71.245,1.675,0.023,10.39,2.62,13.88,0.005,0.126,2.50815,15,,82.89,0.47,J20050,23,2300,F1T0864QKLQ030003X,J20050,7,3,91,273,0,0,119.86,2669013,1022889
15-04-2021 14:00,0.7485,1386.076667,0.1675,-0.022666667,37.00116667,37,30.0045,30,2.170166667,350.9728333,532.9863333,715.7263333,69.60316667,73.53066667,88.00233333,2.52E+18,4080.149167,1284.144833,1304.9845,1311.804,1310,1302.416167,1306.507,1300.080667,1325.926833,1234.397,1509.772167,1558.9325,1101.44,1397.991833,940.3056667,587.0515,3417.549167,2782.997,550.839,79.2965,6200.613167,869.9573333,71.245,1.675,0.023,10.39,2.62,13.88,0.005,0.126,2.50815,15,,82.89,0.47,J20050,27,2600,F1T0864QKLQ030003X,J20050,7,3,91,273,0,0,119.86,2669013,1022889
15-04-2021 15:00,0.764,1386.4475,0.173333333,-0.031666667,36.99733333,37,30.00116667,30,2.17,351.4476667,533.4991667,717.9633333,68.965,72.699,87.07566667,2.52E+18,4080.217667,1283.139833,1305.038167,1311.164167,1310,1302.912,1306.824667,1300.642667,1325.960833,1234.517667,1509.288667,1558.294833,1101.44,1397.846333,939.5951667,587.4768333,3412.405667,2788.038,553.0236667,78.1145,6200.596333,872.5415,71.245,1.675,0.023,10.39,2.62,13.88,0.005,0.126,2.50815,15,,82.89,0.47,J20050,26,2500,F1T0864QKLQ030003X,J20050,7,3,91,273,0,0,119.86,2669013,1022889
15-04-2021 16:00,0.776,1385.7345,0.162166667,-0.022166667,37.00316667,37,30.00083333,30,2.170833333,352.0276667,535.0673333,721.2075,67.38016667,71.4065,86.10633333,2.52E+18,4080.145333,1283.030333,1305.009833,1310.462333,1310,1302.740667,1306.870667,1300.6685,1325.987333,1234.476833,1508.610167,1556.790167,1101.44,1397.722,939.3228333,583.034,3408.776333,2790.966667,555.5836667,77.26616667,6200.080833,876.0875,71.245,1.675,0.023,10.39,2.62,13.88,0.005,0.126,2.50815,15,,78.95,0.47,J20050,25,2200,F1T0864QKLQ030003X,J20050,7,3,91,273,0,0,119.86,2669013,1022889
15-04-2021 18:00,0.833,1385.3,0.176333333,-0.031333333,37.02983333,37,30.01166667,30,2.170166667,350.192,533.8211667,720.3648333,65.63716667,69.61233333,84.56983333,2.52E+18,4080.26,1281.015833,1304.966833,1309.913167,1310,1302.759167,1308.1175,1300.6335,1326.129667,1234.161667,1507.921833,1555.766,1101.44,1397.0705,945.3731667,576.1755,3406.5975,2792.481667,554.9618333,75.2745,6199.05,874.2998333,71.245,1.675,0.023,10.39,2.62,13.88,0.005,0.126,2.50815,15,,80.92,0.47,J20050,33,2400,F1T0864QKLQ030003X,J20050,7,3,91,273,0,0,119.86,2669013,1022889
15-04-2021 19:00,0.8255,1384.786167,0.173833333,-0.122666667,37.015,37,29.97516667,30,2.1705,342.6816667,523.026,706.8056667,63.405,67.49066667,82.34266667,2.52E+18,4080.267667,1280.764667,1305.055833,1310.095167,1310,1302.775167,1307.218667,1300.378333,1325.8445,1233.953333,1503.287,1556.364,1101.44,1396.911667,945.7583333,578.9988333,3414.7605,2786.389,545.0991667,73.69983333,6201.175333,861.197,71.245,1.675,0.023,10.39,2.62,13.88,0.005,0.126,2.50815,15,,80.92,0.47,J20050,27,2000,F1T0864QKLQ030003X,J20050,7,3,91,273,0,0,119.86,2669013,1022889
15-04-2021 20:00,0.8265,1385.0265,0.181,-0.040333333,37.00466667,37,30.0305,30,2.170833333,342.3118333,522.944,705.9356667,60.91083333,65.0495,79.71983333,2.52E+18,4080.290167,1280.977333,1304.964167,1310.079333,1310,1302.63,1306.4175,1300.192,1325.465333,1233.808333,1502.9,1554.38,1101.44,1396.664667,945.6916667,580.6335,3410.521667,2792.098833,540.9535,71.2925,6202.694,861.5093333,71.245,1.675,0.023,10.39,2.62,13.88,0.005,0.126,2.50815,15,,75.43,0.47,J20050,30,2400,F1T0864QKLQ030003X,J20050,7,3,91,273,0,0,119.86,2669013,1022889
15-04-2021 21:00,0.8375,1385.583333,0.167333333,-0.051166667,37.03183333,37,30.01033333,30,2.171166667,344.0751667,528.0916667,712.5455,59.699,63.60116667,78.07783333,2.52E+18,4080.3875,1281.085167,1305.000833,1309.902833,1310,1301.596167,1305.943833,1299.477333,1325.106333,1233.519833,1504.477333,1553.142,1101.44,1396.132333,942.7368333,584.9591667,3400.470667,2799.044,546.5865,69.38066667,6199.420333,866.3081667,71.245,1.675,0.023,10.39,2.62,13.88,0.005,0.126,2.50815,15,,78.95,0.47,J20050,31,2100,F1T0864QKLQ030003X,J20050,7,3,91,273,0,0,119.86,2669013,1022889
15-04-2021 22:00,0.8315,1385.892167,0.188666667,-0.0045,37,37,30.00966667,30,2.170833333,338.711,521.6215,704.4516667,58.48116667,62.3965,76.80816667,2.52E+18,4080.387667,1281.562333,1305.0345,1310.427667,1310,1301.5525,1306.1755,1299.024833,1324.8945,1233.077333,1500.449667,1552.6605,1101.44,1395.465167,944.7486667,591.8168333,3405.6035,2794.888,541.0308333,68.2335,6200.559667,859.3633333,71.245,1.675,0.023,10.39,2.62,13.88,0.005,0.126,2.50815,15,,78.95,0.47,J20050,22,1900,F1T0864QKLQ030003X,J20050,7,3,91,273,0,0,119.86,2669013,1022889
15-04-2021 23:00,0.849666667,1385.564833,0.177666667,-0.082166667,37.00083333,37,30.0005,30,2.171166667,347.7158333,538.382,723.9641667,58.43833333,62.24033333,76.73166667,2.52E+18,4080.471,1282.720833,1305.0345,1311.428833,1310,1301.607833,1306.631333,1298.264333,1324.667833,1232.603667,1505.135833,1550.537333,1101.44,1394.963667,940.474,589.6785,3388.968167,2810.820167,554.5871667,67.51616667,6199.582167,875.7506667,71.245,1.675,0.023,10.39,2.62,13.88,0.005,0.126,2.50815,15,,82.89,0.47,J20050,22,1800,F1T0864QKLQ030003X,J20050,7,3,91,273,0,0,119.86,2669013,1022889
16-04-2021 00:00,0.841166667,1386.3935,0.171166667,-0.016333333,37.004,37,30.00633333,30,2.172166667,339.5061667,524.5778333,707.7791667,58.17866667,61.9655,76.19616667,2.52E+18,4080.514333,1282.481333,1305.011667,1314.294333,1310,1301.322333,1305.895167,1297.927667,1324.4675,1231.998833,1500.3795,1552.1125,1101.44,1394.395833,944.8941667,576.718,3401.4845,2797.643333,544.6135,67.5165,6198.835,861.5896667,70.94666667,1.69,0.111666667,10.27333333,2.706666667,13.90333333,0.153333333,0.100333333,2.510666667,23.66666667,,78.95,0.47,J20050,19,1600,F1T0864QKLQ030003X,J20050,7,3,91,273,0,0,119.86,2669013,1022889
16-04-2021 03:00,0.798333333,1386.449167,0.127333333,0.024833333,36.97366667,37,29.99516667,30,2.170166667,347.2605,537.5015,719.8738333,60.76933333,63.74366667,76.959,2.52E+18,4080.431667,1306.297167,1400.226833,1371.659333,1370,1300.568667,1304.485,1296.597667,1323.2645,1230.722333,1501.378,1549.778167,1101.44,1392.985167,940.0235,588.2815,3424.496833,2828.551667,551.6298333,68.13816667,6253.004,873.7416667,70.94666667,1.69,0.111666667,10.27333333,2.706666667,13.90333333,0.153333333,0.100333333,2.510666667,23.66666667,,82.89,0.47,J20183,69,4300,F1T0859QKLQ030003X,J20183,7,3,95,283.55,0,0,96.67,1255542,1023022
16-04-2021 04:00,0.6675,1386.447188,0.115,-1.014375,36.9834375,37,30.00125,30,2.170625,349.2971875,536.3846875,718.8553125,62.6271875,66.0921875,79.961875,2.52E+18,4080.3875,1308.59625,1400.075625,1379.010938,1370,1300.375937,1304.584688,1296.563437,1323.214688,1230.417188,1499.844375,1549.874062,1101.44,1392.705312,933.649375,581.645625,3396.989063,2803.66625,557.1653125,70.0771875,6200.667813,867.048125,70.94666667,1.69,0.111666667,10.27333333,2.706666667,13.90333333,0.153333333,0.100333333,2.510666667,23.66666667,,82.89,0.47,J20183,51,3000,F1T0859QKLQ030003X,J20183,7,3,95,283.55,0,0,96.67,1255542,1023022
17-04-2021 07:00,0.461627907,1385.020465,0.169767442,-0.014883721,37.00372093,37,29.99186047,30,2.17,345.5718605,527.5555814,696.3360465,81.60767442,90.06372093,111.1269767,2.52E+18,4080.211163,1309.586512,1349.939302,1350.871163,1360,1309.415814,1301.340465,1302.683721,1323.46093,1230.865581,1501.611163,1557.89,1101.44,1394.935814,914.5465116,589.7883721,3441.146744,2761.113023,538.382093,98.85534884,6201.48186,852.4288372,70.92333333,1.686666667,0.109,10.30666667,2.7,13.90333333,0.153333333,0.101,2.510933333,24.33333333,,76.94,0.47,J20183,25,2000,F1T0859QKLQ030003X,J20183,7,3,95,283.55,0,0,96.67,1255542,1023022
17-04-2021 08:00,0.454666667,1384.578833,0.158666667,-0.01,36.973,37,29.99033333,30,2.17,345.5325,526.6848333,694.4496667,81.88066667,90.50116667,111.6988333,2.52E+18,4080.099,1309.102,1349.997833,1350.201333,1360,1310.1965,1300.807333,1302.173833,1322.8535,1230.980667,1503.173,1557.454333,1101.44,1394.783833,914.5976667,594.4366667,3445.157167,2755.458167,535.6725,99.62783333,6201.211333,850.7525,70.92333333,1.686666667,0.109,10.30666667,2.7,13.90333333,0.153333333,0.101,2.510933333,24.33333333,,76.94,0.47,J20183,26,1900,F1T0859QKLQ030003X,J20183,7,3,95,283.55,0,0,96.67,1255542,1023022
17-04-2021 10:00,0.416,1384.349333,0.1675,-0.005833333,36.9865,37,29.9985,30,2.169666667,352.4843333,537.5451667,704.6815,86.518,95.27116667,116.9555,2.52E+18,4079.917333,1308.299,1349.9825,1363.6005,1360,1310.842333,1302.548667,1302.572667,1323.926833,1231.005167,1507.856833,1559.548667,1101.44,1394.4075,914.2538333,596.2281667,3443.194,2754.677,544.7368333,104.2445,6197.910667,858.2318333,70.92333333,1.686666667,0.109,10.30666667,2.7,13.90333333,0.153333333,0.101,2.510933333,24.33333333,,76.94,0.47,J20183,32,2100,F1T0859QKLQ030003X,J20183,7,3,95,283.55,0,0,96.67,1255542,1023022
17-04-2021 11:00,0.4125,1384.438333,0.171833333,-0.034166667,37.00266667,37,30.00083333,30,2.17,346.9833333,529.3583333,695.4323333,86.47533333,95.38083333,117.1741667,2.52E+18,4079.889167,1309.0035,1350.027833,1365.508667,1360,1311.736,1302.869333,1302.934,1324.174333,1231.1505,1502.980833,1560.669667,1101.44,1395.0195,913.2821667,594.8131667,3452.673,2747.316167,537.134,104.8465,6199.899833,851.0735,70.92333333,1.686666667,0.109,10.30666667,2.7,13.90333333,0.153333333,0.101,2.510933333,24.33333333,,76.94,0.47,J20183,24,2100,F1T0859QKLQ030003X,J20183,7,3,95,283.55,0,0,96.67,1255542,1023022
17-04-2021 12:00,0.412333333,1384.463667,0.161333333,0.074,37.01966667,37,29.98766667,30,2.169833333,347.0321667,529.4056667,695.5255,84.894,93.95866667,116.0573333,2.52E+18,4079.947333,1309.748333,1349.9895,1367.261333,1360,1311.923833,1303.213,1302.9675,1324.124167,1231.364167,1509.876167,1561.167333,1101.44,1395.246,914.0975,595.1235,3452.097167,2749.0965,534.9463333,103.9665,6201.0165,852.4726667,70.92333333,1.686666667,0.109,10.30666667,2.7,13.90333333,0.153333333,0.101,2.510933333,24.33333333,,79.69,0.47,J20183,23,2000,F1T0859QKLQ030003X,J20183,7,3,95,283.55,0,0,96.67,1255542,1023022
17-04-2021 13:00,0.4335,1383.972333,0.1635,0.009666667,36.99466667,37,30.00233333,30,2.169666667,351.2823333,538.4195,707.0698333,83.3275,92.705,115.5255,2.52E+18,4079.923333,1308.686167,1349.98,1367.6165,1360,1312.904,1304.551167,1303.598667,1324.854167,1231.695,1511.889833,1561.363667,1101.44,1395.283667,914.7043333,585.1233333,3442.546,2761.597167,544.7971667,103.032,6204.228,860.9618333,70.92333333,1.686666667,0.109,10.30666667,2.7,13.90333333,0.153333333,0.101,2.510933333,24.33333333,,76.94,0.47,J20183,24,2100,F1T0859QKLQ030003X,J20183,7,3,95,283.55,0,0,96.67,1255542,1023022
17-04-2021 14:00,0.460333333,1383.491333,0.158833333,-0.018833333,37.01083333,37,30.00216667,30,2.170333333,344.6178333,528.0923333,695.1773333,80.27733333,89.77483333,112.6481667,2.52E+18,4079.921167,1307.520333,1349.987833,1367.989167,1360,1313.697667,1305.281,1304.052333,1325.332333,1232.123333,1512.966667,1562.363167,1101.44,1396.008667,918.5483333,577.4216667,3446.788833,2751.65,535.7636667,100.7878333,6198.479833,852.684,70.92333333,1.686666667,0.109,10.30666667,2.7,13.90333333,0.153333333,0.101,2.510933333,24.33333333,,76.94,0.47,J20183,25,2000,F1T0859QKLQ030003X,J20183,7,3,95,283.55,0,0,96.67,1255542,1023022
17-04-2021 15:00,0.473,1383.993667,0.163166667,-0.023833333,37.01016667,37,29.99433333,30,2.170333333,346.5378333,531.022,698.5885,80.21333333,89.203,111.6293333,2.52E+18,4080.031667,1308.353,1350.078167,1369.098,1360,1313.7635,1304.923667,1304.488833,1325.761,1232.508667,1513.4155,1562.5375,1101.44,1396.812667,918.5215,578.3493333,3443.533167,2755.2905,537.626,99.285,6198.7025,855.2101667,70.92333333,1.686666667,0.109,10.30666667,2.7,13.90333333,0.153333333,0.101,2.510933333,24.33333333,,76.94,0.47,J20183,22,1900,F1T0859QKLQ030003X,J20183,7,3,95,283.55,0,0,96.67,1255542,1023022
17-04-2021 16:00,0.479166667,1386.324667,0.164666667,-0.018833333,37.00283333,37,30.00766667,30,2.170666667,347.4661667,532.699,700.7528333,80.461,89.723,112.4523333,2.52E+18,4080.090167,1309.855667,1350.091333,1368.110167,1360,1313.672833,1304.875667,1304.46,1325.9265,1232.8265,1510.069,1561.333,1101.44,1397.298,918.9375,578.0858333,3442.519667,2760.038,539.6851667,99.86583333,6202.365833,856.9723333,70.92333333,1.686666667,0.109,10.30666667,2.7,13.90333333,0.153333333,0.101,2.510933333,24.33333333,,76.94,0.47,J20183,24,2000,F1T0859QKLQ030003X,J20183,7,3,95,283.55,0,0,96.67,1255542,1023022
17-04-2021 17:00,0.5015,1387.336,0.167166667,-0.006166667,36.98933333,37,30.00133333,30,2.170666667,343.9736667,528.7956667,697.0651667,77.366,86.34733333,108.6805,2.52E+18,4080.0515,1310.312667,1349.833833,1368.583333,1360,1313.4575,1305.655333,1304.823167,1326.519333,1233.0385,1510.078667,1560.785333,1101.44,1397.344667,918.8988333,580.136,3441.145,2757.787667,537.5336667,97.05733333,6199.138167,853.7623333,70.92333333,1.686666667,0.109,10.30666667,2.7,13.90333333,0.153333333,0.101,2.510933333,24.33333333,,76.94,0.47,J20183,26,1400,F1T0859QKLQ030003X,J20183,7,3,95,283.55,0,0,96.67,1255542,1023022
17-04-2021 19:00,0.543666667,1387.877,0.1605,-0.028333333,36.99283333,37,30.00616667,30,2.170333333,344.4451667,530.1021667,697.9778333,77.1465,86.33966667,109.0406667,2.52E+18,4080.0755,1308.884167,1350.096833,1369.172333,1360,1313.469333,1305.078,1304.872,1326.023333,1233.150833,1507.291833,1558.3435,1101.44,1397.153833,919.6875,589.8648333,3439.895333,2762.761333,537.9891667,96.56783333,6202.7215,854.4636667,70.92333333,1.686666667,0.109,10.30666667,2.7,13.90333333,0.153333333,0.101,2.510933333,24.33333333,,79.69,0.47,J20183,26,1500,F1T0859QKLQ030003X,J20183,7,3,95,283.55,0,0,96.67,1255542,1023022
17-04-2021 20:00,0.5605,1388.685833,0.1765,-0.013833333,36.99583333,37,30.00833333,30,2.170833333,344.0211667,531.201,699.4878333,75.1345,84.01066667,106.5803333,2.52E+18,4080.136667,1310.051167,1350.0675,1370.524167,1360,1312.8855,1305.314,1304.909833,1326.132667,1233.153833,1506.470167,1557.542333,1101.44,1397.041333,920.4561667,590.0931667,3433.179667,2766.222333,538.4015,94.51716667,6199.4995,856.7368333,70.92333333,1.686666667,0.109,10.30666667,2.7,13.90333333,0.153333333,0.101,2.510933333,24.33333333,,79.69,0.47,J20183,26,1700,F1T0859QKLQ030003X,J20183,7,3,95,283.55,0,0,96.67,1255542,1023022
17-04-2021 21:00,0.566333333,1388.934333,0.176333333,-0.02,36.998,37,30.00416667,30,2.170666667,344.791,532.2381667,701.8683333,74.98566667,83.90766667,106.7216667,2.52E+18,4080.133333,1309.319,1349.922833,1374.187167,1360,1311.741333,1305.080167,1304.771,1326.191167,1233.003167,1506.527167,1557.22,1101.44,1396.761167,920.0093333,586.1671667,3430.067,2771.056167,541.0011667,94.09516667,6201.059,858.1436667,70.92333333,1.686666667,0.109,10.30666667,2.7,13.90333333,0.153333333,0.101,2.510933333,24.33333333,,79.69,0.47,J20183,28,2000,F1T0859QKLQ030003X,J20183,7,3,95,283.55,0,0,96.67,1255542,1023022
17-04-2021 22:00,0.569666667,1388.261333,0.177666667,-0.017166667,36.97266667,37,29.9795,30,2.170833333,342.1905,529.507,698.8133333,72.8505,81.981,105.0075,2.52E+18,4080.145167,1310.171333,1350.156167,1375.972333,1360,1311.452333,1304.037333,1304.193,1326.163,1232.819,1506.124167,1557.793333,1101.44,1396.728833,921.4045,581.516,3431.108667,2770.475333,538.634,92.886,6201.5335,856.1053333,70.92333333,1.686666667,0.109,10.30666667,2.7,13.90333333,0.153333333,0.101,2.510933333,24.33333333,,79.69,0.47,J20183,23,1700,F1T0859QKLQ030003X,J20183,7,3,95,283.55,0,0,96.67,1255542,1023022
17-04-2021 23:00,0.578166667,1388.538,0.170333333,-0.018833333,37.00883333,37,30.01083333,30,2.171333333,339.7538333,525.3953333,694.4906667,72.00816667,80.69916667,103.0985,2.52E+18,4080.266333,1311.7975,1350.022,1372.391667,1360,1311.752833,1303.2425,1303.908167,1325.651333,1232.635333,1507.043667,1557.786,1101.44,1396.729333,921.5688333,581.0546667,3432.280333,2769.776333,534.8935,90.75683333,6201.912333,852.6596667,70.92333333,1.686666667,0.109,10.30666667,2.7,13.90333333,0.153333333,0.101,2.510933333,24.33333333,,79.69,0.47,J20183,21,1600,F1T0859QKLQ030003X,J20183,7,3,95,283.55,0,0,96.67,1255542,1023022
18-04-2021 00:00,0.5835,1388.503333,0.168166667,-0.026833333,36.99516667,37,30.00716667,30,2.170333333,342.358,530.397,699.8466667,72.31416667,81.25983333,104.0991667,2.52E+18,4080.368167,1312.4575,1349.940333,1367.444,1360,1311.495,1302.445833,1303.678,1325.208333,1232.406333,1505.324,1556.492167,1101.44,1396.518833,919.2611667,586.847,3428.401333,2768.855,538.2045,91.2005,6197.385667,857.5288333,70.92666667,1.69,0.110666667,10.30666667,2.716666667,13.88,0.156666667,0.101,2.511133333,24.33333333,,76.94,0.47,J20183,25,1800,F1T0859QKLQ030003X,J20183,7,3,95,283.55,0,0,96.67,1255542,1023022
18-04-2021 02:00,0.583833333,1387.631,0.178666667,-0.017333333,37.00416667,37,30.00216667,30,2.171,337.233,522.0583333,689.0883333,73.329,81.847,104.3216667,2.52E+18,4080.422167,1313.274833,1349.9255,1364.223333,1360,1311.261667,1301.881333,1303.032167,1324.939167,1231.954833,1503.430333,1556.367167,1101.44,1396.2035,919.4686667,594.5005,3439.470167,2759.7135,531.4595,91.66433333,6199.2455,847.4735,70.92666667,1.69,0.110666667,10.30666667,2.716666667,13.88,0.156666667,0.101,2.511133333,24.33333333,,76.94,0.47,J20183,36,2700,F1T0859QKLQ030003X,J20183,7,3,95,283.55,0,0,96.67,1255542,1023022
18-04-2021 03:00,0.5725,1385.6765,0.129166667,-0.015166667,36.9875,37,29.983,30,2.169833333,341.1415,528.3608333,696.0615,74.60716667,82.91016667,105.4455,2.52E+18,4080.385667,1312.412167,1349.889833,1362.407333,1360,1311.148,1301.649,1302.715667,1324.643833,1231.801333,1503.021667,1554.173667,1101.44,1395.630833,918.9181667,604.1193333,3434.121167,2764.470667,534.796,92.58366667,6198.869333,854.7788333,70.92666667,1.69,0.110666667,10.30666667,2.716666667,13.88,0.156666667,0.101,2.511133333,24.33333333,,79.69,0.47,J20183,35,2800,F1T0859QKLQ030003X,J20183,7,3,95,283.55,0,0,96.67,1255542,1023022
18-04-2021 04:00,0.543166667,1385.938833,0.1165,-0.014666667,36.99583333,37,29.968,30,2.1695,346.3028333,533.8366667,703.3613333,76.80333333,84.7235,107.0736667,2.52E+18,4080.356333,1311.228167,1350.105167,1360.812167,1359.666667,1309.704333,1302.291667,1302.8145,1324.939167,1231.517,1503.340833,1554.680833,1101.44,1395.0905,918.8273333,599.3886667,3429.894667,2768.692833,541.9168333,94.31,6198.502667,859.2928333,70.92666667,1.69,0.110666667,10.30666667,2.716666667,13.88,0.156666667,0.101,2.511133333,24.33333333,,79.69,0.47,J20183,34,3000,F1T0859QKLQ030003X,J20183,7,3,95,283.55,0,0,96.67,1255542,1023022
18-04-2021 05:00,0.512833333,1386.339333,0.112166667,-0.023166667,37.01916667,37,29.9805,30,2.169333333,346.753,533.6468333,701.7896667,79.05433333,86.64383333,108.7355,2.52E+18,4080.270833,1311.602,1345.233833,1360.883,1350,1309.8395,1302.56,1303.333,1325.0765,1231.258333,1505.353,1556.736667,1101.44,1394.9085,919.5475,597.7821667,3432.944167,2764.616167,541.6588333,96.0795,6197.227333,858.8661667,70.92666667,1.69,0.110666667,10.30666667,2.716666667,13.88,0.156666667,0.101,2.511133333,24.33333333,,79.69,0.47,J20183,34,2900,F1T0859QKLQ030003X,J20183,7,3,95,283.55,0,0,96.67,1255542,1023022
18-04-2021 06:00,0.484,1386.691333,0.118666667,-0.026166667,37.0305,37,30.00133333,30,2.17,348.0488333,534.7798333,701.887,82.009,89.44233333,111.359,2.52E+18,4080.249,1312.322,1344.88,1362.8965,1350,1310.772833,1302.807833,1303.470833,1325.033333,1231.107833,1507.0875,1558.913333,1101.44,1395.108333,920.3633333,596.8918333,3436.077667,2762.050167,542.3143333,98.5105,6198.193333,858.3615,70.92666667,1.69,0.110666667,10.30666667,2.716666667,13.88,0.156666667,0.101,2.511133333,24.33333333,,79.69,0.47,J20183,32,2900,F1T0859QKLQ030003X,J20183,7,3,95,283.55,0,0,96.67,1255542,1023022
18-04-2021 07:00,0.468666667,1386.4625,0.166166667,-0.018666667,36.9835,37,30.00133333,30,2.169,353.0955,541.9066667,710.0283333,84.69166667,92.37716667,114.7181667,2.52E+18,4080.194167,1312.516667,1345.036167,1363.930667,1350,1311.527833,1303.107833,1303.679333,1325.272333,1231.1785,1507.288,1559.498333,1101.44,1395.392333,918.4093333,594.9756667,3432.882333,2764.154333,547.905,101.4588333,6197.044333,866.0085,70.92666667,1.69,0.110666667,10.30666667,2.716666667,13.88,0.156666667,0.101,2.511133333,24.33333333,,79.69,0.45,J20183,29,2400,F1T0859QKLQ030003X,J20183,7,3,95,283.55,0,0,96.67,1255542,1023022
18-04-2021 08:00,0.452833333,1386.618,0.1565,-0.018833333,37.01116667,37,30.00633333,30,2.169666667,350.5278333,536.8468333,704.6461667,86.55666667,94.225,116.7903333,2.52E+18,4080.1725,1312.348,1344.954,1364.721833,1351,1312.007667,1303.0535,1303.973833,1325.756333,1231.418833,1508.833,1561.956167,1101.44,1396.163833,921.927,581.3855,3443.867667,2753.108333,546.2575,103.8558333,6197.08,859.5163333,70.92666667,1.69,0.110666667,10.30666667,2.716666667,13.88,0.156666667,0.101,2.511133333,24.33333333,,76.94,0.45,J20183,30,2600,F1T0859QKLQ030003X,J20183,7,3,95,283.55,0,0,96.67,1255542,1023022
18-04-2021 10:00,0.449333333,1388.866667,0.161833333,-0.021833333,37.00116667,37,29.992,30,2.169833333,348.8888333,531.0605,696.646,90.791,98.82683333,121.659,2.52E+18,4079.912,1313.493167,1344.959667,1369.589,1360,1313.139333,1304.28,1305.168333,1327.2215,1232.313833,1505.058667,1563.3325,1101.44,1398.072,919.5475,577.416,3451.994,2734.4715,539.8763333,108.5008333,6186.192667,852.0313333,70.92666667,1.69,0.110666667,10.30666667,2.716666667,13.88,0.156666667,0.101,2.511133333,24.33333333,,76.94,0.45,J20183,25,1800,F1T0859QKLQ030003X,J20183,7,3,95,283.55,0,0,96.67,1255542,1023022
