Repository: RitwikKhandelwal/Piramal-Kosamba

File: 2. Efficiency/45tpd/1. Flat Files/Flint_B5.csv (part 29 of 43)
e,B5 HP Set Value,B5 LP Process value,B5 LP Set Value,Header Gas Pressure Process value,Recuprator Left Bottom temp Process value,Recuprator Left Middle temp Process value,Recuprator Left top temp Process value,Recuprator Right Bottom temp Process value,Recuprator Right Middle temp Process value,Recuprator Right top temp Process value,Row Key,Total cold air flow  Process value,B5 Front Bottom temp Process value,B5 front Top temp Process value,B5 Rear Top temp Process value,B5 Rear Top temp Set Value,Melter Bottom 1 temp Process value,Melter Bottom 2 temp Process value,Melter Bottom 3 temp Process value,Melter Bottom 4 temp Process value,Melter Bottom 5 temp Process value,Melter Crown 1 temp Process value,Melter Crown 2 temp Process value,Riser temp( not available) Process value,Thraot Sleeper Process value,west gas channel right side Process value,Total gas flow Process value,Total hot air left Process value,Total hot air right Process value,Total hot air left temp Process value,Total hot air right temp Process value,Total hot air Process value,Thermocouple stack ( Chimney) left Process value,chem_comp_SiO2,chem_comp_Al2O3,chem_comp_Fe2O3,chem_comp_CaO,chem_comp_MgO,chem_comp_Na2O,chem_comp_K2O,chem_comp_SO3,physical_test_density_gm_cc,physical_test_seed_count_result,,DPR Eff,ActDrw(Ton),JobNumber,DefectCountSum,SampleSizeSum,FGCode,Number,NumberOfSection,NumberOfGob,GobCutPerMinute,ISMachineActualSpeed,GobWeightLow,GobWeightHigh,GlassDraw,PackedQunatity,ProductionOrderNumber
18-04-2021 11:00,0.455666667,1389.228167,0.157166667,-0.010666667,36.995,37,30.01783333,30,2.169833333,344.4945,524.6801667,688.4418333,90.13083333,98.34316667,121.2183333,2.52E+18,4079.912667,1314.201833,1344.91,1371.812667,1360,1314.189167,1304.127667,1305.447167,1327.286167,1232.8,1504.3185,1564.077833,1101.44,1398.670167,918.4208333,576.5101667,3463.848833,2731.075167,532.2545,108.3663333,6195.137333,846.6311667,70.92666667,1.69,0.110666667,10.30666667,2.716666667,13.88,0.156666667,0.101,2.511133333,24.33333333,,79.69,0.45,J20183,23,1900,F1T0859QKLQ030003X,J20183,7,3,95,283.55,0,0,96.67,1255542,1023022
18-04-2021 12:00,0.441,1388.281333,0.145333333,-0.03,36.99166667,37,30.0115,30,2.169833333,340.4076667,519.7261667,682.7358333,88.6955,97.33483333,120.5383333,2.52E+18,4079.824333,1312.890667,1345.023667,1373.204833,1360,1315.515,1304.012333,1305.374667,1327.219167,1233.2465,1503.7695,1563.506167,1101.44,1398.452833,918.3596667,577.4653333,3469.493167,2732.301667,527.0841667,107.743,6201.9355,842.476,70.92666667,1.69,0.110666667,10.30666667,2.716666667,13.88,0.156666667,0.101,2.511133333,24.33333333,,79.69,0.45,J20183,21,1800,F1T0859QKLQ030003X,J20183,7,3,95,283.55,0,0,96.67,1255542,1023022
18-04-2021 13:00,0.4565,1387.638667,0.167666667,-0.017833333,37.00733333,37,29.99066667,30,2.17,339.5725,519.407,682.9291667,86.78883333,95.58983333,119.1523333,2.52E+18,4079.908667,1312.090833,1345.085333,1371.790167,1360,1316.128,1303.907,1305.381833,1326.659333,1233.467667,1505.4315,1562.273333,1101.44,1398.488667,920.1771667,581.5391667,3468.0415,2732.321167,525.9465,106.4155,6200.388333,842.8598333,70.92666667,1.69,0.110666667,10.30666667,2.716666667,13.88,0.156666667,0.101,2.511133333,24.33333333,,79.69,0.45,J20183,20,1700,F1T0859QKLQ030003X,J20183,7,3,95,283.55,0,0,96.67,1255542,1023022
18-04-2021 14:00,0.486666667,1388.269667,0.15,-0.020333333,37.00533333,37,30.0105,30,2.17,340.5736667,522.3108333,686.579,85.24066667,93.96233333,117.6281667,2.52E+18,4079.946333,1313.486833,1345.0325,1364.778167,1360,1316.156333,1304.100167,1305.372833,1326.674167,1233.537833,1506.799167,1561.8885,1101.44,1398.176833,921.0593333,583.0993333,3462.885167,2736.753,528.7626667,104.9798333,6199.653,845.9341667,70.92666667,1.69,0.110666667,10.30666667,2.716666667,13.88,0.156666667,0.101,2.511133333,24.33333333,,79.69,0.45,J20183,24,1800,F1T0859QKLQ030003X,J20183,7,3,95,283.55,0,0,96.67,1255542,1023022
18-04-2021 15:00,0.503166667,1387.6445,0.184833333,-0.011666667,37.0055,37,29.99666667,30,2.170166667,338.816,520.7493333,685.4873333,82.447,90.74283333,114.1361667,2.52E+18,4079.935,1313.173,1344.977167,1361.238,1360,1316.463167,1304.488833,1305.6605,1327.012333,1233.596,1506.743667,1561.828167,1101.44,1397.649167,919.9356667,581.1156667,3459.553833,2738.5715,527.7293333,101.9446667,6198.181833,845.3488333,70.92666667,1.69,0.110666667,10.30666667,2.716666667,13.88,0.156666667,0.101,2.511133333,24.33333333,,78.84,0.46,J20183,23,1700,F1T0859QKLQ030003X,J20183,7,3,95,283.55,0,0,96.67,1255542,1023022
18-04-2021 16:00,0.505833333,1386.492833,0.179333333,-0.026,36.99966667,37,29.97566667,30,2.17,340.5683333,522.7433333,687.202,83.95716667,92.283,115.7351667,2.52E+18,4079.953,1311.164333,1344.9985,1358.528167,1360,1315.435833,1304.728,1305.668667,1327.1785,1233.406,1507.926,1559.991167,1101.44,1397.296833,921.3548333,581.0533333,3459.064833,2743.1345,529.7226667,102.0758333,6202.1495,846.1781667,70.92666667,1.69,0.110666667,10.30666667,2.716666667,13.88,0.156666667,0.101,2.511133333,24.33333333,,78.84,0.46,J20183,24,1800,F1T0859QKLQ030003X,J20183,7,3,95,283.55,0,0,96.67,1255542,1023022
18-04-2021 18:00,0.524333333,1387.713667,0.175833333,-0.019666667,36.99133333,37,30.00483333,30,2.170333333,341.4846667,525.2228333,691.2345,83.1235,91.61016667,116.1141667,2.52E+18,4079.953167,1310.2155,1345.04,1353.1055,1360,1315.952667,1304.046667,1306.1875,1326.938667,1233.168833,1507.26,1560.01,1101.44,1396.6985,920.9691667,589.3711667,3456.067,2744.542667,534.2545,102.6508333,6200.660333,849.0481667,70.92666667,1.69,0.110666667,10.30666667,2.716666667,13.88,0.156666667,0.101,2.511133333,24.33333333,,78.84,0.46,J20183,34,2200,F1T0859QKLQ030003X,J20183,7,3,95,283.55,0,0,96.67,1255542,1023022
18-04-2021 19:00,0.533166667,1386.745167,0.165833333,-0.025666667,37.03,37,29.99566667,30,2.170166667,338.0988333,519.8846667,685.4055,81.1815,89.54283333,113.9018333,2.52E+18,4079.931167,1308.651333,1344.919833,1352.203,1360,1316.4865,1303.883667,1306.072167,1326.2775,1233.077,1504.9745,1560.627333,1101.44,1396.347833,919.9108333,590.1866667,3457.703333,2745.008167,528.602,100.8643333,6202.855833,844.4778333,70.92666667,1.69,0.110666667,10.30666667,2.716666667,13.88,0.156666667,0.101,2.511133333,24.33333333,,81.56,0.46,J20183,43,2800,F1T0859QKLQ030003X,J20183,7,3,95,283.55,0,0,96.67,1255542,1023022
18-04-2021 20:00,0.54,1387.228833,0.164666667,-0.018,36.99416667,37,29.99966667,30,2.170166667,339.1268333,521.631,686.8776667,80.41516667,88.71816667,112.8375,2.52E+18,4080.032167,1309.605833,1342.445,1349.861,1360,1316.563833,1303.763667,1306.078167,1326.116,1232.888333,1504.490667,1559.237833,1101.44,1396.481333,921.4766667,595.9506667,3455.084333,2746.670167,528.1076667,99.568,6201.673667,846.8875,70.92666667,1.69,0.110666667,10.30666667,2.716666667,13.88,0.156666667,0.101,2.511133333,24.33333333,,81.56,0.46,J20183,36,2200,F1T0859QKLQ030003X,J20183,7,3,95,283.55,0,0,96.67,1255542,1023022
18-04-2021 21:00,0.567118644,1386.678814,0.183389831,-0.019322034,37.0159322,37,30.00050847,30,2.17,344.8571186,533.48,702.0720339,78.14813559,87.1940678,112.0330508,2.52E+18,4080.047797,1309.982542,1340.04661,1349.811695,1360,1316.453559,1303.790678,1305.851356,1325.914576,1232.93661,1506.812373,1557.265932,1101.44,1396.457966,918.3181356,600.059322,3439.125085,2761.410847,539.4213559,98.61559322,6200.472881,860.2413559,70.92666667,1.69,0.110666667,10.30666667,2.716666667,13.88,0.156666667,0.101,2.511133333,24.33333333,,81.56,0.46,J20183,28,1800,F1T0859QKLQ030003X,J20183,7,3,95,283.55,0,0,96.67,1255542,1023022
18-04-2021 22:00,0.5815,1385.83,0.178166667,-0.021833333,36.98783333,37,29.9965,30,2.170166667,342.0566667,531.5811667,701.1241667,73.46183333,83.1615,109.0016667,2.52E+18,4080.113833,1309.302667,1340.024333,1349.848167,1360,1317.043,1302.871667,1305.419,1325.8215,1232.828,1506.7475,1557.895333,1101.44,1396.503167,918.924,587.342,3435.027,2766.3855,541.6273333,95.86783333,6201.488,857.3151667,70.92666667,1.69,0.110666667,10.30666667,2.716666667,13.88,0.156666667,0.101,2.511133333,24.33333333,,81.56,0.46,J20183,26,1700,F1T0859QKLQ030003X,J20183,7,3,95,283.55,0,0,96.67,1255542,1023022
18-04-2021 23:00,0.573833333,1385.967667,0.184666667,-0.020166667,37.00483333,37,30.01083333,30,2.170166667,339.1578333,525.5851667,693.6141667,71.8955,81.0535,107.1823333,2.52E+18,4080.208,1309.825833,1339.983833,1349.000833,1360,1317.755833,1303.313833,1305.445833,1325.626167,1232.817333,1506.255833,1557.586167,1101.44,1396.777,921.0331667,586.5165,3438.144833,2760.639833,534.23,93.41683333,6198.837333,852.8478333,70.92666667,1.69,0.110666667,10.30666667,2.716666667,13.88,0.156666667,0.101,2.511133333,24.33333333,,76.12,0.46,J20183,25,1700,F1T0859QKLQ030003X,J20183,7,3,95,283.55,0,0,96.67,1255542,1023022
19-04-2021 00:00,0.592333333,1386.0925,0.180833333,-0.012833333,37.01283333,37,29.99283333,30,2.1705,339.5335,526.9426667,696.1603333,71.77633333,81.07533333,107.3691667,2.52E+18,4080.350833,1308.682667,1340.072,1350.051667,1360,1317.6565,1303.719167,1305.589667,1325.920167,1232.712667,1506.576667,1557.282333,1101.44,1396.596833,918.8026667,583.2068333,3435.005,2766.031667,536.5001667,93.1645,6201.046833,853.5173333,70.95333333,1.68,0.112666667,10.27666667,2.703333333,13.91,0.156666667,0.100333333,2.511166667,25,,78.84,0.46,J20183,24,2000,F1T0859QKLQ030003X,J20183,7,3,95,283.55,0,0,96.67,1255542,1023022
19-04-2021 02:00,0.6195,1386.103667,0.177333333,-0.020666667,37.00116667,37,29.98833333,30,2.17,340.2223333,527.6285,696.5061667,72.39933333,81.42516667,106.9085,2.52E+18,4080.452333,1307.772667,1339.918667,1351.500667,1360,1316.843667,1304.1115,1305.518167,1326.019833,1232.542667,1504.5645,1556.242833,1101.44,1396.012333,917.3785,589.6951667,3435.350667,2765.474167,535.8658333,92.71416667,6200.828,854.8301667,70.95333333,1.68,0.112666667,10.27666667,2.703333333,13.91,0.156666667,0.100333333,2.511166667,25,,78.84,0.46,J20183,33,3100,F1T0859QKLQ030003X,J20183,7,3,95,283.55,0,0,96.67,1255542,1023022
19-04-2021 03:00,0.590666667,1386.127,0.131666667,-0.009333333,36.98616667,37,30.00616667,30,2.17,340.5065,526.8703333,695.0475,74.34683333,83.09316667,107.7188333,2.52E+18,4080.400833,1307.622,1339.948167,1351.187667,1360,1316.560333,1304.034333,1305.6945,1325.979333,1232.303167,1504.078667,1557.159,1101.44,1395.850167,920.1646667,591.231,3438.810833,2758.688833,535.7775,93.89833333,6197.599833,853.403,70.95333333,1.68,0.112666667,10.27666667,2.703333333,13.91,0.156666667,0.100333333,2.511166667,25,,81.56,0.46,J20183,32,3000,F1T0859QKLQ030003X,J20183,7,3,95,283.55,0,0,96.67,1255542,1023022
19-04-2021 04:00,0.563166667,1386.323333,0.125666667,-0.010333333,36.98316667,37,30.00166667,30,2.169666667,344.8483333,530.5,698.2031667,77.04483333,85.59033333,110.0836667,2.52E+18,4080.284667,1308.6425,1339.941,1352.594833,1360,1316.0965,1304.497167,1305.591333,1326.292667,1232.195833,1503.065,1557.442333,1101.44,1395.957333,916.961,591.733,3437.917333,2762.382,537.7561667,95.852,6200.294833,856.5628333,70.95333333,1.68,0.112666667,10.27666667,2.703333333,13.91,0.156666667,0.100333333,2.511166667,25,,81.56,0.46,J20183,31,2900,F1T0859QKLQ030003X,J20183,7,3,95,283.55,0,0,96.67,1255542,1023022
19-04-2021 05:00,0.550666667,1386.394833,0.131333333,-0.018,36.99783333,37,30.0105,30,2.169833333,349.6613333,538.7611667,707.5268333,79.32116667,87.8225,112.8283333,2.52E+18,4080.240667,1308.724167,1340.026167,1352.615833,1360,1315.598667,1304.988833,1305.539167,1326.536833,1232.0795,1506.039667,1557.721,1101.44,1395.856667,916.9095,589.3565,3433.918,2767.588167,544.735,98.2945,6201.567667,863.985,70.95333333,1.68,0.112666667,10.27666667,2.703333333,13.91,0.156666667,0.100333333,2.511166667,25,,81.56,0.46,J20183,31,2700,F1T0859QKLQ030003X,J20183,7,3,95,283.55,0,0,96.67,1255542,1023022
19-04-2021 06:00,0.527833333,1386.044667,0.119666667,-0.026666667,36.99666667,37,29.988,30,2.17,339.8321667,523.2146667,689.3318333,80.79966667,89.499,114.0208333,2.52E+18,4080.192333,1308.2625,1339.9475,1351.9645,1360,1315.205667,1305.0055,1305.879833,1326.561833,1231.969167,1499.001167,1559.1945,1101.44,1396.050167,916.3908333,588.0618333,3453.528333,2747.327,533.5526667,100.4263333,6200.838,847.444,70.95333333,1.68,0.112666667,10.27666667,2.703333333,13.91,0.156666667,0.100333333,2.511166667,25,,81.56,0.46,J20183,33,2900,F1T0859QKLQ030003X,J20183,7,3,95,283.55,0,0,96.67,1255542,1023022
19-04-2021 07:00,0.52,1386.095833,0.179666667,-0.017333333,36.99633333,37,30.00333333,30,2.169666667,345.4391667,528.6658333,692.9688333,83.51966667,91.86883333,115.852,2.52E+18,4080.144667,1308.119167,1339.983833,1351.545667,1360,1315.648,1304.354,1305.727,1326.4405,1232.117833,1505.383667,1559.955,1101.44,1396.107167,918.0863333,594.7276667,3451.636,2748.552167,532.9311667,101.749,6200.022667,851.9751667,70.95333333,1.68,0.112666667,10.27666667,2.703333333,13.91,0.156666667,0.100333333,2.511166667,25,,81.56,0.45,J20183,31,2900,F1T0859QKLQ030003X,J20183,7,3,95,283.55,0,0,96.67,1255542,1023022
19-04-2021 10:00,0.515666667,1385.103333,0.169333333,-0.013333333,37.00383333,37,29.99566667,30,2.169666667,350.4925,534.9566667,701.0911667,88.34183333,97.662,122.9093333,2.52E+18,4079.959167,1306.808667,1335.320167,1350.4515,1350.333333,1314.1635,1305.4635,1305.7355,1327.325333,1232.553,1509.855333,1562.208,1101.44,1396.762,922.1991667,595.3861667,3453.716167,2740.828333,540.418,108.3743333,6194.438167,857.2353333,70.95333333,1.68,0.112666667,10.27666667,2.703333333,13.91,0.156666667,0.100333333,2.511166667,25,,83.39,0.46,J20183,25,1900,F1T0859QKLQ030003X,J20183,7,3,95,283.55,0,0,96.67,1255542,1023022
19-04-2021 11:00,0.523333333,1380.246667,0.178333333,-0.0175,36.99666667,37,29.9835,30,2.169666667,347.6848333,530.8238333,696.5215,88.9225,98.58016667,124.6986667,2.52E+18,4079.921,1305.9035,1334.950667,1350.774667,1350,1314.403833,1306.209,1305.911667,1327.602667,1232.668833,1511.016667,1563.391333,1101.44,1397.315333,921.4815,594.9188333,3457.911167,2729.5685,539.0436667,110.2051667,6187.388333,851.299,70.95333333,1.68,0.112666667,10.27666667,2.703333333,13.91,0.156666667,0.100333333,2.511166667,25,,83.39,0.46,J20183,24,1700,F1T0859QKLQ030003X,J20183,7,3,95,283.55,0,0,96.67,1255542,1023022
19-04-2021 12:00,0.523833333,1382.044333,0.177666667,-0.020333333,37.033,37,30.00733333,30,2.169833333,347.1751667,529.7556667,695.9905,88.7635,98.41733333,124.6471667,2.52E+18,4079.896667,1306.140833,1334.943667,1351.093,1350,1314.146833,1306.314,1306.1305,1328.170167,1233.240667,1508.438833,1561.299667,1101.44,1398.179833,923.1501667,595.3948333,3453.962333,2728.007667,536.4373333,110.2385,6182.057667,853.2358333,70.95333333,1.68,0.112666667,10.27666667,2.703333333,13.91,0.156666667,0.100333333,2.511166667,25,,75.32,0.46,J20183,23,1600,F1T0859QKLQ030003X,J20183,7,3,95,283.55,0,0,96.67,1255542,1023022
19-04-2021 13:00,0.567833333,1385.137,0.168166667,-0.010833333,36.99183333,37,30.003,30,2.169666667,353.4051667,545.2425,715.5591667,87.4905,97.83983333,125.3898333,2.52E+18,4079.919833,1306.890333,1335.126167,1351.3935,1350,1312.671,1306.901667,1306.219667,1328.3565,1233.595667,1510.865167,1559.832,1101.44,1398.5895,921.823,586.4243333,3437.5565,2737.677667,554.2206667,110.6048333,6174.034167,866.8131667,70.95333333,1.68,0.112666667,10.27666667,2.703333333,13.91,0.156666667,0.100333333,2.511166667,25,,83.39,0.46,J20183,26,2000,F1T0859QKLQ030003X,J20183,7,3,95,283.55,0,0,96.67,1255542,1023022
19-04-2021 14:00,0.593333333,1384.922,0.1885,-0.031333333,37.02383333,37,30.0015,30,2.17,344.9778333,530.3133333,697.9606667,84.54516667,94.53383333,121.9185,2.52E+18,4079.9055,1308.098167,1335.021167,1352.599,1350,1311.515167,1307.0595,1306.321667,1328.126333,1233.867167,1507.491333,1561.095833,1101.44,1398.761167,924.9865,581.2755,3461.159167,2741.269167,540.3483333,108.1006667,6202.761,854.0133333,70.95333333,1.68,0.112666667,10.27666667,2.703333333,13.91,0.156666667,0.100333333,2.511166667,25,,83.39,0.46,J20183,23,1800,F1T0859QKLQ030003X,J20183,7,3,95,283.55,0,0,96.67,1255542,1023022
19-04-2021 15:00,0.615333333,1385.505,0.177833333,-0.025333333,36.9825,37,29.99966667,30,2.169666667,345.8035,534.0801667,702.1761667,81.594,91.4935,118.5438333,2.52E+18,4079.931333,1307.9645,1335.086667,1352.900167,1350,1311.3515,1306.193667,1305.791667,1327.511167,1234.263833,1508.1535,1559.6,1101.44,1399.071833,926.6171667,588.9581667,3452.357833,2745.2005,541.5876667,104.7103333,6197.559,858.3883333,70.95333333,1.68,0.112666667,10.27666667,2.703333333,13.91,0.156666667,0.100333333,2.511166667,25,,78.39,0.47,J20183,23,1700,F1T0859QKLQ030003X,J20183,7,3,95,283.55,0,0,96.67,1255542,1023022
19-04-2021 16:00,0.621833333,1385.4865,0.183833333,-0.019833333,37.00783333,37,29.99533333,30,2.1695,346.0441667,535.7993333,704.9698333,80.00183333,89.69016667,116.546,2.52E+18,4079.973,1307.993167,1334.964,1353.301,1350,1310.046667,1305.845,1305.741667,1327.572333,1234.463667,1506.944,1558.507,1101.44,1399.123667,923.0741667,585.834,3447.0455,2752.738667,543.8646667,102.4813333,6199.763333,861.2071667,70.95333333,1.68,0.112666667,10.27666667,2.703333333,13.91,0.156666667,0.100333333,2.511166667,25,,80.7,0.47,J20183,25,1900,F1T0859QKLQ030003X,J20183,7,3,95,283.55,0,0,96.67,1255542,1023022
19-04-2021 18:00,0.625333333,1383.831,0.158833333,-0.011166667,37.0765,37,30.01133333,30,2.170166667,338.8976667,524.2071667,691.1528333,78.95333333,88.3765,114.5473333,2.52E+18,4080.029833,1308.115667,1335.0555,1355.237833,1350,1311.751,1304.256667,1305.678833,1327.672833,1234.4545,1502.878167,1558.246833,1101.44,1399.189167,924.6775,587.0966667,3457.7405,2739.030667,534.808,100.8496667,6196.7705,849.3671667,70.95333333,1.68,0.112666667,10.27666667,2.703333333,13.91,0.156666667,0.100333333,2.511166667,25,,83.39,0.47,J20183,38,2600,F1T0859QKLQ030003X,J20183,7,3,95,283.55,0,0,96.67,1255542,1023022
20-04-2021 08:00,0.503833333,1379.044833,0.169666667,-0.021333333,36.97083333,37,30.0035,30,2.1695,349.65,527.8911667,687.6626667,86.034,101.8206667,144.3315,2.52E+18,4080.1015,1279.3605,1279.930833,1315.877,1320,1304.723333,1304.4955,1300.209333,1322.604333,1227.386833,1506.3815,1556.065833,1101.44,1390.561333,927.3625,595.8095,3440.605,2696.529833,531.059,132.1198333,6137.112167,844.2795,71.02,1.67,0.116666667,10.24333333,2.693333333,13.86666667,0.156666667,0.100333333,2.510566667,24.33333333,,80.7,0.46,J20253,55,4800,F1T0864QKLQ030003X,J20253,8,3,104,312,0,0,239.73,5231934,1023102
20-04-2021 10:00,0.494,1378.805,0.153666667,0.022666667,36.9585,37,29.98833333,30,2.169,353.6633333,534.9238333,696.246,86.58466667,102.7455,145.9731667,2.52E+18,4080.032833,1279.097,1285.078333,1318.839,1320,1307.906667,1303.766333,1301.7845,1323.735,1228.879333,1508.127333,1556.664167,1101.44,1393.437,929.4066667,594.7925,3417.533,2684.5295,538.638,133.4651667,6101.983,851.0261667,71.02,1.67,0.116666667,10.24333333,2.693333333,13.86666667,0.156666667,0.100333333,2.510566667,24.33333333,,0,0.46,J20253,30,2300,F1T0864QKLQ030003X,J20253,8,3,104,312,0,0,239.73,5231934,1023102
20-04-2021 11:00,0.503333333,1378.629167,0.155833333,-0.036166667,36.97666667,37,29.99983333,30,2.169666667,352.3948333,530.6141667,691.801,87.1555,103.5498333,147.1306667,2.52E+18,4080.012833,1278.787833,1284.969333,1319.313667,1320,1309.879167,1303.854,1302.840667,1324.415,1229.6255,1507.794833,1557.705,1101.44,1394.610667,932.356,595.2686667,3419.157167,2674.143167,536.4215,134.6413333,6093.187333,846.8421667,71.02,1.67,0.116666667,10.24333333,2.693333333,13.86666667,0.156666667,0.100333333,2.510566667,24.33333333,,23.84,0.46,J20253,33,2100,F1T0864QKLQ030003X,J20253,8,3,104,312,0,0,239.73,5231934,1023102
20-04-2021 12:00,0.512666667,1379.637833,0.179,0.007333333,36.98366667,37,29.99616667,30,2.168833333,354.8378333,535.8863333,698.1521667,87.6365,104.4566667,148.7581667,2.52E+18,4079.968333,1279.1915,1285.046833,1318.9295,1320,1311.685,1303.027667,1303.795833,1324.8085,1230.233167,1507.525833,1556.503667,1101.44,1395.8935,930.6051667,594.3025,3405.984,2664.759167,541.67,135.9651667,6070.8985,852.1455,71.02,1.67,0.116666667,10.24333333,2.693333333,13.86666667,0.156666667,0.100333333,2.510566667,24.33333333,,30.65,0.46,J20253,35,2400,F1T0864QKLQ030003X,J20253,8,3,104,312,0,0,239.73,5231934,1023102
20-04-2021 13:00,0.5545,1379.6165,0.1595,0.017333333,36.984,37,30.00016667,30,2.169666667,357.468,543.268,708.0958333,86.66216667,103.9241667,148.9538333,2.52E+18,4079.954667,1279.946833,1285.015833,1319.151,1320,1312.672833,1303.907833,1304.168,1324.911333,1230.8825,1506.331333,1554.256,1101.44,1396.681167,930.4255,596.0556667,3399.987833,2674.764167,548.955,136.2513333,6074.872167,861.8278333,71.02,1.67,0.116666667,10.24333333,2.693333333,13.86666667,0.156666667,0.100333333,2.510566667,24.33333333,,42.81,0.46,J20253,27,1900,F1T0864QKLQ030003X,J20253,8,3,104,312,0,0,239.73,5231934,1023102
20-04-2021 14:00,0.577166667,1382.004167,0.1725,0.049666667,36.98666667,37,29.9895,30,2.169833333,352.059,533.602,698.428,83.7745,100.7388333,144.8926667,2.52E+18,4079.943333,1280.7695,1285.007833,1319.521333,1320,1311.9895,1304.814667,1304.819167,1325.519667,1231.508167,1506.607667,1555.208167,1101.44,1397.160833,932.483,599.8271667,3436.458333,2690.451,543.7876667,133.7426667,6126.6875,853.7165,71.02,1.67,0.116666667,10.24333333,2.693333333,13.86666667,0.156666667,0.100333333,2.510566667,24.33333333,,56.76,0.46,J20253,35,2200,F1T0864QKLQ030003X,J20253,8,3,104,312,0,0,239.73,5231934,1023102
20-04-2021 15:00,0.597166667,1382.8685,0.170833333,0.007166667,36.9915,37,30.00033333,30,2.17,346.2553333,520.7665,683.4755,81.218,97.583,139.942,2.52E+18,4079.9695,1281.400167,1285.000167,1319.364833,1320,1312.794167,1305.2665,1305.143167,1326.253667,1232.017,1505.550167,1556.586333,1101.44,1397.384167,935.5363333,599.5456667,3476.598333,2709.387333,529.6901667,129.1191667,6186.024667,842.8933333,71.02,1.67,0.116666667,10.24333333,2.693333333,13.86666667,0.156666667,0.100333333,2.510566667,24.33333333,,70.95,0.46,J20253,36,2300,F1T0864QKLQ030003X,J20253,8,3,104,312,0,0,239.73,5231934,1023102
20-04-2021 16:00,0.614666667,1383.6225,0.192666667,-0.021,36.99866667,37,30.00133333,30,2.169333333,347.5978333,524.1286667,686.631,80.202,96.335,138.1845,2.52E+18,4080.025167,1282.291167,1285.109333,1319.471333,1320,1314.334333,1304.636667,1305.359,1326.4865,1232.300167,1504.945,1554.9975,1101.44,1397.8155,932.3398333,599.4176667,3477.791333,2720.265167,530.1985,126.7198333,6198.133333,848.7376667,71.02,1.67,0.116666667,10.24333333,2.693333333,13.86666667,0.156666667,0.100333333,2.510566667,24.33333333,,70.95,0.46,J20253,37,2600,F1T0864QKLQ030003X,J20253,8,3,104,312,0,0,239.73,5231934,1023102
20-04-2021 18:00,0.635666667,1383.606,0.1665,-0.000833333,37.00766667,37,30.011,30,2.1695,347.1626667,526.2545,689.8903333,79.04666667,95.107,137.1485,2.52E+18,4080.059667,1282.225,1285.03,1319.5155,1320,1314.312667,1305.824667,1305.526167,1326.962833,1232.671667,1504.876667,1553.933833,1101.44,1398.246667,932.4903333,604.1393333,3475.953667,2725.834833,534.3248333,125.5546667,6201.818167,851.7293333,71.02,1.67,0.116666667,10.24333333,2.693333333,13.86666667,0.156666667,0.100333333,2.510566667,24.33333333,,70.95,0.46,J20253,32,1900,F1T0864QKLQ030003X,J20253,8,3,104,312,0,0,239.73,5231934,1023102
20-04-2021 19:00,0.610333333,1383.9455,0.174666667,-0.088166667,37.02883333,37,29.9905,30,2.169666667,341.7133333,516.1791667,677.2888333,77.98266667,93.71816667,134.6713333,2.52E+18,4080.120167,1281.971167,1285.0165,1319.276833,1320,1313.549,1305.977167,1305.733,1327.2435,1232.8335,1503.597833,1555.446,1101.44,1398.218333,932.4415,607.0541667,3483.741833,2717.3985,523.875,123.785,6201.304333,841.4328333,71.02,1.67,0.116666667,10.24333333,2.693333333,13.86666667,0.156666667,0.100333333,2.510566667,24.33333333,,70.95,0.46,J20253,40,2400,F1T0864QKLQ030003X,J20253,8,3,104,312,0,0,239.73,5231934,1023102
20-04-2021 20:00,0.589,1383.809,0.188833333,-0.076333333,37.01916667,37,29.99283333,30,2.169833333,344.9355,523.1818333,685.4755,76.98033333,92.25883333,131.864,2.52E+18,4080.111,1281.193,1284.9035,1319.240667,1320,1313.526333,1304.96,1305.461167,1327.042667,1232.8145,1504.132833,1555.045833,1101.44,1397.838333,931.1813333,603.0541667,3475.745,2722.998833,529.344,121.3186667,6198.6785,847.4633333,71.02,1.67,0.116666667,10.24333333,2.693333333,13.86666667,0.156666667,0.100333333,2.510566667,24.33333333,,72.97,0.46,J20253,30,1900,F1T0864QKLQ030003X,J20253,8,3,104,312,0,0,239.73,5231934,1023102
20-04-2021 21:00,0.620333333,1383.469333,0.174833333,-0.040166667,36.992,37,30.01033333,30,2.169333333,352.4421667,541.483,707.3528333,77.05166667,92.42816667,132.454,2.52E+18,4080.126,1280.827833,1285.022,1319.3825,1320,1313.7625,1305.255833,1305.196,1327.006833,1232.773167,1504.726,1552.638167,1101.44,1397.297833,928.8733333,604.9636667,3456.988667,2741.796667,545.3628333,120.961,6198.6715,867.8716667,71.02,1.67,0.116666667,10.24333333,2.693333333,13.86666667,0.156666667,0.100333333,2.510566667,24.33333333,,72.97,0.46,J20253,31,2000,F1T0864QKLQ030003X,J20253,8,3,104,312,0,0,239.73,5231934,1023102
20-04-2021 22:00,0.648166667,1383.516333,0.178333333,-0.0575,36.98616667,37,30.0005,30,2.169166667,355.5565,550.8458333,719.8203333,77.36616667,93.25333333,134.7513333,2.52E+18,4080.153667,1281.084333,1285.049,1319.5705,1320,1312.898333,1306.031667,1305.4105,1327.234333,1232.7265,1505.540333,1553.160333,1101.44,1397.281,928.1716667,603.8621667,3448.9275,2748.095667,557.303,122.6456667,6197.029333,877.7235,71.02,1.67,0.116666667,10.24333333,2.693333333,13.86666667,0.156666667,0.100333333,2.510566667,24.33333333,,77.03,0.46,J20253,33,2100,F1T0864QKLQ030003X,J20253,8,3,104,312,0,0,239.73,5231934,1023102
20-04-2021 23:00,0.648,1383.550167,0.158166667,-0.0375,37.001,37,29.99583333,30,2.169166667,352.755,547.7848333,717.6928333,75.28883333,91.43983333,133.0191667,2.52E+18,4080.168,1281.208,1284.9385,1320.1315,1320,1312.982833,1305.527167,1305.464167,1327.302333,1232.798,1504.517,1552.9735,1101.44,1397.4625,928.0983333,601.4001667,3449.273833,2751.799167,556.319,121.9486667,6201.204833,874.915,71.02,1.67,0.116666667,10.24333333,2.693333333,13.86666667,0.156666667,0.100333333,2.510566667,24.33333333,,77.03,0.46,J20253,35,2000,F1T0864QKLQ030003X,J20253,8,3,104,312,0,0,239.73,5231934,1023102
21-04-2021 00:00,0.651833333,1384.566,0.172333333,-0.021166667,36.98333333,37,30.0065,30,2.169666667,347.7478333,536.8763333,704.951,73.116,88.80816667,129.1445,2.52E+18,4080.214167,1281.6485,1285.0345,1321.324667,1320,1312.192,1306.1315,1305.501167,1327.440833,1232.985833,1506.385333,1553.470167,1101.44,1397.8635,929.2638333,597.373,3454.868,2746.368167,545.1543333,118.5898333,6201.301833,865.1488333,71.12333333,1.686666667,0.115,10.19666667,2.676666667,13.83666667,0.156666667,0.1,2.508766667,24.66666667,,72.97,0.46,J20253,30,2000,F1T0864QKLQ030003X,J20253,8,3,104,312,0,0,239.73,5231934,1023102
21-04-2021 04:00,0.619166667,1387.700667,0.131,-0.016833333,37.00466667,37,30.00016667,30,2.169333333,345.5366667,523.9015,686.7941667,76.7765,91.21066667,127.8313333,2.52E+18,4080.159833,1287.37,1299.968333,1326.309667,1320,1316.102167,1305.375667,1306.479667,1327.818667,1232.941167,1499.783667,1556.5865,1101.44,1398.257667,925.1478333,597.2011667,3469.269,2730.334333,530.5651667,117.3101667,6199.484833,847.337,71.12333333,1.686666667,0.115,10.19666667,2.676666667,13.83666667,0.156666667,0.1,2.508766667,24.66666667,,70.95,0.46,J20253,44,3400,F1T0864QKLQ030003X,J20253,8,3,104,312,0,0,239.73,5231934,1023102
21-04-2021 05:00,0.593333333,1388.166333,0.118833333,-0.025833333,37.0015,37,30.01283333,30,2.17,342.3858333,517.0473333,678.2863333,77.25616667,91.23866667,126.5181667,2.52E+18,4080.148167,1288.388333,1299.938833,1327.094,1320,1315.885,1306.077833,1306.646833,1327.705833,1233.0305,1502.371833,1557.717167,1101.44,1398.399333,923.8721667,600.0938333,3475.606333,2725.0045,523.129,116.6166667,6200.687667,842.0705,71.12333333,1.686666667,0.115,10.19666667,2.676666667,13.83666667,0.156666667,0.1,2.508766667,24.66666667,,70.95,0.46,J20253,42,3000,F1T0864QKLQ030003X,J20253,8,3,104,312,0,0,239.73,5231934,1023102
21-04-2021 06:00,0.583833333,1387.0605,0.117166667,0.029666667,37.03633333,37,29.99716667,30,2.169666667,344.8853333,521.8236667,683.6365,77.6855,92.05866667,128.0143333,2.52E+18,4080.091333,1288.370833,1300.0025,1327.0995,1320,1315.413167,1306.9255,1307.004667,1328.019833,1233.018333,1505.415,1559.435333,1101.44,1397.96,924.3151667,597.4385,3471.229333,2727.663667,528.1253333,117.631,6198.944667,845.6313333,71.12333333,1.686666667,0.115,10.19666667,2.676666667,13.83666667,0.156666667,0.1,2.508766667,24.66666667,,70.95,0.46,J20253,42,2700,F1T0864QKLQ030003X,J20253,8,3,104,312,0,0,239.73,5231934,1023102
21-04-2021 07:00,0.613166667,1386.553667,0.161333333,-0.017833333,37.00733333,37,30.00333333,30,2.1695,347.0135,523.9665,685.4728333,79.09016667,93.40716667,129.266,2.52E+18,4080.1195,1288.879,1299.977667,1327.478167,1320,1315.772,1306.656833,1307.421833,1327.9315,1233.001167,1505.931167,1560.965167,1101.44,1398.2005,924.6321667,597.5308333,3471.529833,2728.736833,528.9756667,118.6798333,6200.294833,848.5951667,71.12333333,1.686666667,0.115,10.19666667,2.676666667,13.83666667,0.156666667,0.1,2.508766667,24.66666667,,70.95,0.46,J20253,44,3200,F1T0864QKLQ030003X,J20253,8,3,104,312,0,0,239.73,5231934,1023102
21-04-2021 08:00,0.596,1386.285333,0.168833333,-0.016833333,37.00916667,37,30.00316667,30,2.168833333,352.7618333,534.1041667,698.1938333,81.32333333,95.90316667,132.7325,2.52E+18,4080.059333,1289.5005,1299.987333,1327.537833,1320,1317.046167,1306.2305,1307.515833,1328.021833,1233.289167,1507.7925,1560.314667,1101.44,1398.940833,924.3891667,594.5288333,3452.323167,2722.842667,539.4726667,121.3723333,6175.005167,858.144,71.12333333,1.686666667,0.115,10.19666667,2.676666667,13.83666667,0.156666667,0.1,2.508766667,24.66666667,,70.95,0.46,J20253,44,2800,F1T0864QKLQ030003X,J20253,8,3,104,312,0,0,239.73,5231934,1023102
21-04-2021 10:00,0.556166667,1386.434167,0.161333333,-0.019666667,37.01583333,37,30.00283333,30,2.1695,351.8533333,527.1845,688.5898333,84.0345,99.04716667,136.5951667,2.52E+18,4080.022833,1288.229333,1299.947333,1327.301,1320,1317.467667,1308.739167,1308.592667,1329.460167,1234.245333,1510.051667,1562.286,1101.44,1400.367667,927.0713333,592.2543333,3437.002833,2684.7935,533.6766667,125.0355,6121.746167,848.5135,71.12333333,1.686666667,0.115,10.19666667,2.676666667,13.83666667,0.156666667,0.1,2.508766667,24.66666667,,54.73,0.46,J20253,40,2100,F1T0864QKLQ030003X,J20253,8,3,104,312,0,0,239.73,5231934,1023102
21-04-2021 11:00,0.559166667,1386.743167,0.168333333,-0.030166667,36.98316667,37,29.98283333,30,2.169333333,351.2768333,527.6818333,689.4523333,84.62133333,100.3605,138.9386667,2.52E+18,4080.059,1288.202667,1300.047833,1326.898833,1320,1317.136333,1309.991,1309.156,1330.376167,1234.758333,1509.295667,1562.332333,1101.44,1400.852833,928.3751667,592.0538333,3434.083667,2677.2155,534.8308333,127.3958333,6111.262,848.1148333,71.12333333,1.686666667,0.115,10.19666667,2.676666667,13.83666667,0.156666667,0.1,2.508766667,24.66666667,,70.95,0.46,J20253,34,2000,F1T0864QKLQ030003X,J20253,8,3,104,312,0,0,239.73,5231934,1023102
21-04-2021 12:00,0.560666667,1386.205,0.173833333,0.011166667,36.99116667,37,29.99866667,30,2.169833333,349.5458333,524.778,686.9166667,84.02283333,99.702,137.943,2.52E+18,4080.002667,1288.859667,1300.044,1326.7935,1320,1317.876667,1309.928167,1309.0035,1330.804,1235.174167,1507.9745,1561.8995,1101.44,1401.361833,929.6481667,589.5616667,3440.656,2677.911333,532.3035,126.9383333,6118.487667,846.4946667,71.12333333,1.686666667,0.115,10.19666667,2.676666667,13.83666667,0.156666667,0.1,2.508766667,24.66666667,,70.95,0.46,J20253,34,1900,F1T0864QKLQ030003X,J20253,8,3,104,312,0,0,239.73,5231934,1023102
21-04-2021 13:00,0.580166667,1384.903333,0.162666667,0.003666667,36.99833333,37,29.98216667,30,2.17,345.2135,519.3996667,681.2188333,81.96533333,97.805,135.9418333,2.52E+18,4079.968833,1289.7095,1300.062833,1326.609,1320,1317.603833,1310.081167,1309.009,1331.135167,1235.532833,1509.652333,1562.884833,1101.44,1401.565667,930.6835,584.956,3466.994,2688.192167,528.5093333,125.6241667,6155.117833,841.8678333,71.12333333,1.686666667,0.115,10.19666667,2.676666667,13.83666667,0.156666667,0.1,2.508766667,24.66666667,,70.95,0.46,J20253,31,1700,F1T0864QKLQ030003X,J20253,8,3,104,312,0,0,239.73,5231934,1023102
21-04-2021 14:00,0.6255,1385.212,0.1685,-0.0355,37.02233333,37,29.989,30,2.169833333,340.6136667,511.9186667,672.5851667,80.271,95.54666667,132.5758333,2.52E+18,4079.9865,1290.030667,1300.039833,1326.9205,1320,1319.045833,1309.576333,1309.1375,1331.215,1235.849,1508.971167,1562.896333,1101.44,1401.660167,931.577,584.4368333,3490.368,2699.459,519.8216667,122.4635,6190.004667,836.9381667,71.12333333,1.686666667,0.115,10.19666667,2.676666667,13.83666667,0.156666667,0.1,2.508766667,24.66666667,,71.05,0.47,J20253,26,2000,F1T0864QKLQ030003X,J20253,8,3,104,312,0,0,239.73,5231934,1023102
21-04-2021 15:00,0.646,1384.552333,0.1705,-0.016833333,36.99233333,37,29.98216667,30,2.17,340.0398333,511.9993333,672.7256667,78.76016667,94.045,131.102,2.52E+18,4079.973,1290.317333,1300.076833,1326.9105,1320,1319.454,1309.699833,1309.209667,1331.4105,1235.898,1506.242167,1562.005333,1101.44,1401.328833,933.0321667,584.805,3493.683833,2706.196333,519.6605,120.7473333,6199.927333,837.4006667,71.12333333,1.686666667,0.115,10.19666667,2.676666667,13.83666667,0.156666667,0.1,2.508766667,24.66666667,,71.05,0.47,J20253,26,1800,F1T0864QKLQ030003X,J20253,8,3,104,312,0,0,239.73,5231934,1023102
21-04-2021 16:00,0.6615,1386.033333,0.174,-0.010166667,36.98166667,37,30.01666667,30,2.169666667,344.6015,521.2081667,683.353,78.182,93.49233333,130.879,2.52E+18,4079.998833,1291.109333,1299.931167,1327.367167,1320,1318.699667,1309.285667,1308.9275,1331.142167,1235.8665,1504.840333,1558.904,1101.44,1401.148167,933.7666667,591.3251667,3483.549667,2714.7885,527.1128333,119.8925,6198.405833,848.5656667,71.12333333,1.686666667,0.115,10.19666667,2.676666667,13.83666667,0.156666667,0.1,2.508766667,24.66666667,,71.05,0.47,J20253,31,1900,F1T0864QKLQ030003X,J20253,8,3,104,312,0,0,239.73,5231934,1023102
21-04-2021 18:00,0.6495,1388.231833,0.167666667,-0.005666667,36.99183333,37,29.99283333,30,2.17,340.2235,513.6043333,674.2598333,76.5515,91.58083333,128.394,2.52E+18,4080.031833,1290.390667,1300.025833,1327.351667,1320,1318.964833,1309.281167,1309.2445,1331.474167,1235.587167,1503.941833,1559.561333,1101.44,1400.161667,933.9168333,591.2481667,3487.4785,2711.287667,521.232,117.9101667,6197.9655,841.5326667,71.12333333,1.686666667,0.115,10.19666667,2.676666667,13.83666667,0.156666667,0.1,2.508766667,24.66666667,,73.03,0.47,J20253,30,2700,F1T0864QKLQ030003X,J20253,8,3,104,312,0,0,239.73,5231934,1023102
21-04-2021 19:00,0.665333333,1387.475,0.180333333,-0.0155,36.99633333,37,29.999,30,2.169333333,341.776,517.8966667,679.7855,75.68633333,91.05016667,128.399,2.52E+18,4080.026,1289.885833,1299.935333,1327.5425,1320,1319.163,1308.784333,1309.397,1331.030833,1235.401833,1504.3685,1559.154,1101.44,1399.9165,935.0305,593.6601667,3484.320833,2717.607,525.3583333,117.5225,6201.541333,846.0041667,71.12333333,1.686666667,0.115,10.19666667,2.676666667,13.83666667,0.156666667,0.1,2.508766667,24.66666667,,75,0.47,J20253,25,2100,F1T0864QKLQ030003X,J20253,8,3,104,312,0,0,239.73,5231934,1023102
21-04-2021 20:00,0.707,1387.1625,0.187333333,-0.024833333,36.976,37,29.9945,30,2.169166667,341.0051667,517.7723333,680.4463333,74.22766667,89.7735,127.4383333,2.52E+18,4080.082,1290.079333,1300.071667,1327.948833,1320,1318.230833,1308.717833,1309.339833,1330.795333,1235.304833,1505.169,1558.911333,1101.44,1399.601,935.118,595.1265,3482.194333,2720.239167,526.3353333,116.7045,6202.903833,846.8555,71.12333333,1.686666667,0.115,10.19666667,2.676666667,13.83666667,0.156666667,0.1,2.508766667,24.66666667,,75,0.47,J20253,29,2500,F1T0864QKLQ030003X,J20253,8,3,104,312,0,0,239.73,5231934,1023102
21-04-2021 21:00,0.688833333,1387.080667,0.191,-0.015333333,36.987,37,30.00783333,30,2.17,340.3023333,517.0411667,679.966,72.48516667,87.81233333,125.0968333,2.52E+18,4080.0955,1289.607167,1299.957167,1328.709167,1320,1316.754833,1309.358833,1309.349667,1330.813667,1235.274167,1504.288667,1558.447667,1101.44,1399.4795,935.0575,594.7595,3479.289833,2723.114,525.2795,114.6068333,6202.4205,847.058,71.12333333,1.686666667,0.115,10.19666667,2.676666667,13.83666667,0.156666667,0.1,2.508766667,24.66666667,,76.97,0.47,J20253,26,2100,F1T0864QKLQ030003X,J20253,8,3,104,312,0,0,239.73,5231934,1023102
21-04-2021 22:00,0.714166667,1387.442667,0.1815,-0.022166667,36.9795,37,29.98483333,30,2.17,340.62,518.7901667,682.1013333,71.56466667,87.0365,124.4416667,2.52E+18,4080.165,1289.623333,1300.0535,1329.047833,1320,1316.253167,1309.286,1309.331667,1330.7155,1235.119167,1504.1305,1557.957667,1101.44,1399.4905,934.6805,595.2978333,3475.865167,2725.659333,527.049,113.7213333,6201.772,849.457,71.12333333,1.686666667,0.115,10.19666667,2.676666667,13.83666667,0.156666667,0.1,2.508766667,24.66666667,,78.95,0.47,J20253,29,2500,F1T0864QKLQ030003X,J20253,8,3,104,312,0,0,239.73,5231934,1023102
21-04-2021 23:00,0.7175,1388.209833,0.174,-0.019,37.00783333,37,29.9995,30,2.170166667,337.9303333,515.0068333,677.6008333,70.02533333,85.29983333,122.1455,2.52E+18,4080.178667,1290.051833,1300.024833,1320.8255,1320,1315.2095,1309.2005,1308.9115,1330.59,1234.930333,1504.546167,1558.576167,1101.44,1399.4045,934.4761667,593.9245,3477.097667,2722.377167,524.1251667,111.7983333,6199.422,846.1078333,71.12333333,1.686666667,0.115,10.19666667,2.676666667,13.83666667,0.156666667,0.1,2.508766667,24.66666667,,76.97,0.47,J20253,23,2200,F1T0864QKLQ030003X,J20253,8,3,104,312,0,0,239.73,5231934,1023102
22-04-2021 00:00,0.708305085,1387.451356,0.169491525,-0.021694915,37.00440678,37,30.01389831,30,2.170169492,339.1664407,517.7169492,679.9167797,69.34847458,84.50355932,121.1872881,2.52E+18,4080.202034,1290.062203,1300.075424,1317.445424,1320,1314.46,1308.804407,1308.905593,1330.626441,1234.814237,1504.224915,1558.18339,1101.44,1399.289322,934.089661,595.7388136,3473.198983,2724.31322,525.3501695,110.5452542,6197.640678,848.699322,71.07666667,1.7,0.111333333,10.16666667,2.736666667,13.86,0.156666667,0.100666667,2.510266667,25,,73.03,0.47,J20253,23,1900,F1T0864QKLQ030003X,J20253,8,3,104,312,0,0,239.73,5231934,1023102
22-04-2021 02:00,0.769166667,1387.691167,0.1735,0.010333333,37.0085,37,30.00566667,30,2.170333333,339.9298333,519.1911667,680.6675,69.66516667,84.44933333,120.6843333,2.52E+18,4080.327,1288.916,1300.019333,1311.2615,1320,1314.894333,1307.868833,1308.365833,1329.912,1234.468167,1503.274667,1556.8465,1101.44,1399.078167,932.7693333,594.4941667,3470.74,2725.703333,524.8961667,109.5336667,6196.5045,851.1195,71.07666667,1.7,0.111333333,10.16666667,2.736666667,13.86,0.156666667,0.100666667,2.510266667,25,,75,0.47,J20253,26,2300,F1T0864QKLQ030003X,J20253,8,3,104,312,0,0,239.73,5231934,1023102
22-04-2021 03:00,0.732833333,1388.340833,0.1245,-0.013666667,36.99866667,37,30.0045,30,2.171,335.4678333,511.1771667,672.862,71.6415,86.03083333,121.572,2.52E+18,4080.293333,1288.927167,1299.889833,1309.429667,1318.166667,1315.287167,1307.311,1308.610667,1329.7915,1234.299,1500.4885,1558.336,1101.44,1398.764833,932.3716667,595.8476667,3482.883667,2717.606,522.0456667,110.9703333,6200.426,840.8461667,71.07666667,1.7,0.111333333,10.16666667,2.736666667,13.86,0.156666667,0.100666667,2.510266667,25,,75,0.47,J20253,26,2400,F1T0864QKLQ030003X,J20253,8,3,104,312,0,0,239.73,5231934,1023102
22-04-2021 04:00,0.715666667,1388.329333,0.121,-0.016333333,37.00166667,37,30.01016667,30,2.170166667,338.6943333,509.9458333,669.333,74.32516667,88.33983333,122.8098333,2.52E+18,4080.2735,1288.499167,1300.029833,1308.568833,1310,1314.570667,1307.4465,1308.553167,1329.654,1234.105,1501.889167,1558.433167,1101.44,1398.295833,933.3906667,598.6471667,3481.224333,2716.001167,516.974,111.8685,6196.503667,839.7901667,71.07666667,1.7,0.111333333,10.16666667,2.736666667,13.86,0.156666667,0.100666667,2.510266667,25,,76.97,0.47,J20253,19,1700,F1T0864QKLQ030003X,J20253,8,3,104,312,0,0,239.73,5231934,1023102
22-04-2021 05:00,0.703666667,1388.0915,0.129666667,-0.018,37.0085,37,30.00083333,30,2.169833333,336.3205,508.1703333,667.0556667,76.89616667,90.98916667,125.225,2.52E+18,4080.182667,1288.071,1299.905,1307.679833,1310,1314.005,1308.133167,1308.366833,1329.730167,1233.788167,1498.684,1558.458333,1101.44,1397.676667,932.9713333,597.9695,3486.033667,2701.969167,516.1675,114.2208333,6187.8995,837.8298333,71.07666667,1.7,0.111333333,10.16666667,2.736666667,13.86,0.156666667,0.100666667,2.510266667,25,,76.97,0.47,J20253,27,2300,F1T0864QKLQ030003X,J20253,8,3,104,312,0,0,239.73,5231934,1023102
22-04-2021 07:00,0.623833333,1387.559667,0.189166667,-0.012666667,36.995,37,30.005,30,2.170166667,346.8383333,524.7,683.9246667,82.57466667,97.6475,133.9601667,2.52E+18,4080.104333,1288.0575,1299.967333,1305.564167,1310,1315.121167,1306.9035,1307.951667,1329.501833,1233.363333,1503.286,1558.697333,1101.44,1397.336,932.864,581.3196667,3411.151333,2650.767,533.6693333,122.1895,6062.119333,846.2596667,71.07666667,1.7,0.111333333,10.16666667,2.736666667,13.86,0.156666667,0.100666667,2.510266667,25,,75,0.47,J20253,28,2500,F1T0864QKLQ030003X,J20253,8,3,104,312,0,0,239.73,5231934,1023102
