Repository: RitwikKhandelwal/Piramal-Kosamba

File: 2. Efficiency/45tpd/1. Flat Files/Flint_B5.csv (part 30 of 43)
e,B5 HP Set Value,B5 LP Process value,B5 LP Set Value,Header Gas Pressure Process value,Recuprator Left Bottom temp Process value,Recuprator Left Middle temp Process value,Recuprator Left top temp Process value,Recuprator Right Bottom temp Process value,Recuprator Right Middle temp Process value,Recuprator Right top temp Process value,Row Key,Total cold air flow  Process value,B5 Front Bottom temp Process value,B5 front Top temp Process value,B5 Rear Top temp Process value,B5 Rear Top temp Set Value,Melter Bottom 1 temp Process value,Melter Bottom 2 temp Process value,Melter Bottom 3 temp Process value,Melter Bottom 4 temp Process value,Melter Bottom 5 temp Process value,Melter Crown 1 temp Process value,Melter Crown 2 temp Process value,Riser temp( not available) Process value,Thraot Sleeper Process value,west gas channel right side Process value,Total gas flow Process value,Total hot air left Process value,Total hot air right Process value,Total hot air left temp Process value,Total hot air right temp Process value,Total hot air Process value,Thermocouple stack ( Chimney) left Process value,chem_comp_SiO2,chem_comp_Al2O3,chem_comp_Fe2O3,chem_comp_CaO,chem_comp_MgO,chem_comp_Na2O,chem_comp_K2O,chem_comp_SO3,physical_test_density_gm_cc,physical_test_seed_count_result,,DPR Eff,ActDrw(Ton),JobNumber,DefectCountSum,SampleSizeSum,FGCode,Number,NumberOfSection,NumberOfGob,GobCutPerMinute,ISMachineActualSpeed,GobWeightLow,GobWeightHigh,GlassDraw,PackedQunatity,ProductionOrderNumber
22-04-2021 08:00,0.618833333,1386.9625,0.168833333,-0.034,36.99766667,37,29.99983333,30,2.17,345.3515,520.4436667,677.2793333,83.419,98.16633333,133.6215,2.52E+18,4080.011167,1287.522167,1299.962833,1305.004167,1310,1315.304333,1306.830167,1307.740667,1329.540333,1233.442333,1502.2355,1559.7155,1101.44,1397.4015,932.9771667,579.2176667,3409.704333,2646.024833,526.3533333,122.2813333,6055.773167,841.5155,71.07666667,1.7,0.111333333,10.16666667,2.736666667,13.86,0.156666667,0.100666667,2.510266667,25,,75,0.47,J20253,27,2500,F1T0864QKLQ030003X,J20253,8,3,104,312,0,0,239.73,5231934,1023102
22-04-2021 10:00,0.617333333,1387.198833,0.180833333,-0.021166667,36.9885,37,30.00283333,30,2.169833333,351.3945,530.4481667,687.597,84.80716667,99.175,133.4005,2.52E+18,4079.945167,1287.763167,1300.027667,1304.583333,1310,1314.668333,1307.933,1308.356333,1330.447333,1233.457833,1502.322833,1561.365833,1101.44,1397.820667,932.6986667,579.59,3364.717333,2666.842667,535.2486667,122.4941667,6031.674,847.4221667,71.07666667,1.7,0.111333333,10.16666667,2.736666667,13.86,0.156666667,0.100666667,2.510266667,25,,75,0.47,J20253,38,2300,F1T0864QKLQ030003X,J20253,8,3,104,312,0,0,239.73,5231934,1023102
22-04-2021 11:00,0.63,1387.960333,0.171833333,-0.024,36.9955,37,30.00416667,30,2.169333333,356.193,538.6615,696.9168333,86.16566667,101.0581667,136.2778333,2.52E+18,4079.945167,1288.242667,1300.009667,1303.5935,1310,1315.959833,1307.739167,1308.4255,1330.738667,1233.703333,1505.646333,1560.910833,1101.44,1398.275667,932.8838333,575.869,3342.548667,2658.954333,543.5658333,124.2206667,6001.414667,853.9606667,71.07666667,1.7,0.111333333,10.16666667,2.736666667,13.86,0.156666667,0.100666667,2.510266667,25,,80.92,0.47,J20253,38,3100,F1T0864QKLQ030003X,J20253,8,3,104,312,0,0,239.73,5231934,1023102
22-04-2021 12:00,0.656333333,1387.8385,0.172333333,-0.019333333,36.97516667,37,29.98566667,30,2.169666667,354.6925,536.0303333,694.9118333,85.4285,101.1315,138.0615,2.52E+18,4079.867667,1287.968,1300.004333,1302.575333,1310,1318.187333,1308.109167,1308.737167,1330.469,1234.0555,1506.463833,1560.823167,1101.44,1398.683333,934.8028333,574.789,3354.79,2659.7805,542.9211667,125.8726667,6014.549833,851.999,71.07666667,1.7,0.111333333,10.16666667,2.736666667,13.86,0.156666667,0.100666667,2.510266667,25,,80.92,0.47,J20253,30,2500,F1T0864QKLQ030003X,J20253,8,3,104,312,0,0,239.73,5231934,1023102
22-04-2021 13:00,0.660833333,1387.463333,0.166666667,-0.015833333,36.98983333,37,29.989,30,2.17,350.2658333,528.5713333,686.835,83.048,98.96233333,136.153,2.52E+18,4079.7095,1286.301833,1300.0645,1301.327667,1310,1318.155167,1309.097833,1309.323833,1330.693667,1234.3745,1505.878833,1560.846167,1101.44,1399.1225,937.3775,575.0588333,3384.711333,2673.240333,536.2995,124.7505,6057.779167,847.224,71.07666667,1.7,0.111333333,10.16666667,2.736666667,13.86,0.156666667,0.100666667,2.510266667,25,,82.89,0.47,J20253,30,2300,F1T0864QKLQ030003X,J20253,8,3,104,312,0,0,239.73,5231934,1023102
22-04-2021 14:00,0.693833333,1387.845667,0.185,-0.020833333,36.9945,37,30.0065,30,2.17,346.0793333,522.0923333,681.2093333,81.06283333,96.62683333,133.2616667,2.52E+18,4079.7465,1286.198333,1300.023167,1301.467333,1310,1318.981667,1308.694,1309.590833,1330.741333,1234.585333,1505.384,1561.335833,1101.44,1399.6645,936.8376667,574.659,3408.6415,2687.833333,531.3825,122.28,6096.380833,843.1175,71.07666667,1.7,0.111333333,10.16666667,2.736666667,13.86,0.156666667,0.100666667,2.510266667,25,,82.89,0.47,J20253,27,1700,F1T0864QKLQ030003X,J20253,8,3,104,312,0,0,239.73,5231934,1023102
22-04-2021 15:00,0.722,1388.581833,0.18,-0.002,36.978,37,30.00033333,30,2.170333333,336.2006667,505.4908333,661.8006667,79.3405,94.40483333,129.7743333,2.52E+18,4079.752667,1287.038167,1300.0535,1301.494833,1310,1320.0415,1308.760167,1309.716167,1330.539667,1234.899333,1501.4755,1561.177,1101.44,1400.056833,933.4873333,580.4965,3448.117833,2697.410833,514.5588333,119.2315,6145.481,830.0343333,71.07666667,1.7,0.111333333,10.16666667,2.736666667,13.86,0.156666667,0.100666667,2.510266667,25,,82.89,0.47,J20253,28,1900,F1T0864QKLQ030003X,J20253,8,3,104,312,0,0,239.73,5231934,1023102
22-04-2021 16:00,0.7395,1389.453333,0.178333333,-0.0285,37.0215,37,30.00216667,30,2.170166667,337.75,508.4196667,665.2081667,78.16033333,93.30416667,129.8173333,2.52E+18,4079.885667,1287.383667,1299.9955,1301.202833,1310,1319.5685,1308.489667,1309.929667,1330.6365,1235.014167,1503.074,1559.456667,1101.44,1399.922833,932.8735,585.0493333,3454.47,2701.395333,515.5843333,118.0921667,6155.821,833.162,71.07666667,1.7,0.111333333,10.16666667,2.736666667,13.86,0.156666667,0.100666667,2.510266667,25,,78.95,0.47,J20253,26,1600,F1T0864QKLQ030003X,J20253,8,3,104,312,0,0,239.73,5231934,1023102
22-04-2021 18:00,0.7695,1388.821333,0.167333333,0.011333333,36.986,37,30.00216667,30,2.169833333,347.7775,526.8736667,687.4933333,77.652,92.873,131.376,2.52E+18,4079.942667,1287.442167,1300.021167,1301.029,1310,1318.091667,1308.625667,1309.737833,1330.373167,1234.582167,1504.3925,1556.261833,1101.44,1398.662333,924.8111667,593.5163333,3423.348833,2710.099,531.9423333,117.6205,6133.266167,853.5023333,71.07666667,1.7,0.111333333,10.16666667,2.736666667,13.86,0.156666667,0.100666667,2.510266667,25,,78.95,0.47,J20253,29,2100,F1T0864QKLQ030003X,J20253,8,3,104,312,0,0,239.73,5231934,1023102
22-04-2021 19:00,0.782333333,1388.59,0.174,-0.043666667,37.0335,37,30.00683333,30,2.170166667,347.5195,530.396,693.1053333,77.453,93.422,134.1096667,2.52E+18,4079.975833,1287.676667,1299.9415,1300.7925,1310,1317.029833,1309.025333,1309.5575,1330.342667,1234.3355,1503.652333,1556.914333,1101.44,1398.334667,922.5475,582.101,3417.691,2704.8485,541.2141667,119.6556667,6122.526167,855.1485,71.07666667,1.7,0.111333333,10.16666667,2.736666667,13.86,0.156666667,0.100666667,2.510266667,25,,80.92,0.47,J20253,31,2500,F1T0864QKLQ030003X,J20253,8,3,104,312,0,0,239.73,5231934,1023102
22-04-2021 20:00,0.783833333,1388.887167,0.1835,-0.015166667,37.00933333,37,29.99866667,30,2.170166667,337.8905,510.936,669.9591667,75.0685,90.35816667,129.625,2.52E+18,4080.046333,1288.0405,1300.077667,1301.490667,1310,1316.7805,1308.869833,1308.9475,1330.258167,1234.3055,1502.125,1558.754333,1101.44,1398.481667,922.427,574.5586667,3465.041667,2715.573,520.6436667,116.3211667,6180.728833,839.7213333,71.07666667,1.7,0.111333333,10.16666667,2.736666667,13.86,0.156666667,0.100666667,2.510266667,25,,82.89,0.47,J20253,26,2300,F1T0864QKLQ030003X,J20253,8,3,104,312,0,0,239.73,5231934,1023102
22-04-2021 21:00,0.787,1389.214,0.1635,0.000833333,37.01783333,37,30.01783333,30,2.1705,336.6715,509.5678333,667.8581667,74.24983333,89.39466667,128.0993333,2.52E+18,4080.087,1287.981833,1299.987333,1302.112,1310,1315.435333,1309.136667,1308.805333,1330.579667,1234.225,1501.175333,1558.198833,1101.44,1398.486833,922.353,583.7726667,3472.701833,2720.637833,517.9345,114.4911667,6193.5525,837.404,71.07666667,1.7,0.111333333,10.16666667,2.736666667,13.86,0.156666667,0.100666667,2.510266667,25,,82.89,0.47,J20253,30,2300,F1T0864QKLQ030003X,J20253,8,3,104,312,0,0,239.73,5231934,1023102
22-04-2021 22:00,0.818333333,1388.9345,0.165166667,-0.0495,36.98033333,37,30.003,30,2.170166667,334.6881667,506.8091667,663.8963333,72.68316667,87.8105,126.0066667,2.52E+18,4080.100167,1287.452333,1302.3955,1303.576667,1310,1314.736833,1308.635333,1308.551833,1330.29,1234.145333,1502.418333,1557.731667,1101.44,1398.178833,923.8941667,590.7156667,3477.0915,2723.260167,513.8848333,112.596,6200.258167,835.5956667,71.07666667,1.7,0.111333333,10.16666667,2.736666667,13.86,0.156666667,0.100666667,2.510266667,25,,82.89,0.47,J20253,25,2200,F1T0864QKLQ030003X,J20253,8,3,104,312,0,0,239.73,5231934,1023102
22-04-2021 23:00,0.809166667,1388.991333,0.182,-0.022666667,36.97966667,37,30.00683333,30,2.17,335.1091667,508.6183333,666.2768333,71.50683333,86.751,124.9718333,2.52E+18,4080.195833,1287.101667,1301.434833,1305.129,1310,1313.348333,1308.422,1308.6585,1330.047167,1233.9595,1499.204667,1557.914,1101.44,1397.603,925.7448333,594.3671667,3474.464,2726.692,516.0005,111.5951667,6201.072667,837.18,71.07666667,1.7,0.111333333,10.16666667,2.736666667,13.86,0.156666667,0.100666667,2.510266667,25,,82.89,0.47,J20253,23,2200,F1T0864QKLQ030003X,J20253,8,3,104,312,0,0,239.73,5231934,1023102
23-04-2021 00:00,0.799,1389.404667,0.174333333,-0.033,37.01316667,37,30.01133333,30,2.170666667,335.7586667,509.4108333,667.6755,70.704,85.48566667,123.1621667,2.52E+18,4080.238833,1286.956333,1300.5355,1304.658,1310,1314.45,1307.127,1308.085833,1329.5195,1233.695167,1500.135333,1557.566333,1101.44,1397.214333,927.0466667,594.8828333,3470.719667,2726.7765,516.5203333,109.818,6197.442,838.5036667,71.03666667,1.693333333,0.114333333,10.2,2.713333333,13.89,0.16,0.099,2.510433333,25,,80.92,0.47,J20253,24,2000,F1T0864QKLQ030003X,J20253,8,3,104,312,0,0,239.73,5231934,1023102
23-04-2021 02:00,0.807166667,1388.882333,0.164666667,0.025833333,36.99483333,37,30.017,30,2.169666667,337.1748333,510.6853333,669.6838333,72.212,86.9425,124.4691667,2.52E+18,4080.3495,1287.1435,1299.994333,1303.916667,1310,1313.716667,1306.7515,1307.324333,1329.554667,1233.103,1499.411,1556.334,1101.44,1396.6495,927.7953333,595.2603333,3471.547333,2728.782333,517.5346667,110.6528333,6200.497333,840.198,71.03666667,1.693333333,0.114333333,10.2,2.713333333,13.89,0.16,0.099,2.510433333,25,,80.92,0.47,J20253,29,2400,F1T0864QKLQ030003X,J20253,8,3,104,312,0,0,239.73,5231934,1023102
23-04-2021 03:00,0.789,1388.518333,0.1365,-0.017833333,37.01766667,37,30.0135,30,2.17,340.5545,514.8685,675.4908333,75.06233333,89.77966667,127.6201667,2.52E+18,4080.294333,1287.121333,1299.9015,1304.021167,1310,1313.015667,1306.749667,1306.978333,1329.678,1232.704667,1503.2395,1557.886333,1101.44,1396.396333,928.7971667,591.3811667,3468.179333,2727.303333,523.2041667,113.1061667,6195.406333,843.1181667,71.03666667,1.693333333,0.114333333,10.2,2.713333333,13.89,0.16,0.099,2.510433333,25,,80.92,0.47,J20253,28,2500,F1T0864QKLQ030003X,J20253,8,3,104,312,0,0,239.73,5231934,1023102
23-04-2021 04:00,0.762,1388.732667,0.11,-0.016166667,36.98416667,37,29.99,30,2.169666667,341.2775,513.7146667,674.0621667,76.66116667,91.19233333,128.3321667,2.52E+18,4080.268,1287.3995,1300.0365,1304.187833,1310,1312.5805,1306.708,1307.039167,1329.963333,1232.680833,1499.8155,1558.3145,1101.44,1396.673,929.4981667,589.2905,3461.019333,2712.312,520.9136667,114.4116667,6173.290667,843.0003333,71.03666667,1.693333333,0.114333333,10.2,2.713333333,13.89,0.16,0.099,2.510433333,25,,80.92,0.47,J20253,27,2500,F1T0864QKLQ030003X,J20253,8,3,104,312,0,0,239.73,5231934,1023102
23-04-2021 05:00,0.732833333,1388.3325,0.104,-0.007166667,37.01,37,29.98683333,30,2.169333333,350.619,530.5773333,692.9435,79.23983333,94.12766667,131.9573333,2.52E+18,4080.242333,1287.050167,1299.9525,1304.532667,1310,1312.0915,1307.247333,1307.195,1330.015833,1232.689667,1503.361,1558.206667,1101.44,1396.958167,928.612,588.2598333,3412.502,2699.101333,536.7498333,117.1943333,6111.609333,856.8538333,71.03666667,1.693333333,0.114333333,10.2,2.713333333,13.89,0.16,0.099,2.510433333,25,,80.92,0.47,J20253,27,2200,F1T0864QKLQ030003X,J20253,8,3,104,312,0,0,239.73,5231934,1023102
23-04-2021 06:00,0.708833333,1388.613167,0.122333333,-0.022333333,36.9915,37,29.9975,30,2.1695,349.6895,530.181,691.0915,80.28083333,95.144,132.6061667,2.52E+18,4080.1635,1287.404667,1299.9185,1304.803333,1310,1312.550167,1306.7645,1307.75,1329.775333,1232.7655,1502.8875,1560.632833,1101.44,1397.4585,929.4275,584.064,3401.8045,2683.0795,538.7738333,118.7815,6084.966167,853.1941667,71.03666667,1.693333333,0.114333333,10.2,2.713333333,13.89,0.16,0.099,2.510433333,25,,80.92,0.47,J20253,25,2300,F1T0864QKLQ030003X,J20253,8,3,104,312,0,0,239.73,5231934,1023102
23-04-2021 07:00,0.709833333,1388.506,0.180166667,-0.014333333,36.99233333,37,30.0005,30,2.17,347.7628333,522.68,681.721,81.44316667,95.9835,132.4173333,2.52E+18,4080.143,1287.507,1299.910667,1304.353167,1310,1313.8185,1306.268,1307.736333,1329.2815,1233.1085,1501.404333,1561.44,1101.44,1398.2655,930.0101667,582.5378333,3400.618,2669.107833,531.106,118.5913333,6069.678,844.503,71.03666667,1.693333333,0.114333333,10.2,2.713333333,13.89,0.16,0.099,2.510433333,25,,80.92,0.47,J20253,26,2500,F1T0864QKLQ030003X,J20253,8,3,104,312,0,0,239.73,5231934,1023102
23-04-2021 08:00,0.666,1387.474833,0.184666667,0.002333333,36.98,37,30.01616667,30,2.169833333,348.3525,522.8338333,681.2913333,82.89033333,97.8405,134.842,2.52E+18,4080.103833,1287.022333,1299.991833,1303.469833,1310,1314.149333,1306.165833,1307.566167,1329.153833,1233.459,1503.2055,1560.519,1101.44,1399.0055,929.9128333,581.4606667,3388.314167,2653.627333,529.6898333,120.6566667,6041.876167,843.5623333,71.03666667,1.693333333,0.114333333,10.2,2.713333333,13.89,0.16,0.099,2.510433333,25,,78.95,0.47,J20253,26,2300,F1T0864QKLQ030003X,J20253,8,3,104,312,0,0,239.73,5231934,1023102
23-04-2021 10:00,0.670333333,1383.581,0.167166667,-0.019833333,36.982,37,30.00516667,30,2.17,345.8805,519.0285,677.1683333,82.76883333,98.03683333,134.818,2.52E+18,4080.044667,1286.235667,1300.0245,1302.620833,1310,1315.288,1306.6345,1307.279167,1329.217,1233.694833,1500.950667,1557.382833,1101.44,1398.569333,929.9855,588.106,3383.238,2636.702333,526.6086667,121.0871667,6019.841667,838.9323333,71.03666667,1.693333333,0.114333333,10.2,2.713333333,13.89,0.16,0.099,2.510433333,25,,78.95,0.47,J20253,30,1800,F1T0864QKLQ030003X,J20253,8,3,104,312,0,0,239.73,5231934,1023102
23-04-2021 11:00,0.6795,1383.4245,0.155,-0.0415,37.00266667,37,29.987,30,2.17,348.3125,525.2741667,684.271,81.79616667,97.32533333,134.6026667,2.52E+18,4079.988,1286.480667,1300.033167,1301.8855,1310,1316.316,1306.935167,1307.281,1329.454,1233.692333,1499.968,1556.363667,1101.44,1398.0965,930.0286667,580.4321667,3377.390667,2648.180833,531.5316667,120.9705,6025.592667,847.1058333,71.03666667,1.693333333,0.114333333,10.2,2.713333333,13.89,0.16,0.099,2.510433333,25,,82.89,0.47,J20253,25,1800,F1T0864QKLQ030003X,J20253,8,3,104,312,0,0,239.73,5231934,1023102
23-04-2021 12:00,0.702333333,1383.092667,0.177833333,0.011666667,36.98133333,37,30.0015,30,2.17,353.366,538.1263333,700.5253333,81.28016667,97.03216667,135.1735,2.52E+18,4079.986167,1287.093667,1300.0655,1301.895,1310,1316.217667,1306.895667,1307.097167,1329.1915,1233.5605,1501.4385,1555.019833,1101.44,1398.011667,929.8735,580.6488333,3363.464,2656.415833,545.3463333,121.0523333,6019.734167,860.1863333,71.03666667,1.693333333,0.114333333,10.2,2.713333333,13.89,0.16,0.099,2.510433333,25,,82.89,0.47,J20253,22,1800,F1T0864QKLQ030003X,J20253,8,3,104,312,0,0,239.73,5231934,1023102
23-04-2021 13:00,0.7235,1383.356,0.1685,0.007833333,36.9835,37,30.00016667,30,2.17,352.881,538.224,701.7031667,80.1825,96.09216667,134.5338333,2.52E+18,4080.012333,1287.7965,1299.9595,1301.667,1310,1316.401333,1306.755833,1306.825333,1328.9935,1233.550333,1502.401833,1554.944,1101.44,1398.097,930.3198333,579.052,3369.306333,2666.143667,547.815,120.7326667,6035.352833,860.7205,71.03666667,1.693333333,0.114333333,10.2,2.713333333,13.89,0.16,0.099,2.510433333,25,,82.89,0.47,J20253,25,1500,F1T0864QKLQ030003X,J20253,8,3,104,312,0,0,239.73,5231934,1023102
23-04-2021 14:00,0.748333333,1385.577333,0.173833333,-0.0055,37.02666667,37,29.99516667,30,2.169833333,347.3823333,527.0398333,688.5166667,78.28983333,93.99533333,131.7188333,2.52E+18,4080.015667,1288.358667,1300.051833,1301.427,1310,1315.996,1307.181333,1306.7335,1329.089167,1233.644167,1500.717,1555.048,1101.44,1398.395167,931.7081667,575.7598333,3400.406333,2678.002667,536.986,118.5541667,6078.518833,851.8053333,71.03666667,1.693333333,0.114333333,10.2,2.713333333,13.89,0.16,0.099,2.510433333,25,,82.89,0.47,J20253,24,1800,F1T0864QKLQ030003X,J20253,8,3,104,312,0,0,239.73,5231934,1023102
23-04-2021 15:00,0.7755,1386.835167,0.1785,-0.015666667,36.983,37,30.00266667,30,2.169833333,347.3361667,527.2421667,688.8621667,76.825,92.1975,129.4121667,2.52E+18,4080.016333,1287.852,1300.050333,1301.324,1310,1315.008667,1307.515667,1306.567833,1328.9985,1233.675,1502.125833,1554.258333,1101.44,1398.328167,932.0298333,578.2968333,3410.742333,2687.197833,535.9388333,116.2151667,6097.989,853.8365,71.03666667,1.693333333,0.114333333,10.2,2.713333333,13.89,0.16,0.099,2.510433333,25,,82.89,0.47,J20253,21,1600,F1T0864QKLQ030003X,J20253,8,3,104,312,0,0,239.73,5231934,1023102
23-04-2021 16:00,0.7815,1386.338167,0.173,-0.006,37.00316667,37,29.981,30,2.169833333,346.0593333,527.0436667,688.737,75.46166667,90.90366667,128.2395,2.52E+18,4080.024,1287.8955,1300.0285,1300.245333,1310,1314.326,1307.583667,1306.3565,1329.341167,1233.568,1500.093,1553.673,1101.44,1398.174,932.4251667,580.5138333,3424.556667,2700.3755,536.4565,114.9143333,6125.039333,853.9631667,71.03666667,1.693333333,0.114333333,10.2,2.713333333,13.89,0.16,0.099,2.510433333,25,,78.95,0.47,J20253,24,1800,F1T0864QKLQ030003X,J20253,8,3,104,312,0,0,239.73,5231934,1023102
23-04-2021 18:00,0.8015,1386.399167,0.180666667,-0.004166667,36.99516667,37,30.0005,30,2.1705,335.7016667,509.8856667,667.873,73.24733333,88.02066667,123.742,2.52E+18,4080.108333,1287.2975,1299.956833,1300.227667,1310,1313.166167,1307.972,1306.244167,1329.637,1233.484833,1498.103167,1556.0255,1101.44,1398.228,932.9291667,576.3865,3468.382,2711.06,519.4045,111.2858333,6179.3685,837.9498333,71.03666667,1.693333333,0.114333333,10.2,2.713333333,13.89,0.16,0.099,2.510433333,25,,80.92,0.47,J20253,25,1600,F1T0864QKLQ030003X,J20253,8,3,104,312,0,0,239.73,5231934,1023102
23-04-2021 19:00,0.7785,1386.513833,0.164166667,-0.016333333,36.98816667,37,30.00116667,30,2.170833333,329.9781667,501.8561667,657.919,72.1895,86.53466667,121.0973333,2.52E+18,4080.1085,1287.072,1299.967167,1299.8955,1310,1312.753,1307.084833,1306.036833,1329.137333,1233.24,1492.357167,1555.118333,1101.44,1397.805833,931.2765,583.4011667,3484.335667,2710.7335,510.151,108.9906667,6195.130167,831.6528333,71.03666667,1.693333333,0.114333333,10.2,2.713333333,13.89,0.16,0.099,2.510433333,25,,80.92,0.47,J20253,20,1600,F1T0864QKLQ030003X,J20253,8,3,104,312,0,0,239.73,5231934,1023102
23-04-2021 20:00,0.774833333,1385.852167,0.181333333,-0.023833333,36.99616667,37,30.003,30,2.170166667,331.8223333,506.24,662.788,71.11783333,85.17983333,118.7521667,2.52E+18,4080.164333,1287.101667,1300.031667,1300.711,1310,1312.508,1305.800833,1305.463167,1328.213333,1232.872833,1496.2015,1554.159333,1101.44,1396.977,930.9023333,595.2046667,3478.044667,2720.430333,513.4438333,106.842,6198.516667,836.138,71.03666667,1.693333333,0.114333333,10.2,2.713333333,13.89,0.16,0.099,2.510433333,25,,82.89,0.47,J20253,18,1500,F1T0864QKLQ030003X,J20253,8,3,104,312,0,0,239.73,5231934,1023102
23-04-2021 21:00,0.772333333,1385.782167,0.174333333,-0.0165,36.99816667,37,29.997,30,2.170333333,333.4226667,510.2901667,668.6548333,69.56866667,83.87166667,117.6421667,2.52E+18,4080.164667,1287.017833,1300.017833,1302.025,1310,1311.362667,1305.324667,1304.905333,1327.466833,1232.408,1496.491667,1553.352333,1101.44,1396.204167,929.5203333,590.5491667,3472.311167,2727.075667,518.3405,105.665,6199.550667,840.3528333,71.03666667,1.693333333,0.114333333,10.2,2.713333333,13.89,0.16,0.099,2.510433333,25,,80.41,0.47,J20253,17,1200,F1T0864QKLQ030003X,J20253,8,3,104,312,0,0,239.73,5231934,1023102
23-04-2021 22:00,0.768333333,1385.516,0.176333333,-0.017666667,37.01233333,37,30.0025,30,2.170166667,330.4058333,506.1743333,663.2338333,68.24866667,82.17283333,115.1583333,2.52E+18,4080.245833,1286.472,1300.0245,1302.553333,1310,1310.684167,1304.864833,1304.412833,1326.954333,1232.032,1494.800167,1552.810333,1101.44,1395.600667,928.6025,589.7981667,3474.064,2724.6945,513.3321667,103.5295,6198.784,837.219,71.03666667,1.693333333,0.114333333,10.2,2.713333333,13.89,0.16,0.099,2.510433333,25,,82.89,0.47,J20253,21,1600,F1T0864QKLQ030003X,J20253,8,3,104,312,0,0,239.73,5231934,1023102
23-04-2021 23:00,0.792666667,1385.837667,0.162,-0.017833333,36.99116667,37,29.99716667,30,2.169833333,333.775,512.0656667,670.038,67.99433333,81.94366667,115.0335,2.52E+18,4080.239333,1286.2105,1300.0555,1302.967167,1310,1310.697667,1305.2425,1304.434,1326.752667,1231.713333,1495.142333,1552.381333,1101.44,1395.166,928.818,595.2391667,3468.250333,2734.919667,519.0693333,103.0158333,6203.1675,842.3898333,71.03666667,1.693333333,0.114333333,10.2,2.713333333,13.89,0.16,0.099,2.510433333,25,,82.89,0.47,J20253,18,1400,F1T0864QKLQ030003X,J20253,8,3,104,312,0,0,239.73,5231934,1023102
24-04-2021 00:00,0.783666667,1384.964667,0.182333333,-0.025666667,37.00283333,37,30.005,30,2.17,336.271,516.326,676.6358333,66.83016667,80.99383333,114.4455,2.52E+18,4080.2355,1286.250333,1300.009833,1304.168167,1310,1310.6065,1305.187167,1303.760667,1326.61,1231.317667,1499.715833,1552.251667,1101.44,1394.7675,927.6901667,591.9396667,3461.472333,2737.054,524.4013333,102.4588333,6198.6845,847.8518333,71.04666667,1.703333333,0.114,10.16,2.716666667,13.87666667,0.163333333,0.098333333,2.510633333,24.66666667,,78.95,0.47,J20253,19,1400,F1T0864QKLQ030003X,J20253,8,3,104,312,0,0,239.73,5231934,1023102
24-04-2021 02:00,0.78,1385.5765,0.1845,-0.009,37.01766667,37,30.0035,30,2.170333333,336.823,515.9376667,674.892,67.4135,81.36233333,114.5631667,2.52E+18,4080.355,1286.097833,1299.946167,1303.936,1310,1310.611333,1305.413667,1304.582667,1327.836333,1230.714333,1499.311667,1554.385,1101.44,1394.8585,927.7786667,589.5173333,3463.071167,2736.465833,523.303,102.2448333,6200.158333,845.7853333,71.04666667,1.703333333,0.114,10.16,2.716666667,13.87666667,0.163333333,0.098333333,2.510633333,24.66666667,,80.92,0.47,J20253,20,1700,F1T0864QKLQ030003X,J20253,8,3,104,312,0,0,239.73,5231934,1023102
24-04-2021 03:00,0.758833333,1386.313667,0.111333333,-0.023833333,36.99883333,37,30.0085,30,2.1695,339.4928333,518.8943333,677.4156667,69.24583333,82.61916667,115.184,2.52E+18,4080.374167,1285.807,1299.945,1302.845,1310,1312.563833,1305.6135,1305.105667,1327.615333,1230.757667,1502.550333,1554.9295,1101.44,1394.9755,927.2675,587.7086667,3460.5815,2736.957,524.8493333,102.8323333,6197.436333,848.7765,71.04666667,1.703333333,0.114,10.16,2.716666667,13.87666667,0.163333333,0.098333333,2.510633333,24.66666667,,82.89,0.47,J20253,17,1200,F1T0864QKLQ030003X,J20253,8,3,104,312,0,0,239.73,5231934,1023102
24-04-2021 04:00,0.7545,1386.127333,0.121,-0.0435,36.9785,37,29.97966667,30,2.169666667,347.6966667,534.6895,694.815,72.32866667,86.303,120.0241667,2.52E+18,4080.3,1285.520333,1300.0165,1300.664,1310,1313.0425,1306.636333,1306.1065,1328.437,1230.841833,1501.893167,1554.205,1101.44,1395.410833,926.276,587.5491667,3431.0725,2729.356,538.7523333,106.5463333,6161.1025,862.9963333,71.04666667,1.703333333,0.114,10.16,2.716666667,13.87666667,0.163333333,0.098333333,2.510633333,24.66666667,,82.89,0.47,J20253,17,1500,F1T0864QKLQ030003X,J20253,8,3,104,312,0,0,239.73,5231934,1023102
24-04-2021 05:00,0.7265,1385.775833,0.112666667,-0.001333333,36.98616667,37,29.99666667,30,2.1695,352.3708333,545.015,706.7331667,73.89283333,87.96783333,121.9521667,2.52E+18,4080.2065,1286.129333,1299.931667,1300.3425,1310,1313.281833,1306.687,1306.927833,1328.552833,1230.9685,1499.799167,1553.628,1101.44,1396.1115,925.8843333,585.833,3397.410167,2714.602167,550.3886667,108.9723333,6112.056167,871.6001667,71.04666667,1.703333333,0.114,10.16,2.716666667,13.87666667,0.163333333,0.098333333,2.510633333,24.66666667,,82.89,0.47,J20253,19,1500,F1T0864QKLQ030003X,J20253,8,3,104,312,0,0,239.73,5231934,1023102
24-04-2021 06:00,0.695666667,1385.984167,0.1215,-0.165166667,36.98116667,37,30.00233333,30,2.169166667,354.8816667,549.0653333,709.6268333,76.13966667,90.1415,123.891,2.52E+18,4080.2235,1286.3405,1300.007833,1300.544333,1310,1313.976,1306.442,1307.232333,1328.411167,1231.252667,1498.414167,1553.952333,1101.44,1396.696833,926.5586667,579.7535,3380.688667,2671.675,554.7838333,110.7121667,6052.368,871.9453333,71.04666667,1.703333333,0.114,10.16,2.716666667,13.87666667,0.163333333,0.098333333,2.510633333,24.66666667,,82.89,0.47,J20253,17,1500,F1T0864QKLQ030003X,J20253,8,3,104,312,0,0,239.73,5231934,1023102
24-04-2021 07:00,0.637166667,1386.418167,0.170166667,-0.045833333,37.01216667,37,30.0015,30,2.17,346.0518333,528.1795,684.6568333,78.0705,93.36033333,128.841,2.52E+18,4080.25,1286.736667,1299.842667,1299.848167,1310,1314.3265,1305.575167,1307.132833,1327.940167,1231.558,1497.672667,1554.187333,1101.44,1397.476833,928.7796667,576.2746667,3438.629333,2525.9465,536.3095,114.1843333,5964.629833,850.2266667,71.04666667,1.703333333,0.114,10.16,2.716666667,13.87666667,0.163333333,0.098333333,2.510633333,24.66666667,,82.89,0.47,J20253,18,1600,F1T0864QKLQ030003X,J20253,8,3,104,312,0,0,239.73,5231934,1023102
24-04-2021 08:00,0.6195,1386.5585,0.182666667,0.033166667,37.02583333,37,30.01183333,30,2.170166667,339.3015,515.0941667,667.164,78.96616667,94.7325,131.1646667,2.52E+18,4080.212167,1285.982667,1300.131333,1299.1355,1310,1313.841333,1305.731,1306.6575,1327.521833,1231.869833,1494.894,1554.6055,1101.44,1397.5205,928.9241667,576.9928333,3459.426333,2507.1495,520.5001667,116.8911667,5966.417833,837.206,71.04666667,1.703333333,0.114,10.16,2.716666667,13.87666667,0.163333333,0.098333333,2.510633333,24.66666667,,80.92,0.47,J20253,19,1600,F1T0864QKLQ030003X,J20253,8,3,104,312,0,0,239.73,5231934,1023102
24-04-2021 10:00,0.614666667,1386.454833,0.163,0.210666667,37.00866667,37,29.9995,30,2.169833333,345.9336667,526.5251667,677.966,80.303,94.95866667,129.048,2.52E+18,4080.135167,1286.709667,1299.942,1300.031833,1310,1313.1835,1304.446667,1305.639167,1327.123667,1231.816333,1499.303333,1553.377333,1101.44,1396.329167,927.9976667,588.9641667,3399.0005,2578.421167,527.0281667,115.7483333,5977.4605,845.836,71.04666667,1.703333333,0.114,10.16,2.716666667,13.87666667,0.163333333,0.098333333,2.510633333,24.66666667,,82.89,0.47,J20253,30,1800,F1T0864QKLQ030003X,J20253,8,3,104,312,0,0,239.73,5231934,1023102
24-04-2021 11:00,0.6535,1385.361667,0.1465,-0.1535,37.00516667,37,30.0295,30,2.169666667,351.1521667,536.7993333,690.1456667,80.31366667,95.01766667,128.8483333,2.52E+18,4080.144833,1284.491667,1299.9525,1300.063,1310,1313.181,1306.023833,1305.476667,1327.665,1231.453167,1499.636,1555.008,1101.44,1395.197167,927.969,592.045,3373.437167,2619.359833,538.6435,116.1018333,5992.774167,852.9771667,71.04666667,1.703333333,0.114,10.16,2.716666667,13.87666667,0.163333333,0.098333333,2.510633333,24.66666667,,82.89,0.47,J20253,27,1800,F1T0864QKLQ030003X,J20253,8,3,104,312,0,0,239.73,5231934,1023102
24-04-2021 12:00,0.647,1385.833667,0.166166667,-0.093833333,36.99183333,37,29.99033333,30,2.17,352.929,543.0126667,697.9345,79.143,94.04833333,128.1891667,2.52E+18,4080.0555,1285.452167,1300.1045,1300.008167,1310,1313.7765,1307.1045,1306.118167,1328.489333,1231.4935,1497.5265,1552.722167,1101.44,1396.118,926.9788333,593.9183333,3367.25,2627.6815,544.6618333,115.5035,5994.803333,861.5528333,71.04666667,1.703333333,0.114,10.16,2.716666667,13.87666667,0.163333333,0.098333333,2.510633333,24.66666667,,84.87,0.47,J20253,28,2000,F1T0864QKLQ030003X,J20253,8,3,104,312,0,0,239.73,5231934,1023102
24-04-2021 13:00,0.7045,1386.6625,0.178666667,-0.008666667,37.02516667,37,30.00833333,30,2.169666667,354.1338333,546.1651667,702.827,77.755,92.81783333,127.347,2.52E+18,4080.165667,1286.895,1299.926167,1299.263333,1310,1313.455333,1308.200833,1305.876833,1328.427833,1231.6125,1499.761833,1552.704667,1101.44,1396.326333,926.3025,594.4498333,3373.019833,2639.787167,549.863,114.4691667,6012.650333,865.6326667,71.04666667,1.703333333,0.114,10.16,2.716666667,13.87666667,0.163333333,0.098333333,2.510633333,24.66666667,,84.87,0.47,J20253,23,1700,F1T0864QKLQ030003X,J20253,8,3,104,312,0,0,239.73,5231934,1023102
24-04-2021 14:00,0.739166667,1386.163,0.181833333,-0.012833333,36.999,37,29.9965,30,2.1695,355.4585,549.7176667,707.6946667,76.964,92.29883333,127.6551667,2.52E+18,4080.1355,1285.341333,1300.040833,1297.576667,1310,1312.723333,1309.661333,1305.504,1328.790333,1231.780333,1501.418,1551.981167,1101.44,1396.3715,926.53,594.7285,3373.946667,2647.487333,552.3,114.2983333,6021.521333,871.4925,71.04666667,1.703333333,0.114,10.16,2.716666667,13.87666667,0.163333333,0.098333333,2.510633333,24.66666667,,82.89,0.47,J20253,30,1800,F1T0864QKLQ030003X,J20253,8,3,104,312,0,0,239.73,5231934,1023102
24-04-2021 15:00,0.738333333,1385.993,0.180166667,-0.014,36.9975,37,30.0025,30,2.169666667,353.1173333,547.8621667,706.8046667,75.39033333,90.8355,126.3631667,2.52E+18,4080.128,1285.348333,1299.9325,1295.866667,1310,1312.278667,1310.24,1305.657833,1329.5265,1231.941,1500.691333,1551.638167,1101.44,1396.369333,927.5743333,588.1846667,3385.679167,2655.823333,553.6735,113.5315,6041.510167,869.1958333,71.04666667,1.703333333,0.114,10.16,2.716666667,13.87666667,0.163333333,0.098333333,2.510633333,24.66666667,,82.89,0.47,J20253,27,2000,F1T0864QKLQ030003X,J20253,8,3,104,312,0,0,239.73,5231934,1023102
24-04-2021 16:00,0.739,1384.312667,0.168333333,-0.009,36.994,37,30.00216667,30,2.17,349.1511667,538.4671667,696.8171667,73.482,88.2875,122.4146667,2.52E+18,4080.1425,1284.755167,1300.047333,1295.585167,1310,1312.249833,1310.9205,1305.5805,1329.843667,1232.008167,1501.770167,1552.075333,1101.44,1396.311,928.4078333,579.956,3412.2305,2665.5085,543.9396667,110.3395,6077.6005,862.9518333,71.04666667,1.703333333,0.114,10.16,2.716666667,13.87666667,0.163333333,0.098333333,2.510633333,24.66666667,,80.92,0.47,J20253,20,1300,F1T0864QKLQ030003X,J20253,8,3,104,312,0,0,239.73,5231934,1023102
24-04-2021 18:00,0.784833333,1383.650333,0.1685,0.0025,36.99883333,37,29.99033333,30,2.170333333,340.912,523.8071667,680.973,69.12166667,83.76883333,116.95,2.52E+18,4080.228167,1285.0665,1300.003,1302.690333,1310,1312.300833,1313.655833,1305.7105,1331.16,1232.201167,1503.004,1555.209,1101.44,1396.794833,930.913,579.8135,3466.070333,2700.061167,530.26,105.5453333,6166.1085,851.2716667,71.04666667,1.703333333,0.114,10.16,2.716666667,13.87666667,0.163333333,0.098333333,2.510633333,24.66666667,,75.43,0.47,J20253,22,1600,F1T0864QKLQ030003X,J20253,8,3,104,312,0,0,239.73,5231934,1023102
24-04-2021 19:00,0.782166667,1383.689833,0.170833333,-0.009,36.9775,37,29.996,30,2.17,338.6831667,520.011,676.2453333,68.02633333,82.29216667,114.821,2.52E+18,4080.254,1285.062333,1299.982833,1317.6105,1310,1312.2075,1314.349833,1305.6615,1331.407167,1232.326167,1503.763333,1556.010667,1101.44,1396.956667,931.3048333,581.1353333,3477.714667,2706.952833,525.3443333,103.201,6184.666167,848.1095,71.04666667,1.703333333,0.114,10.16,2.716666667,13.87666667,0.163333333,0.098333333,2.510633333,24.66666667,,84.87,0.47,J20253,20,1500,F1T0864QKLQ030003X,J20253,8,3,104,312,0,0,239.73,5231934,1023102
24-04-2021 20:00,0.786666667,1383.566333,0.184333333,-0.016666667,37.03166667,37,30.01816667,30,2.17,334.5821667,513.8101667,669.0023333,67.6105,81.86116667,114.0371667,2.52E+18,4080.348333,1284.8795,1300.008333,1319.762833,1310,1312.171667,1314.8755,1305.568667,1331.888,1232.5885,1503.5505,1557.186,1101.44,1397.139667,932.0965,580.5671667,3487.955333,2707.660333,519.5471667,102.401,6195.5125,842.0981667,71.04666667,1.703333333,0.114,10.16,2.716666667,13.87666667,0.163333333,0.098333333,2.510633333,24.66666667,,84.87,0.47,J20253,18,1300,F1T0864QKLQ030003X,J20253,8,3,104,312,0,0,239.73,5231934,1023102
24-04-2021 21:00,0.7865,1383.666333,0.180666667,-0.018333333,36.99333333,37,29.9885,30,2.170666667,332.6631667,511.208,665.757,66.6635,80.78583333,112.5933333,2.52E+18,4080.4545,1285.056333,1300.052833,1315.887333,1310,1311.874167,1314.575333,1305.494167,1331.790333,1232.7845,1503.131667,1557.138667,1101.44,1397.227833,932.704,579.9748333,3492.923,2707.784833,516.0615,101.0975,6200.764167,840.0008333,71.04666667,1.703333333,0.114,10.16,2.716666667,13.87666667,0.163333333,0.098333333,2.510633333,24.66666667,,84.87,0.47,J20253,21,1600,F1T0864QKLQ030003X,J20253,8,3,104,312,0,0,239.73,5231934,1023102
24-04-2021 22:00,0.785166667,1385.1315,0.169666667,-0.023,36.99983333,37,30.0185,30,2.170166667,333.284,513.4195,667.5488333,65.03483333,79.123,110.682,2.52E+18,4080.449833,1285.610833,1300.019333,1318.3555,1310,1312.051,1314.769167,1305.395,1331.476333,1232.925833,1503.410167,1557.182833,1101.44,1397.1965,933.3066667,580.086,3487.760167,2715.448667,516.8725,99.4985,6203.2765,842.9355,71.04666667,1.703333333,0.114,10.16,2.716666667,13.87666667,0.163333333,0.098333333,2.510633333,24.66666667,,82.89,0.47,J20253,17,1400,F1T0864QKLQ030003X,J20253,8,3,104,312,0,0,239.73,5231934,1023102
24-04-2021 23:00,0.782711864,1385.346271,0.183728814,-0.018305085,37.00389831,37,29.98627119,30,2.170677966,329.2576271,508.0689831,663.4657627,63.70745763,77.55101695,108.6927119,2.52E+18,4080.494237,1286.610169,1300.010678,1319.843559,1310,1312.316441,1315.142542,1305.409153,1331.913729,1232.887627,1500.552203,1557.912712,1101.44,1397.183898,932.9871186,579.4549153,3489.020678,2710.355424,514.5940678,97.6620339,6199.57661,837.4794915,71.04666667,1.703333333,0.114,10.16,2.716666667,13.87666667,0.163333333,0.098333333,2.510633333,24.66666667,,82.89,0.47,J20253,18,1400,F1T0864QKLQ030003X,J20253,8,3,104,312,0,0,239.73,5231934,1023102
25-04-2021 00:00,0.795666667,1385.563167,0.155333333,-0.020166667,37.0095,37,29.99883333,30,2.170333333,330.037,508.4798333,662.7925,63.8485,77.66633333,108.5865,2.52E+18,4080.483167,1287.4055,1299.988667,1320.4825,1310,1311.949333,1314.070333,1305.383167,1331.6775,1232.727667,1503.2495,1556.545667,1101.44,1397.079,933.9391667,579.8695,3487.071667,2712.067,512.6478333,96.90583333,6199.334333,838.2468333,71.01666667,1.683333333,0.111666667,10.2,2.693333333,13.87666667,0.173333333,0.098,2.510766667,24.66666667,,82.89,0.47,J20253,21,1600,F1T0864QKLQ030003X,J20253,8,3,104,312,0,0,239.73,5231934,1023102
25-04-2021 02:00,0.7795,1385.6,0.170333333,-0.0135,37.01433333,37,29.99533333,30,2.170166667,324.4311667,499.7281667,653.633,64.46566667,77.81933333,108.1323333,2.52E+18,4080.556667,1287.499167,1299.999667,1308.243667,1310,1311.236333,1313.133667,1304.437167,1330.801333,1232.441833,1494.158667,1554.913,1101.44,1396.241667,932.2588333,591.992,3497.079333,2703.934167,505.7506667,96.78466667,6201.187667,830.5985,71.01666667,1.683333333,0.111666667,10.2,2.693333333,13.87666667,0.173333333,0.098,2.510766667,24.66666667,,82.89,0.47,J20253,21,1800,F1T0864QKLQ030003X,J20253,8,3,104,312,0,0,239.73,5231934,1023102
25-04-2021 03:00,0.7235,1385.288833,0.120833333,-0.049166667,37.02316667,37,30.00483333,30,2.169833333,336.0391667,515.0116667,674.7701667,67.20733333,80.52033333,111.2073333,2.52E+18,4080.492667,1286.66,1299.932167,1303.647667,1310,1310.389333,1311.712167,1304.006167,1329.9205,1232.007833,1497.5275,1552.396833,1101.44,1395.489167,931.2983333,597.8413333,3481.832667,2714.292833,518.393,99.135,6196.156333,847.5293333,71.01666667,1.683333333,0.111666667,10.2,2.693333333,13.87666667,0.173333333,0.098,2.510766667,24.66666667,,84.87,0.47,J20253,22,1800,F1T0864QKLQ030003X,J20253,8,3,104,312,0,0,239.73,5231934,1023102
25-04-2021 04:00,0.5815,1385.0575,0.1135,-0.001,36.992,37,30.00183333,30,2.169833333,349.3978333,526.7946667,706.484,66.2475,77.805,104.9096667,2.52E+18,4080.418333,1286.1115,1299.946333,1301.460833,1310,1309.864,1310.978833,1303.417167,1329.447667,1231.562333,1497.220167,1552.616167,1101.44,1394.692,926.0861667,587.1525,3444.052833,2728.262833,539.47,96.38133333,6172.181667,862.3418333,71.01666667,1.683333333,0.111666667,10.2,2.693333333,13.87666667,0.173333333,0.098,2.510766667,24.66666667,,84.87,0.47,J20253,22,1900,F1T0864QKLQ030003X,J20253,8,3,104,312,0,0,239.73,5231934,1023102
25-04-2021 05:00,0.562333333,1384.262167,0.116333333,-0.022166667,37.01683333,37,29.99283333,30,2.17,354.36,533.5505,713.544,67.27616667,77.83983333,103.3518333,2.52E+18,4080.331833,1285.984333,1299.932167,1299.727333,1310,1310.479,1311.2555,1302.7775,1329.415833,1231.208,1498.6735,1553.229167,1101.44,1394.0515,924.3791667,573.392,3414.346167,2720.5265,548.1605,94.04716667,6134.775,865.5313333,71.01666667,1.683333333,0.111666667,10.2,2.693333333,13.87666667,0.173333333,0.098,2.510766667,24.66666667,,84.87,0.47,J20253,24,1800,F1T0864QKLQ030003X,J20253,8,3,104,312,0,0,239.73,5231934,1023102
25-04-2021 06:00,0.548166667,1384.120833,0.112,-0.018,36.99533333,37,29.99733333,30,2.170166667,349.4573333,524.244,701.9715,67.967,77.9965,102.4581667,2.52E+18,4080.3065,1284.546,1299.96,1297.570333,1310,1310.6515,1311.418333,1302.7475,1329.468167,1230.944,1496.240333,1555.819,1101.44,1393.796,922.5655,572.3325,3422.3045,2710.592333,539.7291667,93.54716667,6133.013,855.9406667,71.01666667,1.683333333,0.111666667,10.2,2.693333333,13.87666667,0.173333333,0.098,2.510766667,24.66666667,,84.87,0.47,J20253,20,1700,F1T0864QKLQ030003X,J20253,8,3,104,312,0,0,239.73,5231934,1023102
25-04-2021 07:00,0.532833333,1381.339667,0.162833333,-0.006333333,37.015,37,29.98216667,30,2.169666667,352.813,525.6025,702.1906667,70.14683333,80.10833333,104.719,2.52E+18,4080.328833,1283.644833,1300.0445,1297.569667,1310,1309.104167,1309.900333,1303.030833,1329.058833,1230.853833,1496.149833,1556.180667,1101.44,1393.9795,921.5995,574.206,3410.109833,2696.9025,539.2165,95.02866667,6106.858167,855.8658333,71.01666667,1.683333333,0.111666667,10.2,2.693333333,13.87666667,0.173333333,0.098,2.510766667,24.66666667,,82.89,0.47,J20253,19,1700,F1T0864QKLQ030003X,J20253,8,3,104,312,0,0,239.73,5231934,1023102
25-04-2021 08:00,0.512666667,1381.433167,0.176,-0.007,37.006,37,30.00283333,30,2.169666667,351.6831667,526.4655,702.0845,70.81716667,80.60866667,104.7255,2.52E+18,4080.336667,1283.435667,1299.928,1306.4445,1310,1308.903333,1308.150167,1303.3105,1328.8425,1231.032833,1496.9035,1556.292167,1101.44,1394.217167,919.9715,574.5481667,3398.916667,2686.737167,539.1246667,95.56583333,6085.634833,856.3916667,71.01666667,1.683333333,0.111666667,10.2,2.693333333,13.87666667,0.173333333,0.098,2.510766667,24.66666667,,82.89,0.47,J20253,20,1800,F1T0864QKLQ030003X,J20253,8,3,104,312,0,0,239.73,5231934,1023102
25-04-2021 10:00,0.5055,1382.878,0.162833333,-0.004,36.986,37,30.00466667,30,2.169333333,356.8026667,534.6363333,710.1705,71.86416667,81.58233333,105.4578333,2.52E+18,4080.267333,1285.158833,1300.0295,1311.403667,1310,1308.552833,1308.147833,1303.875167,1329.299167,1231.229667,1502.675833,1557.887333,1101.44,1394.835833,919.2681667,564.879,3374.054,2675.660833,546.489,96.51283333,6049.7175,862.1366667,71.01666667,1.683333333,0.111666667,10.2,2.693333333,13.87666667,0.173333333,0.098,2.510766667,24.66666667,,84.87,0.47,J20253,23,1600,F1T0864QKLQ030003X,J20253,8,3,104,312,0,0,239.73,5231934,1023102
25-04-2021 11:00,0.5195,1382.429667,0.143166667,-0.031333333,36.99433333,37,30.00266667,30,2.169833333,356.6388333,534.8595,710.2245,72.47383333,81.92816667,105.3745,2.52E+18,4080.220833,1286.297667,1299.9635,1314.577333,1310,1309.911833,1309.0795,1304.9135,1329.739,1231.505667,1498.357333,1558.948333,1101.44,1395.6535,918.4696667,563.5946667,3365.467,2668.604,546.9498333,96.50016667,6034.036833,861.5395,71.01666667,1.683333333,0.111666667,10.2,2.693333333,13.87666667,0.173333333,0.098,2.510766667,24.66666667,,84.87,0.47,J20253,26,1800,F1T0864QKLQ030003X,J20253,8,3,104,312,0,0,239.73,5231934,1023102
25-04-2021 12:00,0.531833333,1385.326667,0.143666667,-0.012833333,37.00433333,37,29.98833333,30,2.169833333,355.212,531.3798333,706.2306667,72.563,82.02716667,105.155,2.52E+18,4080.155833,1287.564833,1300.055,1317.374167,1310,1310.286,1309.348333,1305.310667,1329.9045,1231.7885,1495.128167,1559.372833,1101.44,1396.4805,917.0545,563.4413333,3371.002167,2664.9235,544.1368333,96.49133333,6035.9765,858.8853333,71.01666667,1.683333333,0.111666667,10.2,2.693333333,13.87666667,0.173333333,0.098,2.510766667,24.66666667,,84.87,0.47,J20253,22,1200,F1T0864QKLQ030003X,J20253,8,3,104,312,0,0,239.73,5231934,1023102
