Repository: RitwikKhandelwal/Piramal-Kosamba

File: 2. Efficiency/45tpd/1. Flat Files/Flint_B5.csv (part 31 of 43)
e,B5 HP Set Value,B5 LP Process value,B5 LP Set Value,Header Gas Pressure Process value,Recuprator Left Bottom temp Process value,Recuprator Left Middle temp Process value,Recuprator Left top temp Process value,Recuprator Right Bottom temp Process value,Recuprator Right Middle temp Process value,Recuprator Right top temp Process value,Row Key,Total cold air flow  Process value,B5 Front Bottom temp Process value,B5 front Top temp Process value,B5 Rear Top temp Process value,B5 Rear Top temp Set Value,Melter Bottom 1 temp Process value,Melter Bottom 2 temp Process value,Melter Bottom 3 temp Process value,Melter Bottom 4 temp Process value,Melter Bottom 5 temp Process value,Melter Crown 1 temp Process value,Melter Crown 2 temp Process value,Riser temp( not available) Process value,Thraot Sleeper Process value,west gas channel right side Process value,Total gas flow Process value,Total hot air left Process value,Total hot air right Process value,Total hot air left temp Process value,Total hot air right temp Process value,Total hot air Process value,Thermocouple stack ( Chimney) left Process value,chem_comp_SiO2,chem_comp_Al2O3,chem_comp_Fe2O3,chem_comp_CaO,chem_comp_MgO,chem_comp_Na2O,chem_comp_K2O,chem_comp_SO3,physical_test_density_gm_cc,physical_test_seed_count_result,,DPR Eff,ActDrw(Ton),JobNumber,DefectCountSum,SampleSizeSum,FGCode,Number,NumberOfSection,NumberOfGob,GobCutPerMinute,ISMachineActualSpeed,GobWeightLow,GobWeightHigh,GlassDraw,PackedQunatity,ProductionOrderNumber
25-04-2021 13:00,0.552,1385.883,0.152166667,-0.009333333,36.98433333,37,29.985,30,2.169833333,353.2583333,529.3891667,704.1271667,72.229,81.58666667,104.5245,2.52E+18,4080.177667,1287.4735,1299.983833,1318.401333,1310,1310.196,1309.044667,1305.426,1329.681333,1232.157667,1494.926833,1558.519667,1101.44,1396.876,916.647,562.9495,3376.5445,2667.622,541.7936667,95.95266667,6043.970333,857.6895,71.01666667,1.683333333,0.111666667,10.2,2.693333333,13.87666667,0.173333333,0.098,2.510766667,24.66666667,,84.87,0.47,J20253,22,1600,F1T0864QKLQ030003X,J20253,8,3,104,312,0,0,239.73,5231934,1023102
25-04-2021 14:00,0.582333333,1386.250333,0.167333333,-0.0285,37.01383333,37,29.99833333,30,2.169833333,354.1215,531.5941667,706.3228333,72.26783333,81.836,104.827,2.52E+18,4080.138,1288.2985,1300.060833,1318.345,1310,1310.317333,1308.1805,1305.467667,1329.4655,1232.488333,1494.921333,1557.262833,1101.44,1397.233,915.7476667,563.3581667,3376.948,2666.536833,543.8646667,96.14116667,6043.300333,859.2601667,71.01666667,1.683333333,0.111666667,10.2,2.693333333,13.87666667,0.173333333,0.098,2.510766667,24.66666667,,84.87,0.47,J20253,23,1400,F1T0864QKLQ030003X,J20253,8,3,104,312,0,0,239.73,5231934,1023102
25-04-2021 15:00,0.616166667,1387.608833,0.185833333,0.002666667,37.0035,37,30.01133333,30,2.17,348.6683333,522.4576667,696.7658333,70.93716667,80.66083333,103.7496667,2.52E+18,4080.193,1288.327167,1299.929,1319.671833,1310,1310.074,1307.510833,1304.950667,1328.6715,1232.665833,1494.439667,1557.195333,1101.44,1397.150667,914.5255,564.1143333,3408.2395,2676.6315,536.1411667,95.08466667,6084.974167,852.1673333,71.01666667,1.683333333,0.111666667,10.2,2.693333333,13.87666667,0.173333333,0.098,2.510766667,24.66666667,,84.87,0.47,J20253,23,1500,F1T0864QKLQ030003X,J20253,8,3,104,312,0,0,239.73,5231934,1023102
25-04-2021 16:00,0.625333333,1387.044167,0.1735,-0.019666667,36.94433333,37,30.02033333,30,2.169833333,350.0006667,523.279,697.636,70.443,80.281,103.8723333,2.52E+18,4080.275667,1287.499,1299.988667,1320.006,1310,1310.126833,1307.5885,1304.9345,1328.419667,1232.6805,1496.7805,1556.141667,1101.44,1396.728667,915.3786667,575.6611667,3415.0805,2682.524167,534.9848333,94.98583333,6097.724333,855.0473333,71.01666667,1.683333333,0.111666667,10.2,2.693333333,13.87666667,0.173333333,0.098,2.510766667,24.66666667,,82.89,0.47,J20253,21,1600,F1T0864QKLQ030003X,J20253,8,3,104,312,0,0,239.73,5231934,1023102
25-04-2021 18:00,0.638,1387.9835,0.160333333,-0.009,36.9945,37,30.0025,30,2.169333333,352.5471667,527.9376667,703.8511667,69.77616667,79.7235,103.614,2.52E+18,4080.261667,1287.577,1300.075667,1306.423667,1310,1309.064833,1307.457833,1304.469333,1328.184333,1232.482667,1498.919333,1555.186833,1101.44,1396.293,916.1291667,578.738,3404.9555,2681.691333,540.5873333,94.77366667,6086.588167,860.3681667,71.01666667,1.683333333,0.111666667,10.2,2.693333333,13.87666667,0.173333333,0.098,2.510766667,24.66666667,,84.87,0.47,J20253,25,2300,F1T0864QKLQ030003X,J20253,8,3,104,312,0,0,239.73,5231934,1023102
25-04-2021 19:00,0.650666667,1388.7065,0.1545,-0.006166667,37.00833333,37,30.00816667,30,2.17,351.4946667,527.9376667,704.708,68.03016667,77.91516667,101.3903333,2.52E+18,4080.216,1288.388667,1299.98,1298.910667,1310,1309.212,1307.580833,1304.497333,1328.486833,1232.594,1497.1865,1555.076333,1101.44,1396.06,914.6083333,574.9091667,3411.195333,2697.986667,541.8361667,93.12816667,6108.876833,861.7935,71.01666667,1.683333333,0.111666667,10.2,2.693333333,13.87666667,0.173333333,0.098,2.510766667,24.66666667,,84.87,0.47,J20253,26,2300,F1T0864QKLQ030003X,J20253,8,3,104,312,0,0,239.73,5231934,1023102
25-04-2021 20:00,0.670166667,1388.196333,0.166,-0.026666667,36.979,37,30.01383333,30,2.17,349.0788333,525.1296667,702.0911667,66.45916667,75.89966667,98.3595,2.52E+18,4080.204667,1287.544833,1299.935167,1308.704,1310,1309.7865,1307.052833,1304.441167,1328.188833,1232.43,1495.895167,1555.450167,1101.44,1395.9805,912.0655,572.1653333,3420.025167,2710.057,539.501,90.5015,6130.268167,861.0671667,71.01666667,1.683333333,0.111666667,10.2,2.693333333,13.87666667,0.173333333,0.098,2.510766667,24.66666667,,84.87,0.47,J20253,29,2500,F1T0864QKLQ030003X,J20253,8,3,104,312,0,0,239.73,5231934,1023102
25-04-2021 21:00,0.693666667,1387.687833,0.1515,-0.015166667,37.02716667,37,30.00833333,30,2.170166667,343.4171667,516.9305,693.5846667,64.08783333,73.4105,95.381,2.52E+18,4080.251167,1286.830167,1300.055667,1313.785167,1310,1309.0175,1306.647167,1304.538833,1327.797333,1232.39,1494.022667,1555.723833,1101.44,1395.967833,912.2,571.8913333,3449.681833,2732.059833,531.9906667,87.90133333,6181.581,856.1938333,71.01666667,1.683333333,0.111666667,10.2,2.693333333,13.87666667,0.173333333,0.098,2.510766667,24.66666667,,84.87,0.47,J20253,26,2200,F1T0864QKLQ030003X,J20253,8,3,104,312,0,0,239.73,5231934,1023102
25-04-2021 22:00,0.689833333,1388.436333,0.169833333,-0.028666667,36.98666667,37,30.00583333,30,2.170166667,337.4648333,509.9835,686.4696667,60.52616667,69.91483333,91.5725,2.52E+18,4080.278833,1286.147833,1300.0045,1319.114667,1310,1309.0705,1305.610667,1303.935667,1327.435167,1232.464333,1490.397167,1554.806833,1101.44,1395.748333,912.7136667,574.1628333,3464.266667,2735.830833,525.1238333,84.59466667,6200.201,851.7783333,71.01666667,1.683333333,0.111666667,10.2,2.693333333,13.87666667,0.173333333,0.098,2.510766667,24.66666667,,84.87,0.47,J20253,23,2200,F1T0864QKLQ030003X,J20253,8,3,104,312,0,0,239.73,5231934,1023102
25-04-2021 23:00,0.709333333,1387.015833,0.1665,-0.0235,36.97716667,37,29.991,30,2.17,336.8876667,508.7975,685.2616667,58.93533333,67.68816667,88.56533333,2.52E+18,4080.412333,1286.4775,1299.962,1321.454167,1310,1310.013167,1303.714667,1303.303333,1326.475167,1232.252667,1491.224333,1553.801167,1101.44,1395.240333,912.4766667,580.5198333,3461.992,2734.938333,523.5656667,81.32733333,6197.009,850.6408333,71.01666667,1.683333333,0.111666667,10.2,2.693333333,13.87666667,0.173333333,0.098,2.510766667,24.66666667,,84.87,0.47,J20253,24,2100,F1T0864QKLQ030003X,J20253,8,3,104,312,0,0,239.73,5231934,1023102
26-04-2021 00:00,0.729833333,1386.971667,0.166166667,-0.014833333,37.02533333,37,29.98666667,30,2.169666667,340.7985,512.1986667,688.7111667,59.43833333,68.06366667,88.8625,2.52E+18,4080.449333,1286.859,1299.956667,1322.573167,1310,1310.486167,1302.7015,1303.058333,1325.718333,1231.853167,1494.437667,1552.9495,1101.44,1394.4665,912.6836667,588.0741667,3457.916167,2743.084667,525.8053333,80.83866667,6201.095833,854.0475,71.01,1.693333333,0.112,10.19,2.67,13.87333333,0.166666667,0.099333333,2.510766667,24.66666667,,84.87,0.47,J20253,25,2100,F1T0864QKLQ030003X,J20253,8,3,104,312,0,0,239.73,5231934,1023102
26-04-2021 02:00,0.734166667,1389.386,0.152833333,-0.024833333,37.01633333,37,30.01883333,30,2.169833333,346.8051667,522.7803333,700.2576667,63.04566667,71.81716667,93.38216667,2.52E+18,4080.557333,1287.122,1299.907,1310.056833,1310,1310.7345,1302.5625,1302.832333,1324.988333,1230.742667,1495.891333,1552.9615,1101.44,1393.3785,913.0991667,588.1525,3454.643667,2746.275333,536.4618333,84.71383333,6201.006833,860.9765,71.01,1.693333333,0.112,10.19,2.67,13.87333333,0.166666667,0.099333333,2.510766667,24.66666667,,84.87,0.47,J20253,26,2500,F1T0864QKLQ030003X,J20253,8,3,104,312,0,0,239.73,5231934,1023102
26-04-2021 03:00,0.714666667,1389.991333,0.125333333,-0.019166667,37.01383333,37,29.99683333,30,2.169666667,344.9705,520.6048333,696.3841667,64.06,72.50433333,93.40216667,2.52E+18,4080.526167,1286.389333,1300.041167,1314.216833,1310,1311.245333,1302.5955,1303.5015,1325.1555,1230.6275,1494.038667,1554.307,1101.44,1393.2845,908.7316667,584.4625,3456.506333,2743.385333,533.54,85.5545,6199.7885,858.4265,71.01,1.693333333,0.112,10.19,2.67,13.87333333,0.166666667,0.099333333,2.510766667,24.66666667,,84.87,0.47,J20253,22,1900,F1T0864QKLQ030003X,J20253,8,3,104,312,0,0,239.73,5231934,1023102
26-04-2021 04:00,0.6965,1389.5245,0.116666667,-0.021333333,37.01616667,37,30.00716667,30,2.169833333,349.0521667,521.5166667,697.0171667,65.57266667,73.58616667,93.69516667,2.52E+18,4080.502833,1286.219,1299.9,1316.486,1310,1311.5625,1303.216,1303.816667,1325.153333,1230.4405,1494.350167,1554.940167,1101.44,1393.170167,909.6128333,584.6893333,3444.270167,2736.226,533.7641667,85.8265,6180.555167,859.5221667,71.01,1.693333333,0.112,10.19,2.67,13.87333333,0.166666667,0.099333333,2.510766667,24.66666667,,84.87,0.47,J20253,22,2000,F1T0864QKLQ030003X,J20253,8,3,104,312,0,0,239.73,5231934,1023102
26-04-2021 05:00,0.686166667,1389.072167,0.1255,-0.008833333,36.99716667,37,29.96533333,30,2.1695,352.8048333,527.7303333,702.5625,67.81366667,75.652,95.46666667,2.52E+18,4080.415167,1286.09,1299.9195,1316.767333,1310,1311.272833,1303.754333,1304.151667,1325.623833,1230.348167,1496.236833,1555.567833,1101.44,1393.460833,912.2741667,580.5226667,3412.963333,2720.243167,539.6701667,87.25466667,6133.218667,862.2225,71.01,1.693333333,0.112,10.19,2.67,13.87333333,0.166666667,0.099333333,2.510766667,24.66666667,,84.87,0.47,J20253,24,2000,F1T0864QKLQ030003X,J20253,8,3,104,312,0,0,239.73,5231934,1023102
26-04-2021 06:00,0.651333333,1388.5675,0.112666667,-0.017333333,36.99683333,37,29.99,30,2.169666667,353.615,530.8201667,704.57,70.48183333,78.15333333,97.7075,2.52E+18,4080.335333,1285.9155,1299.976167,1316.381333,1310,1311.6515,1304.088833,1304.537333,1325.5835,1230.347167,1496.334,1556.349833,1101.44,1393.5935,909.1323333,577.3013333,3384.343833,2695.0375,542.2563333,89.3785,6079.307333,862.6005,71.01,1.693333333,0.112,10.19,2.67,13.87333333,0.166666667,0.099333333,2.510766667,24.66666667,,84.87,0.47,J20253,21,1800,F1T0864QKLQ030003X,J20253,8,3,104,312,0,0,239.73,5231934,1023102
26-04-2021 07:00,0.634,1384.014,0.161166667,-0.009,36.99433333,37,30.00066667,30,2.169333333,353.59,531.088,705.018,71.23466667,79.41266667,99.4605,2.52E+18,4080.2545,1285.728167,1300.033833,1316.015667,1310,1310.692,1304.744833,1304.903167,1325.852667,1230.520167,1496.346667,1556.905,1101.44,1393.948833,908.7546667,578.1326667,3379.501167,2685.691833,543.8698333,91.39933333,6065.348333,861.9811667,71.01,1.693333333,0.112,10.19,2.67,13.87333333,0.166666667,0.099333333,2.510766667,24.66666667,,84.87,0.47,J20253,23,2000,F1T0864QKLQ030003X,J20253,8,3,104,312,0,0,239.73,5231934,1023102
26-04-2021 08:00,0.606166667,1381.747833,0.164833333,-0.021333333,36.9995,37,30.003,30,2.169,354.665,532.0141667,705.3125,72.89916667,80.9785,100.9541667,2.52E+18,4080.2135,1285.402333,1299.842167,1315.645667,1310,1310.709,1305.737167,1305.027333,1326.294667,1230.7465,1497.095167,1557.191833,1101.44,1394.377833,909.1805,574.2325,3363.437333,2675.423333,543.8461667,92.74233333,6038.8025,861.9726667,71.01,1.693333333,0.112,10.19,2.67,13.87333333,0.166666667,0.099333333,2.510766667,24.66666667,,82.89,0.47,J20253,22,2000,F1T0864QKLQ030003X,J20253,8,3,104,312,0,0,239.73,5231934,1023102
26-04-2021 10:00,0.586333333,1379.176167,0.168833333,-0.018166667,36.98466667,37,29.98333333,30,2.169333333,357.1693333,534.5518333,706.465,76.6765,85.055,105.6555,2.52E+18,4079.9605,1285.5935,1299.969167,1315.314667,1310,1310.282167,1307.663,1304.944667,1327.516,1231.238167,1495.627833,1557.127833,1101.44,1395.0625,906.1685,577.6046667,3333.4005,2640.794333,545.6585,97.2445,5974.031167,859.919,71.01,1.693333333,0.112,10.19,2.67,13.87333333,0.166666667,0.099333333,2.510766667,24.66666667,,84.87,0.47,J20253,25,1600,F1T0864QKLQ030003X,J20253,8,3,104,312,0,0,239.73,5231934,1023102
26-04-2021 11:00,0.602833333,1380.903167,0.175833333,0.014666667,36.99316667,37,29.9875,30,2.169166667,357.2098333,535.8931667,708.5655,76.69566667,85.1405,105.8388333,2.52E+18,4079.8325,1286.036333,1299.9695,1315.190167,1310,1310.119333,1308.3175,1305.0685,1328.076,1231.395333,1496.026167,1556.1755,1101.44,1395.174167,909.6801667,578.3045,3323.707333,2635.783667,547.9,97.526,5959.402,860.6596667,71.01,1.693333333,0.112,10.19,2.67,13.87333333,0.166666667,0.099333333,2.510766667,24.66666667,,78.95,0.47,J20253,24,1700,F1T0864QKLQ030003X,J20253,8,3,104,312,0,0,239.73,5231934,1023102
26-04-2021 12:00,0.623666667,1383.037167,0.166666667,-0.0245,37.003,37,30.00016667,30,2.169333333,356.973,539.5063333,711.102,75.25166667,83.87016667,104.7218333,2.52E+18,4079.823333,1286.0445,1300.089167,1314.9105,1310,1309.8235,1308.746833,1305.109833,1328.505833,1231.555167,1498.984667,1556.274667,1101.44,1395.105833,906.8725,572.4081667,3326.7245,2644.253667,550.179,96.75716667,5970.828167,862.8015,71.01,1.693333333,0.112,10.19,2.67,13.87333333,0.166666667,0.099333333,2.510766667,24.66666667,,80.92,0.47,J20253,27,1600,F1T0864QKLQ030003X,J20253,8,3,104,312,0,0,239.73,5231934,1023102
26-04-2021 13:00,0.658166667,1382.766,0.173666667,-0.0125,37.01216667,37,30.0045,30,2.169666667,353.7623333,537.1418333,708.9856667,72.954,81.5035,102.1873333,2.52E+18,4079.848167,1285.8965,1299.997167,1314.527,1310,1311.303833,1309.150833,1304.995667,1328.8685,1231.744833,1501.109833,1558.137333,1101.44,1395.095333,905.975,567.3593333,3347.969667,2657.018333,549.019,94.62766667,6005.2495,861.2201667,71.01,1.693333333,0.112,10.19,2.67,13.87333333,0.166666667,0.099333333,2.510766667,24.66666667,,84.87,0.47,J20253,21,1400,F1T0864QKLQ030003X,J20253,8,3,104,312,0,0,239.73,5231934,1023102
26-04-2021 14:00,0.694833333,1384.129167,0.179833333,-0.030333333,37.00933333,37,29.98966667,30,2.169166667,348.1673333,530.0048333,701.2078333,70.42233333,78.91483333,99.24116667,2.52E+18,4079.974333,1285.574833,1299.992333,1314.552167,1310,1311.975,1309.766,1304.608,1328.969333,1232.053,1497.689167,1558.292333,1101.44,1395.3595,907.3083333,567.7206667,3379.691333,2680.7815,542.1011667,91.96416667,6060.372167,857.2818333,71.01,1.693333333,0.112,10.19,2.67,13.87333333,0.166666667,0.099333333,2.510766667,24.66666667,,84.87,0.47,J20253,21,1400,F1T0864QKLQ030003X,J20253,8,3,104,312,0,0,239.73,5231934,1023102
26-04-2021 15:00,0.7165,1384.059167,0.174333333,-0.022,37.017,37,29.9985,30,2.169666667,344.378,524.4201667,695.4398333,68.6855,76.9665,96.94133333,2.52E+18,4079.95,1285.460667,1300.036,1314.5835,1310,1311.661167,1309.991833,1304.4905,1329.063333,1232.318167,1493.831667,1556.352833,1101.44,1395.563667,908.2268333,573.2618333,3404.973667,2692.498833,536.0343333,89.65383333,6097.464,854.6715,71.01,1.693333333,0.112,10.19,2.67,13.87333333,0.166666667,0.099333333,2.510766667,24.66666667,,84.87,0.47,J20253,23,1500,F1T0864QKLQ030003X,J20253,8,3,104,312,0,0,239.73,5231934,1023102
26-04-2021 16:00,0.713333333,1384.199333,0.169833333,0.007666667,37.02216667,37,30.01283333,30,2.169833333,346.288,526.2358333,698.2301667,68.6085,76.63866667,96.502,2.52E+18,4079.991,1285.512833,1299.975333,1314.538167,1310,1311.175667,1309.362,1304.680667,1329.049,1232.353833,1495.298667,1555.678667,1101.44,1395.3795,909.1018333,575.0803333,3403.7285,2698.900167,536.5393333,88.685,6102.788,855.1641667,71.01,1.693333333,0.112,10.19,2.67,13.87333333,0.166666667,0.099333333,2.510766667,24.66666667,,80.92,0.47,J20253,23,1700,F1T0864QKLQ030003X,J20253,8,3,104,312,0,0,239.73,5231934,1023102
26-04-2021 18:00,0.776,1384.449833,0.164833333,-0.005833333,37.01066667,37,29.99783333,30,2.169166667,343.0361667,523.1735,696.6101667,65.24133333,74.34366667,95.4155,2.52E+18,4080.041667,1284.5705,1300.0835,1314.631333,1310,1310.8685,1309.111,1305.122167,1329.265333,1232.1925,1496.9155,1556.628167,1101.44,1395.066667,909.4433333,565.9398333,3436.340167,2723.146333,535.428,88.34866667,6159.490167,854.1765,71.01,1.693333333,0.112,10.19,2.67,13.87333333,0.166666667,0.099333333,2.510766667,24.66666667,,84.87,0.47,J20253,25,1400,F1T0864QKLQ030003X,J20253,8,3,104,312,0,0,239.73,5231934,1023102
26-04-2021 19:00,0.8055,1384.694667,0.166166667,-0.047333333,37.01083333,37,29.98283333,30,2.169333333,340.0233333,518.1173333,690.9415,62.77516667,71.258,91.599,2.52E+18,4080.146,1284.4825,1300.026667,1315.547667,1310,1309.565833,1308.993833,1305.003,1328.7525,1232.155333,1498.015833,1556.636167,1101.44,1394.932,909.8755,568.838,3455.987333,2738.962667,529.022,84.54333333,6194.993167,852.5305,71.01,1.693333333,0.112,10.19,2.67,13.87333333,0.166666667,0.099333333,2.510766667,24.66666667,,84.87,0.47,J20253,21,1700,F1T0864QKLQ030003X,J20253,8,3,104,312,0,0,239.73,5231934,1023102
26-04-2021 20:00,0.798,1384.792,0.182333333,-0.036,37.00716667,37,29.98133333,30,2.169666667,340.975,520.1771667,692.2161667,62.64,71.0185,91.29033333,2.52E+18,4080.290167,1283.997667,1300.048667,1316.405333,1310,1308.512167,1308.744833,1304.920167,1328.173667,1232.090333,1497.451167,1555.745,1101.44,1395.088333,912.0795,569.3313333,3453.860167,2741.926167,530.489,83.709,6195.8535,853.7593333,71.01,1.693333333,0.112,10.19,2.67,13.87333333,0.166666667,0.099333333,2.510766667,24.66666667,,84.87,0.47,J20253,23,1700,F1T0864QKLQ030003X,J20253,8,3,104,312,0,0,239.73,5231934,1023102
26-04-2021 21:00,0.782666667,1385.475833,0.182,-0.0255,36.98683333,37,29.9895,30,2.169666667,339.9236667,519.7078333,691.0571667,62.3275,70.76683333,91.07483333,2.52E+18,4080.3085,1283.735,1299.9835,1317.592333,1310,1307.378667,1308.5645,1304.830333,1327.844,1232.008333,1496.779333,1555.07,1101.44,1395.105833,910.891,570.715,3455.684167,2740.9105,530.5128333,83.5805,6196.534833,852.1643333,71.01,1.693333333,0.112,10.19,2.67,13.87333333,0.166666667,0.099333333,2.510766667,24.66666667,,84.87,0.47,J20253,23,1500,F1T0864QKLQ030003X,J20253,8,3,104,312,0,0,239.73,5231934,1023102
26-04-2021 22:00,0.7905,1385.7665,0.177166667,-0.011666667,36.99683333,37,30.02133333,30,2.169333333,339.9925,520.2758333,691.495,61.36566667,69.81533333,90.00466667,2.52E+18,4080.302833,1283.574167,1300.065833,1318.600667,1310,1307.0755,1308.123167,1304.819833,1327.6955,1232.031833,1496.655667,1553.840833,1101.44,1395.0475,910.5695,581.3801667,3454.681,2744.8175,529.7966667,82.58583333,6199.502667,854.0633333,71.01,1.693333333,0.112,10.19,2.67,13.87333333,0.166666667,0.099333333,2.510766667,24.66666667,,84.87,0.47,J20253,20,1400,F1T0864QKLQ030003X,J20253,8,3,104,312,0,0,239.73,5231934,1023102
26-04-2021 23:00,0.772833333,1385.911,0.171666667,-0.033666667,36.98966667,37,29.99733333,30,2.170166667,335.6285,516.8245,687.6478333,59.85683333,68.02716667,87.7675,2.52E+18,4080.3945,1284.790333,1299.950167,1319.1635,1310,1306.2395,1307.216333,1304.553,1327.550833,1231.845833,1492.051,1553.981667,1101.44,1394.680333,910.0863333,579.2,3455.282333,2745.4365,527.9295,80.97866667,6200.508,850.6225,71.01,1.693333333,0.112,10.19,2.67,13.87333333,0.166666667,0.099333333,2.510766667,24.66666667,,84.87,0.47,J20253,21,1700,F1T0864QKLQ030003X,J20253,8,3,104,312,0,0,239.73,5231934,1023102
27-04-2021 00:00,0.78,1385.934833,0.171,-0.016833333,37.00183333,37,30.00383333,30,2.169833333,336.7013333,518.0715,687.9071667,60.21883333,68.1285,87.45966667,2.52E+18,4080.401833,1285.177,1300.034667,1319.678667,1310,1305.546667,1306.335333,1303.785833,1327.1265,1231.471167,1491.532167,1552.133,1101.44,1394.259833,907.5176667,583.174,3453.9275,2747.982333,527.2321667,80.13333333,6201.812333,851.9003333,71.03,1.68,0.112666667,10.19,2.653333333,13.87666667,0.163333333,0.100666667,2.510033333,24.66666667,,80.92,0.47,J20253,21,1600,F1T0864QKLQ030003X,J20253,8,3,104,312,0,0,239.73,5231934,1023102
27-04-2021 02:00,0.913833333,1385.152333,0.170833333,0.037,36.9915,37,29.9915,30,2.169833333,340.8195,524.2595,694.1063333,61.93283333,69.6185,88.90666667,2.52E+18,4080.448667,1284.735833,1300.066,1305.969667,1310,1303.765333,1305.077333,1302.061667,1326.582333,1230.458333,1496.024667,1550.3835,1101.44,1392.592833,912.1601667,585.5546667,3449.226833,2747.020333,532.8715,81.1985,6196.421,856.494,71.03,1.68,0.112666667,10.19,2.653333333,13.87666667,0.163333333,0.100666667,2.510033333,24.66666667,,84.87,0.47,J20253,29,2100,F1T0864QKLQ030003X,J20253,8,3,104,312,0,0,239.73,5231934,1023102
27-04-2021 03:00,0.887166667,1383.468333,0.125333333,-0.008833333,36.96016667,37,29.97633333,30,2.169166667,346.1533333,531.1658333,700.263,65.73333333,73.3355,92.67483333,2.52E+18,4080.419167,1284.312333,1299.831667,1309.205833,1310,1305.043,1305.341,1301.947333,1326.735833,1229.731833,1499.071833,1550.952167,1101.44,1388.667167,907.6873333,587.2253333,3420.911833,2725.722833,539.3615,84.25616667,6146.628167,859.6748333,71.03,1.68,0.112666667,10.19,2.653333333,13.87666667,0.163333333,0.100666667,2.510033333,24.66666667,,84.87,0.47,J20253,29,2800,F1T0864QKLQ030003X,J20253,8,3,104,312,0,0,239.73,5231934,1023102
27-04-2021 04:00,0.839166667,1382.076167,0.127833333,-0.010666667,36.996,37,30.02383333,30,2.169666667,348.1961667,533.3283333,701.3126667,68.23233333,76.04816667,95.49233333,2.52E+18,4080.310333,1282.435,1299.977667,1311.122333,1310,1306.445833,1306.822667,1302.296667,1327.772167,1229.194833,1500.638667,1551.992833,1101.44,1387.665667,907.7053333,586.545,3401.816833,2704.538833,540.9331667,87.25683333,6106.271333,860.5306667,71.03,1.68,0.112666667,10.19,2.653333333,13.87666667,0.163333333,0.100666667,2.510033333,24.66666667,,84.87,0.47,J20253,27,2200,F1T0864QKLQ030003X,J20253,8,3,104,312,0,0,239.73,5231934,1023102
27-04-2021 05:00,0.854333333,1382.022167,0.1175,-0.037166667,36.974,37,29.9645,30,2.169166667,352.991,542.4426667,711.9475,68.33183333,76.54433333,96.3615,2.52E+18,4080.2505,1285.652,1313.1905,1313.013333,1310,1308.177667,1309.088167,1303.2925,1328.601667,1228.8875,1502.085667,1554.316667,1101.44,1387.725667,910.9466667,576.9088333,3397.639333,2720.903,550.369,88.64,6118.494167,868.8928333,71.03,1.68,0.112666667,10.19,2.653333333,13.87666667,0.163333333,0.100666667,2.510033333,24.66666667,,84.87,0.47,J20253,47,3900,F1T0864QKLQ030003X,J20253,8,3,104,312,0,0,239.73,5231934,1023102
27-04-2021 06:00,0.874666667,1383.141333,0.113833333,-0.009666667,37.0065,37,30.00816667,30,2.169166667,351.4306667,539.3923333,709.0901667,68.569,76.2715,95.4125,2.52E+18,4080.163,1295.2705,1308.488667,1315.9415,1310,1309.562333,1310.546167,1304.181833,1329.328333,1228.892,1497.992333,1555.635833,1101.44,1390.467333,907.045,576.241,3421.521,2739.382,547.8798333,88.01633333,6160.811833,867.9838333,71.03,1.68,0.112666667,10.19,2.653333333,13.87666667,0.163333333,0.100666667,2.510033333,24.66666667,,84.87,0.47,J20253,39,3200,F1T0864QKLQ030003X,J20253,8,3,104,312,0,0,239.73,5231934,1023102
27-04-2021 07:00,0.844333333,1384.1985,0.180333333,-0.025833333,36.99216667,37,29.99733333,30,2.169833333,351.9921667,540.2376667,708.8433333,69.27466667,76.89333333,95.76183333,2.52E+18,4080.163333,1301.643667,1304.986333,1318.6135,1310,1310.757833,1310.831167,1304.592333,1329.215833,1229.322833,1498.0125,1556.074833,1101.44,1392.4045,909.2145,574.8253333,3404.536167,2728.328833,548.1761667,88.5025,6132.9265,867.0776667,71.03,1.68,0.112666667,10.19,2.653333333,13.87666667,0.163333333,0.100666667,2.510033333,24.66666667,,84.87,0.47,J20253,34,2900,F1T0864QKLQ030003X,J20253,8,3,104,312,0,0,239.73,5231934,1023102
27-04-2021 08:00,0.822333333,1383.881667,0.164666667,-0.019833333,37.01,37,30.00133333,30,2.1695,354.6171667,543.8698333,711.1931667,71.5205,79.43283333,98.683,2.52E+18,4080.039833,1303.171,1297.213833,1317.8875,1302,1310.1505,1310.571667,1304.349,1329.109167,1229.7025,1496.326167,1555.565333,1101.44,1393.7205,912.8385,573.1648333,3379.708167,2705.3675,551.108,90.58,6084.9735,867.0863333,71.03,1.68,0.112666667,10.19,2.653333333,13.87666667,0.163333333,0.100666667,2.510033333,24.66666667,,80.92,0.47,J20253,62,5200,F1T0864QKLQ030003X,J20253,8,3,104,312,0,0,239.73,5231934,1023102
27-04-2021 10:00,0.805666667,1384.586,0.144666667,-0.030833333,36.97066667,37,29.99033333,30,2.169333333,353.3223333,542.3363333,708.4056667,72.94883333,80.84483333,99.86133333,2.52E+18,4079.9655,1303.018167,1295.033167,1310.5095,1300,1307.3665,1309.219333,1303.2575,1328.7005,1230.593333,1493.7595,1553.389667,1101.44,1394.876167,908.594,568.158,3363.288167,2677.156333,550.761,92.14983333,6040.4065,862.8401667,71.03,1.68,0.112666667,10.19,2.653333333,13.87666667,0.163333333,0.100666667,2.510033333,24.66666667,,82.89,0.47,J20253,44,2700,F1T0864QKLQ030003X,J20253,8,3,104,312,0,0,239.73,5231934,1023102
27-04-2021 12:00,0.79,1380.354833,0.132166667,-0.025666667,37.006,37,30.0005,30,2.169666667,351.2285,539.3235,705.4661667,72.228,80.75733333,100.8111667,2.52E+18,4079.947333,1299.418,1280.007833,1301.527667,1315,1305.31,1306.157667,1302.422833,1327.769833,1230.684833,1494.717167,1553.163833,1101.44,1393.9645,910.6095,573.0646667,3389.471,2645.6635,546.2168333,93.19566667,6035.289167,862.0146667,71.03,1.68,0.112666667,10.19,2.653333333,13.87666667,0.163333333,0.100666667,2.510033333,24.66666667,,68.48,0.57,J20253,49,3000,F1T0864QKLQ030003X,J20253,8,3,104,312,0,0,239.73,5231934,1023102
27-04-2021 13:00,0.831333333,1381.554167,0.167833333,-0.022166667,37.0025,37,30.018,30,2.1695,350.8725,540.0373333,706.5145,70.51366667,79.12233333,99.12483333,2.52E+18,4079.9325,1298.532333,1278.846,1307.613,1315,1305.793333,1305.070167,1302.162167,1327.131667,1230.548833,1492.842333,1552.871167,1101.44,1393.840333,906.9846667,572.6826667,3402.886333,2664.0795,546.9628333,91.70983333,6066.778,864.2753333,71.03,1.68,0.112666667,10.19,2.653333333,13.87666667,0.163333333,0.100666667,2.510033333,24.66666667,,70.11,0.57,J20253,31,2200,F1T0864QKLQ030003X,J20253,8,3,104,312,0,0,239.73,5231934,1023102
27-04-2021 14:00,0.866,1385.287,0.182333333,-0.015666667,36.975,37,30.00633333,30,2.17,346.063,533.626,699.869,68.95683333,77.39866667,96.92066667,2.52E+18,4079.968333,1301.132667,1274.888,1318.671,1315,1305.790167,1304.155833,1301.921167,1326.475,1230.580167,1487.176667,1552.1265,1101.44,1394.4265,908.1063333,573.7153333,3422.245667,2672.1315,542.281,89.88966667,6094.432167,859.6676667,71.03,1.68,0.112666667,10.19,2.653333333,13.87666667,0.163333333,0.100666667,2.510033333,24.66666667,,73.37,0.57,J20253,51,2800,F1T0864QKLQ030003X,J20253,8,3,104,312,0,0,239.73,5231934,1023102
27-04-2021 15:00,0.905166667,1387.248667,0.185333333,-0.019666667,36.99516667,37,30.00216667,30,2.169666667,345.1253333,532.1358333,698.111,67.71283333,76.00866667,95.14983333,2.52E+18,4079.938,1303.1405,1274.963833,1313.515167,1315,1304.856167,1303.305833,1301.38,1325.760333,1230.5055,1488.995,1550.648667,1101.44,1394.361833,911.1205,586.679,3440.714,2686.4705,539.3931667,87.9955,6127.314,860.6806667,71.03,1.68,0.112666667,10.19,2.653333333,13.87666667,0.163333333,0.100666667,2.510033333,24.66666667,,73.37,0.57,J20253,41,2700,F1T0864QKLQ030003X,J20253,8,3,104,312,0,0,239.73,5231934,1023102
27-04-2021 16:00,0.949333333,1385.733667,0.1745,-0.008166667,37.00516667,37,29.99916667,30,2.169833333,342.589,528.6906667,694.9595,66.4515,74.77716667,94.0445,2.52E+18,4079.917167,1302.383667,1271.723667,1307.513333,1315,1303.857833,1302.600833,1300.749833,1324.814,1230.3665,1488.122,1550.374,1101.44,1393.937667,908.1285,580.8106667,3460.933167,2698.772333,536.9661667,86.85033333,6159.704167,858.3043333,71.03,1.68,0.112666667,10.19,2.653333333,13.87666667,0.163333333,0.100666667,2.510033333,24.66666667,,65.3,0.57,J20253,45,2700,F1T0864QKLQ030003X,J20253,8,3,104,312,0,0,239.73,5231934,1023102
27-04-2021 18:00,1.0825,1384.663,0.177,-0.0265,36.99633333,37,29.98516667,30,2.169666667,342.678,528.8985,695.6768333,64.13433333,72.49883333,91.84366667,2.52E+18,4080.0845,1299.447,1270.157167,1304.122833,1315,1304.843167,1302.106167,1300.207667,1324.227,1229.760167,1490.5855,1550.6475,1101.44,1392.469,910.8936667,587.665,3476.7905,2717.367833,534.6788333,84.6255,6194.218,862.3056667,71.03,1.68,0.112666667,10.19,2.653333333,13.87666667,0.163333333,0.100666667,2.510033333,24.66666667,,73.37,0.57,J20253,38,3000,F1T0864QKLQ030003X,J20253,8,3,104,312,0,0,239.73,5231934,1023102
27-04-2021 20:00,1.052333333,1385.988833,0.162833333,-0.029333333,36.99066667,37,30.007,30,2.169833333,339.0075,524.8543333,691.3466667,62.48566667,70.645,89.44316667,2.52E+18,4080.201333,1298.393333,1266.157,1318.509833,1310.916667,1304.798167,1302.863167,1299.783833,1323.75,1229.3705,1491.8595,1549.638833,1101.44,1392.242667,907.3368333,576.8703333,3480.866167,2716.287333,532.2983333,82.5825,6196.981,857.9945,71.03,1.68,0.112666667,10.19,2.653333333,13.87666667,0.163333333,0.100666667,2.510033333,24.66666667,,71.67,0.56,J20253,35,2800,F1T0864QKLQ030003X,J20253,8,3,104,312,0,0,239.73,5231934,1023102
27-04-2021 21:00,1.056271186,1386.07339,0.181694915,-0.02,36.99966102,37,30.00389831,30,2.169830508,341.0262712,528.8683051,695.9520339,62.76491525,70.69745763,89.39728814,2.52E+18,4080.21661,1298.472881,1264.986102,1308.968305,1310,1304.289322,1303.177458,1299.117797,1323.920847,1229.111695,1489.525254,1548.674746,1101.44,1392.105593,908.9576271,587.129322,3476.804576,2720.179492,536.410339,82.20423729,6196.925593,861.7871186,71.03,1.68,0.112666667,10.19,2.653333333,13.87666667,0.163333333,0.100666667,2.510033333,24.66666667,,71.67,0.56,J20253,35,2700,F1T0864QKLQ030003X,J20253,8,3,104,312,0,0,239.73,5231934,1023102
27-04-2021 23:00,1.0455,1385.686833,0.160166667,-0.021333333,36.97866667,37,29.99433333,30,2.169833333,337.1033333,524.2171667,690.2856667,62.07133333,70.05333333,88.79733333,2.52E+18,4080.181,1299.751333,1264.736,1307.2205,1310,1303.361333,1301.008667,1298.535333,1322.959333,1228.46,1485.277333,1549.452333,1101.44,1391.507667,905.6606667,578.3536667,3480.334833,2719.319667,532.6686667,81.86083333,6199.605833,856.721,71.03,1.68,0.112666667,10.19,2.653333333,13.87666667,0.163333333,0.100666667,2.510033333,24.66666667,,76.67,0.56,J20253,38,3100,F1T0864QKLQ030003X,J20253,8,3,104,312,0,0,239.73,5231934,1023102
28-04-2021 00:00,1.0465,1385.530333,0.169166667,-0.016,37.0145,37,29.993,30,2.17,335.4133333,523.1606667,688.4656667,59.8105,67.97016667,86.59716667,2.52E+18,4080.230833,1298.365333,1265.0915,1314.575667,1310,1303.014,1300.067167,1298.176167,1322.406667,1228.250833,1485.332833,1548.422167,1101.44,1391.0595,907.9868333,580.7991667,3477.765667,2722.883667,530.1846667,80.15466667,6200.741833,856.8563333,71.03666667,1.683333333,0.112666667,10.18666667,2.663333333,13.88333333,0.16,0.101666667,2.5097,24.66666667,,75,0.56,J20253,33,2800,F1T0864QKLQ030003X,J20253,8,3,104,312,0,0,239.73,5231934,1023102
28-04-2021 02:00,1.066833333,1385.557333,0.160666667,-0.016,36.99716667,37,30.00116667,30,2.17,335.7768333,522.572,687.9655,60.596,68.01583333,86.0835,2.52E+18,4080.264833,1299.180167,1265.200667,1317.8485,1310,1302.253,1298.823833,1297.993667,1321.815167,1227.502833,1483.248333,1547.447667,1101.44,1390.052333,905.1666667,587.3315,3478.522667,2719.079833,530.4235,78.82966667,6197.684667,855.8693333,71.03666667,1.683333333,0.112666667,10.18666667,2.663333333,13.88333333,0.16,0.101666667,2.5097,24.66666667,,76.67,0.56,J20253,28,1600,F1T0864QKLQ030003X,J20253,8,3,104,312,0,0,239.73,5231934,1023102
28-04-2021 03:00,1.061166667,1384.621667,0.138,-0.022,37.0225,37,30.02166667,30,2.169833333,339.9465,527.9415,693.4303333,62.684,70.2365,88.394,2.52E+18,4080.213833,1299.591667,1264.885667,1315.003833,1303.833333,1301.8265,1298.314167,1297.899833,1321.683,1227.138833,1486.109167,1546.2375,1101.44,1389.612667,908.2163333,598.1798333,3477.192167,2722.746667,534.7353333,80.84366667,6199.830333,860.5951667,71.03666667,1.683333333,0.112666667,10.18666667,2.663333333,13.88333333,0.16,0.101666667,2.5097,24.66666667,,76.67,0.56,J20253,36,2400,F1T0864QKLQ030003X,J20253,8,3,104,312,0,0,239.73,5231934,1023102
28-04-2021 04:00,1.056666667,1383.561833,0.1105,-0.009666667,37.00883333,37,30.00716667,30,2.17,339.072,525.3031667,690.0065,64.33383333,71.71466667,89.72966667,2.52E+18,4080.208333,1297.253167,1264.961667,1307.735833,1300,1302.193,1298.804667,1298.000333,1321.643667,1226.685,1485.844333,1546.788833,1101.44,1388.948333,905.1321667,597.9401667,3478.587167,2719.780833,532.6655,82.27583333,6198.2765,857.8693333,71.03666667,1.683333333,0.112666667,10.18666667,2.663333333,13.88333333,0.16,0.101666667,2.5097,24.66666667,,76.67,0.56,J20253,34,2100,F1T0864QKLQ030003X,J20253,8,3,104,312,0,0,239.73,5231934,1023102
28-04-2021 05:00,1.053666667,1383.322333,0.108166667,-0.0255,36.99866667,37,30.00283333,30,2.1695,344.5783333,533.6856667,697.0083333,67.098,74.462,92.47966667,2.52E+18,4080.167833,1295.729833,1264.8895,1305.5665,1300,1301.855167,1300.114,1297.7955,1321.79,1226.365667,1487.762,1547.563333,1101.44,1388.784333,907.4868333,603.325,3436.5725,2751.371333,538.3685,84.89266667,6188.150667,862.521,71.03666667,1.683333333,0.112666667,10.18666667,2.663333333,13.88333333,0.16,0.101666667,2.5097,24.66666667,,76.67,0.56,J20253,34,2300,F1T0864QKLQ030003X,J20253,8,3,104,312,0,0,239.73,5231934,1023102
28-04-2021 06:00,1.036833333,1383.504,0.1135,-0.0235,37.00283333,37,30.00866667,30,2.1695,350.4968333,544.2583333,707.4513333,69.53516667,76.71466667,94.23083333,2.52E+18,4080.197,1295.712333,1265.031,1304.445333,1300,1301.707167,1300.420333,1298.349833,1322.371333,1226.286833,1490.453167,1549.409833,1101.44,1389.138333,906.3025,596.5051667,3390.116833,2775.298,548.644,86.84883333,6165.459,867.9541667,71.03666667,1.683333333,0.112666667,10.18666667,2.663333333,13.88333333,0.16,0.101666667,2.5097,24.66666667,,76.67,0.56,J20253,28,2000,F1T0864QKLQ030003X,J20253,8,3,104,312,0,0,239.73,5231934,1023102
28-04-2021 07:00,1.014833333,1384.0805,0.158833333,-0.011666667,36.994,37,29.993,30,2.169666667,350.0631667,542.0731667,705.603,71.27933333,78.5765,96.22133333,2.52E+18,4080.148167,1296.0035,1264.982167,1303.6,1300,1301.6535,1300.336833,1298.661833,1322.37,1226.399833,1489.416667,1551.187167,1101.44,1389.964833,904.9668333,589.5881667,3378.228833,2757.5095,548.1888333,88.7735,6135.762167,865.4185,71.03666667,1.683333333,0.112666667,10.18666667,2.663333333,13.88333333,0.16,0.101666667,2.5097,24.66666667,,76.67,0.56,J20253,30,1900,F1T0864QKLQ030003X,J20253,8,3,104,312,0,0,239.73,5231934,1023102
28-04-2021 08:00,1.001833333,1384.318167,0.164333333,-0.0235,37.01316667,37,29.9935,30,2.169333333,351.0903333,543.3211667,705.7898333,72.07083333,79.50216667,97.34716667,2.52E+18,4080.139167,1296.512,1267.128833,1302.833333,1300,1301.441,1300.089333,1298.392333,1322.291667,1226.712333,1489.1335,1551.363167,1101.44,1390.826,908.5806667,589.7605,3371.098,2754.534833,548.3151667,90.05666667,6125.632167,866.1298333,71.03666667,1.683333333,0.112666667,10.18666667,2.663333333,13.88333333,0.16,0.101666667,2.5097,24.66666667,,71.67,0.56,J20253,28,1800,F1T0864QKLQ030003X,J20253,8,3,104,312,0,0,239.73,5231934,1023102
28-04-2021 10:00,1.030833333,1385.1395,0.159666667,0.000166667,36.9825,37,29.97016667,30,2.169833333,353.8131667,546.6056667,710.1668333,73.14133333,80.91233333,99.35333333,2.52E+18,4079.9925,1297.775,1280.040833,1302.168833,1300,1302.730333,1300.165,1298.963667,1323.188333,1227.555667,1493.059167,1553.207333,1101.44,1392.016833,904.3586667,573.1835,3351.6925,2744.801333,553.6641667,91.9755,6096.484167,867.007,71.03666667,1.683333333,0.112666667,10.18666667,2.663333333,13.88333333,0.16,0.101666667,2.5097,24.66666667,,73.33,0.56,J20253,48,3000,F1T0864QKLQ030003X,J20253,8,3,104,312,0,0,239.73,5231934,1023102
28-04-2021 11:00,1.037666667,1385.907667,0.1745,-0.018333333,36.95,37,29.95816667,30,2.169666667,346.3691667,534.9185,697.1603333,71.94066667,79.5715,97.6145,2.52E+18,4079.947333,1298.102333,1280.108833,1302.052,1300,1304.747333,1300.158833,1299.666167,1323.918167,1227.999667,1489.026833,1556.0765,1101.44,1392.492667,906.3581667,570.471,3376.355333,2744.835,541.9961667,90.89516667,6121.135,858.0378333,71.03666667,1.683333333,0.112666667,10.18666667,2.663333333,13.88333333,0.16,0.101666667,2.5097,24.66666667,,73.33,0.56,J20253,42,2400,F1T0864QKLQ030003X,J20253,8,3,104,312,0,0,239.73,5231934,1023102
28-04-2021 12:00,1.097,1385.125167,0.180666667,-0.024833333,36.9555,37,29.987,30,2.169166667,350.6625,541.7931667,704.47,71.50766667,79.44333333,97.93966667,2.52E+18,4079.928167,1297.611167,1279.918333,1301.325667,1300,1306.314,1300.114,1300.036,1324.343167,1228.494833,1490.106,1552.346,1101.44,1392.931167,910.3388333,582.7921667,3372.893667,2754.872333,545.1246667,90.36133333,6127.635,865.3025,71.03666667,1.683333333,0.112666667,10.18666667,2.663333333,13.88333333,0.16,0.101666667,2.5097,24.66666667,,73.33,0.56,J20253,36,2200,F1T0864QKLQ030003X,J20253,8,3,104,312,0,0,239.73,5231934,1023102
28-04-2021 13:00,1.117833333,1385.051833,0.169166667,0.055,36.983,37,29.98,30,2.169166667,348.8711667,539.9535,703.7493333,70.35466667,78.66516667,98.06066667,2.52E+18,4079.886833,1297.144333,1280.015,1300.272667,1300,1306.58,1301.2565,1300.3405,1324.454667,1228.663167,1493.144167,1552.335833,1101.44,1393.178167,909.0493333,576.8988333,3385.121333,2761.013167,547.2485,90.8385,6146.167333,862.9063333,71.03666667,1.683333333,0.112666667,10.18666667,2.663333333,13.88333333,0.16,0.101666667,2.5097,24.66666667,,76.67,0.56,J20253,35,2400,F1T0864QKLQ030003X,J20253,8,3,104,312,0,0,239.73,5231934,1023102
28-04-2021 14:00,1.1575,1385.149167,0.162833333,-0.008833333,36.973,37,29.97983333,30,2.17,340.295,526.3201667,689.1756667,68.335,76.4865,95.3655,2.52E+18,4079.908167,1296.559833,1280.087,1300.242667,1300,1306.506167,1303.263333,1301.2085,1325.191333,1228.9105,1489.223,1553.385333,1101.44,1393.359333,907.7576667,582.6091667,3418.009667,2771.345667,534.5375,88.62716667,6189.844833,852.7521667,71.03666667,1.683333333,0.112666667,10.18666667,2.663333333,13.88333333,0.16,0.101666667,2.5097,24.66666667,,76.67,0.56,J20253,47,2900,F1T0864QKLQ030003X,J20253,8,3,104,312,0,0,239.73,5231934,1023102
28-04-2021 15:00,1.196833333,1385.275167,0.163,-0.018666667,36.95566667,37,29.95733333,30,2.168833333,342.6486667,529.6941667,692.2628333,67.30883333,75.40566667,94.26533333,2.52E+18,4079.881333,1295.933,1279.936333,1299.8875,1300,1306.466667,1304.294,1302.164167,1325.959833,1229.0295,1492.4025,1552.073167,1101.44,1393.061333,913.4341667,595.98,3417.649333,2784.419333,534.6203333,87.07883333,6200.752,857.933,71.03666667,1.683333333,0.112666667,10.18666667,2.663333333,13.88333333,0.16,0.101666667,2.5097,24.66666667,,71.3,0.56,J20253,33,2000,F1T0864QKLQ030003X,J20253,8,3,104,312,0,0,239.73,5231934,1023102
28-04-2021 16:00,1.164833333,1385.113667,0.178333333,-0.029,36.97033333,37,29.98166667,30,2.169833333,341.9786667,529.2608333,693.0181667,66.04066667,74.14966667,93.08116667,2.52E+18,4079.898167,1295.264833,1280.011833,1299.677,1300,1305.379,1305.178833,1302.093333,1325.888,1228.995333,1495.331,1552.627167,1101.44,1392.617,913.584,582.175,3418.145,2781.138,537.127,86.29066667,6200.214667,857.4948333,71.03666667,1.683333333,0.112666667,10.18666667,2.663333333,13.88333333,0.16,0.101666667,2.5097,24.66666667,,73.33,0.56,J20253,30,1900,F1T0864QKLQ030003X,J20253,8,3,104,312,0,0,239.73,5231934,1023102
28-04-2021 18:00,1.2055,1385.551,0.162833333,-0.0145,36.9775,37,29.98266667,30,2.17,337.9406667,524.0735,688.3051667,62.9165,70.926,89.43,2.52E+18,4079.974833,1294.930833,1280.0315,1299.872167,1300,1304.179833,1306.3305,1302.315,1326.592667,1229.17,1491.086167,1553.119167,1101.44,1392.773667,913.4183333,578.0325,3416.48,2782.348667,532.393,82.95733333,6199.021667,854.3718333,71.03666667,1.683333333,0.112666667,10.18666667,2.663333333,13.88333333,0.16,0.101666667,2.5097,24.66666667,,71.74,0.57,J20253,30,2600,F1T0864QKLQ030003X,J20253,8,3,104,312,0,0,239.73,5231934,1023102
28-04-2021 19:00,1.201333333,1385.315833,0.175166667,-0.025,36.98183333,37,30.003,30,2.169833333,337.0156667,522.6795,687.1746667,61.771,69.61716667,87.92966667,2.52E+18,4079.961167,1294.1565,1280.0605,1300.414333,1300,1305.057667,1305.2525,1302.142833,1326.507333,1229.055833,1490.719,1552.537167,1101.44,1392.362833,912.8668333,586.0715,3414.402,2787.310167,530.79,81.273,6201.497833,854.5103333,71.03666667,1.683333333,0.112666667,10.18666667,2.663333333,13.88333333,0.16,0.101666667,2.5097,24.66666667,,71.74,0.57,J20253,32,2600,F1T0864QKLQ030003X,J20253,8,3,104,312,0,0,239.73,5231934,1023102
