Repository: RitwikKhandelwal/Piramal-Kosamba

File: 2. Efficiency/45tpd/1. Flat Files/Flint_B5.csv (part 32 of 43)
e,B5 HP Set Value,B5 LP Process value,B5 LP Set Value,Header Gas Pressure Process value,Recuprator Left Bottom temp Process value,Recuprator Left Middle temp Process value,Recuprator Left top temp Process value,Recuprator Right Bottom temp Process value,Recuprator Right Middle temp Process value,Recuprator Right top temp Process value,Row Key,Total cold air flow  Process value,B5 Front Bottom temp Process value,B5 front Top temp Process value,B5 Rear Top temp Process value,B5 Rear Top temp Set Value,Melter Bottom 1 temp Process value,Melter Bottom 2 temp Process value,Melter Bottom 3 temp Process value,Melter Bottom 4 temp Process value,Melter Bottom 5 temp Process value,Melter Crown 1 temp Process value,Melter Crown 2 temp Process value,Riser temp( not available) Process value,Thraot Sleeper Process value,west gas channel right side Process value,Total gas flow Process value,Total hot air left Process value,Total hot air right Process value,Total hot air left temp Process value,Total hot air right temp Process value,Total hot air Process value,Thermocouple stack ( Chimney) left Process value,chem_comp_SiO2,chem_comp_Al2O3,chem_comp_Fe2O3,chem_comp_CaO,chem_comp_MgO,chem_comp_Na2O,chem_comp_K2O,chem_comp_SO3,physical_test_density_gm_cc,physical_test_seed_count_result,,DPR Eff,ActDrw(Ton),JobNumber,DefectCountSum,SampleSizeSum,FGCode,Number,NumberOfSection,NumberOfGob,GobCutPerMinute,ISMachineActualSpeed,GobWeightLow,GobWeightHigh,GlassDraw,PackedQunatity,ProductionOrderNumber
28-04-2021 20:00,1.211,1385.438167,0.173666667,-0.028666667,37.011,37,30.0255,30,2.169833333,340.4025,527.0583333,692.3246667,62.41633333,70.23166667,88.804,2.52E+18,4080.011667,1295.4685,1279.9645,1299.508833,1300,1305.302667,1304.7005,1302.238667,1326.151833,1228.972333,1493.064333,1551.955833,1101.44,1392.18,915.294,585.0818333,3409.626667,2789.5545,534.642,81.5045,6199.350333,859.0628333,71.03666667,1.683333333,0.112666667,10.18666667,2.663333333,13.88333333,0.16,0.101666667,2.5097,24.66666667,,71.74,0.57,J20253,37,3200,F1T0864QKLQ030003X,J20253,8,3,104,312,0,0,239.73,5231934,1023102
28-04-2021 21:00,1.200666667,1385.928167,0.188333333,-0.024166667,37.00566667,37,29.99083333,30,2.17,341.0751667,528.1741667,694.327,62.295,70.17016667,88.98716667,2.52E+18,4080.116667,1296.188833,1280.054,1299.6755,1300,1305.461167,1304.823,1302.527333,1326.182333,1228.7355,1492.943,1552.577833,1101.44,1392.499667,914.9333333,585.273,3409.235833,2791.427,537.419,81.87183333,6200.745,859.6291667,71.03666667,1.683333333,0.112666667,10.18666667,2.663333333,13.88333333,0.16,0.101666667,2.5097,24.66666667,,71.74,0.57,J20253,37,2900,F1T0864QKLQ030003X,J20253,8,3,104,312,0,0,239.73,5231934,1023102
28-04-2021 22:00,1.203,1385.673333,0.166833333,-0.0115,37.004,37,30.00833333,30,2.17,338.8655,526.0295,691.5075,59.64633333,68.00216667,86.98766667,2.52E+18,4080.017833,1295.229167,1279.958667,1299.8185,1300,1304.820833,1304.085,1302.4575,1326.241,1228.836167,1493.400333,1552.623,1101.44,1392.519167,914.7376667,584.0503333,3407.859833,2792.758333,534.3411667,80.43816667,6200.688,859.312,71.03666667,1.683333333,0.112666667,10.18666667,2.663333333,13.88333333,0.16,0.101666667,2.5097,24.66666667,,74.18,0.57,J20253,34,2700,F1T0864QKLQ030003X,J20253,8,3,104,312,0,0,239.73,5231934,1023102
28-04-2021 23:00,1.204333333,1386.0675,0.168,-0.022833333,36.993,37,30.00616667,30,2.169833333,339.1121667,527.424,694.5471667,57.29383333,65.20966667,83.70216667,2.52E+18,4080.096,1294.759167,1280.008167,1298.899833,1300,1304.963667,1303.166333,1302.550167,1325.997333,1228.851833,1492.871833,1552.343167,1101.44,1392.4055,918.4261667,584.7258333,3399.766,2801.6905,536.8638333,77.48216667,6201.532833,861.2816667,71.03666667,1.683333333,0.112666667,10.18666667,2.663333333,13.88333333,0.16,0.101666667,2.5097,24.66666667,,74.18,0.57,J20253,36,3000,F1T0864QKLQ030003X,J20253,8,3,104,312,0,0,239.73,5231934,1023102
29-04-2021 00:00,1.249333333,1386.209833,0.1685,-0.015,37.0085,37,30.01433333,30,2.170166667,339.0161667,527.1005,694.2395,57.26616667,65.06433333,83.46033333,2.52E+18,4080.111667,1295.3585,1280.135833,1298.7605,1300,1306.661,1301.981167,1302.279833,1325.246667,1228.815667,1491.707,1551.812333,1101.44,1392.512167,915.414,582.4955,3398.984333,2802.159667,536.6475,76.52066667,6201.063,861.1861667,71.01666667,1.696666667,0.111666667,10.19666667,2.653333333,13.89333333,0.163333333,0.102,2.509933333,24.66666667,,72.53,0.57,J20253,39,2900,F1T0864QKLQ030003X,J20253,8,3,104,312,0,0,239.73,5231934,1023102
29-04-2021 02:00,1.235666667,1386.394833,0.170333333,-0.022333333,37.01466667,37,30.00466667,30,2.1695,339.2633333,524.96,691.179,60.48983333,68.06616667,86.54216667,2.52E+18,4080.2125,1294.673333,1279.891167,1299.012333,1300,1308.250667,1300.9655,1302.442333,1324.570667,1228.516167,1488.8565,1550.1135,1101.44,1392.3175,918.6288333,586.775,3406.692833,2793.842,533.6331667,78.98866667,6200.320833,859.3281667,71.01666667,1.696666667,0.111666667,10.19666667,2.653333333,13.89333333,0.163333333,0.102,2.509933333,24.66666667,,74.18,0.57,J20253,38,2500,F1T0864QKLQ030003X,J20253,8,3,104,312,0,0,239.73,5231934,1023102
29-04-2021 03:00,1.214333333,1386.409,0.1325,-0.014666667,36.97866667,37,29.9945,30,2.169166667,341.8858333,528.9621667,697.0718333,61.838,69.861,88.69066667,2.52E+18,4080.219,1294.0345,1279.962333,1299.573167,1300,1308.685833,1300.8355,1302.376667,1324.711667,1228.439667,1488.237833,1550.4395,1101.44,1391.9185,914.1571667,590.0455,3405.466333,2794.9225,539.7133333,81.4135,6200.442833,862.5911667,71.01666667,1.696666667,0.111666667,10.19666667,2.653333333,13.89333333,0.163333333,0.102,2.509933333,24.66666667,,74.18,0.57,J20253,39,2500,F1T0864QKLQ030003X,J20253,8,3,104,312,0,0,239.73,5231934,1023102
29-04-2021 04:00,1.210833333,1386.284833,0.138666667,-0.014,36.97983333,37,30.01766667,30,2.169166667,341.4195,525.9506667,693.2965,62.0255,69.385,87.02366667,2.52E+18,4080.158667,1294.105667,1280.003,1300.563833,1298.416667,1308.684667,1300.588667,1302.538333,1324.518167,1228.2825,1487.600667,1550.1425,1101.44,1391.585167,915.4968333,588.101,3405.629167,2793.551167,535.8973333,80.41483333,6199.086,862.2558333,71.01666667,1.696666667,0.111666667,10.19666667,2.653333333,13.89333333,0.163333333,0.102,2.509933333,24.66666667,,74.18,0.57,J20253,38,3000,F1T0864QKLQ030003X,J20253,8,3,104,312,0,0,239.73,5231934,1023102
29-04-2021 05:00,1.175666667,1385.8675,0.108333333,-0.0235,37.0045,37,30.009,30,2.168666667,348.3081667,533.3881667,701.3793333,65.38233333,72.41083333,89.85316667,2.52E+18,4080.081,1294.083333,1279.914833,1301.6435,1295,1306.856,1301.259667,1302.752667,1324.702333,1227.995333,1490.930167,1551,1101.44,1391.248333,917.9716667,584.7455,3402.6395,2798.159667,543.3705,82.37266667,6200.678333,868.0075,71.01666667,1.696666667,0.111666667,10.19666667,2.653333333,13.89333333,0.163333333,0.102,2.509933333,24.66666667,,70.88,0.57,J20253,34,2100,F1T0864QKLQ030003X,J20253,8,3,104,312,0,0,239.73,5231934,1023102
29-04-2021 06:00,1.139833333,1386.2505,0.1005,-0.019,36.9985,37,29.97833333,30,2.168833333,350.1163333,536.268,705.1865,68.4755,75.87416667,93.68483333,2.52E+18,4080.0635,1294.591333,1280.030667,1303.275833,1295,1306.087333,1301.8535,1303.365667,1325.280667,1227.973,1492.249667,1552.882167,1101.44,1391.465667,912.8646667,583.293,3402.294167,2795.941667,547.3158333,86.11516667,6198.3255,870.2571667,71.01666667,1.696666667,0.111666667,10.19666667,2.653333333,13.89333333,0.163333333,0.102,2.509933333,24.66666667,,74.18,0.57,J20253,28,2000,F1T0864QKLQ030003X,J20253,8,3,104,312,0,0,239.73,5231934,1023102
29-04-2021 07:00,1.104666667,1386.413333,0.160666667,-0.012833333,37.0025,37,29.99666667,30,2.169166667,345.8093333,529.3368333,696.8603333,68.96066667,76.23783333,93.53866667,2.52E+18,4080.039667,1295.1665,1279.903667,1304.899333,1295,1304.495,1301.860167,1303.664167,1325.414833,1228.1215,1492.036833,1555.004,1101.44,1392.146,915.4348333,581.3445,3403.742333,2779.609167,541.1405,86.765,6183.374167,864.1766667,71.01666667,1.696666667,0.111666667,10.19666667,2.653333333,13.89333333,0.163333333,0.102,2.509933333,24.66666667,,74.18,0.57,J20253,29,2000,F1T0864QKLQ030003X,J20253,8,3,104,312,0,0,239.73,5231934,1023102
29-04-2021 08:00,1.106,1386.516667,0.171833333,-0.027333333,37.01833333,37,30.00183333,30,2.168666667,351.3031667,537.5756667,704.8911667,70.93983333,78.38083333,95.961,2.52E+18,4079.984667,1295.99,1280.014,1305.568667,1295,1305.3585,1302.083833,1303.886,1325.918,1228.387167,1490.745333,1554.227333,1101.44,1392.941667,918.5228333,577.5733333,3377.069833,2766.6725,546.7978333,88.45316667,6143.760833,870.0801667,71.01666667,1.696666667,0.111666667,10.19666667,2.653333333,13.89333333,0.163333333,0.102,2.509933333,24.66666667,,71.59,0.55,J20253,27,2000,F1T0864QKLQ030003X,J20253,8,3,104,312,0,0,239.73,5231934,1023102
29-04-2021 10:00,1.029,1387.139333,0.160666667,-0.025666667,36.9975,37,30.0125,30,2.169666667,350.3458333,533.3661667,704.8685,73.56733333,80.91233333,98.611,2.52E+18,4079.892333,1295.778,1280.057833,1302.540333,1295,1308.473333,1302.530333,1304.497333,1326.710333,1229.134667,1488.623333,1555.8625,1101.44,1393.921667,913.4246667,555.1656667,3347.908333,2733.528167,551.162,91.69933333,6081.424667,864.11,71.01666667,1.696666667,0.111666667,10.19666667,2.653333333,13.89333333,0.163333333,0.102,2.509933333,24.66666667,,75,0.55,J20253,42,3200,F1T0864QKLQ030003X,J20253,8,3,104,312,0,0,239.73,5231934,1023102
29-04-2021 11:00,0.984333333,1387.642,0.146833333,-0.022333333,37.0095,37,30.005,30,2.1695,347.6923333,527.6418333,697.5473333,73.85266667,81.36366667,98.866,2.52E+18,4079.815167,1297.376167,1276.776667,1301.974,1295,1307.920333,1302.739833,1304.951,1327.090333,1229.594,1488.685833,1555.5325,1101.44,1394.521667,913.8473333,571.0475,3354.811333,2729.478833,542.389,91.81416667,6084.499833,859.975,71.01666667,1.696666667,0.111666667,10.19666667,2.653333333,13.89333333,0.163333333,0.102,2.509933333,24.66666667,,76.7,0.55,J20253,31,2400,F1T0864QKLQ030003X,J20253,8,3,104,312,0,0,239.73,5231934,1023102
29-04-2021 12:00,1.0085,1387.7195,0.169166667,-0.020833333,36.95333333,37,29.98883333,30,2.1695,344.527,523.2528333,692.6346667,72.80283333,80.53516667,98.3345,2.52E+18,4079.779333,1297.949167,1274.995667,1302.027833,1295,1307.891333,1302.758667,1304.696333,1327.059667,1229.845,1487.548333,1554.7945,1101.44,1394.403333,912.3378333,583.205,3372.016,2735.239167,537.2865,91.3895,6107.261833,856.4533333,71.01666667,1.696666667,0.111666667,10.19666667,2.653333333,13.89333333,0.163333333,0.102,2.509933333,24.66666667,,80.11,0.55,J20253,29,2100,F1T0864QKLQ030003X,J20253,8,3,104,312,0,0,239.73,5231934,1023102
29-04-2021 13:00,1.066666667,1387.0905,0.176833333,-0.0045,37.01683333,37,30.01916667,30,2.1695,340.9385,519.1945,689.4528333,70.29783333,78.49466667,96.84316667,2.52E+18,4079.851,1296.115333,1275.085667,1301.097833,1295,1307.770833,1303.018333,1304.325167,1326.6915,1229.8075,1487.408,1554.176,1101.44,1393.793833,913.48,598.5341667,3400.393667,2753.925,534.5605,90.242,6154.2245,854.0698333,71.01666667,1.696666667,0.111666667,10.19666667,2.653333333,13.89333333,0.163333333,0.102,2.509933333,24.66666667,,81.82,0.55,J20253,26,2100,F1T0864QKLQ030003X,J20253,8,3,104,312,0,0,239.73,5231934,1023102
29-04-2021 14:00,1.0925,1387.071167,0.168333333,-0.0195,37.00883333,37,29.99933333,30,2.169666667,338.972,516.3706667,686.0073333,68.35883333,76.31483333,94.45116667,2.52E+18,4079.780333,1294.993667,1275.0335,1300.2835,1295,1307.680167,1303.0545,1304.054333,1326.662333,1229.782,1486.437167,1552.946333,1101.44,1393.451167,914.729,604.8923333,3416.437,2768.198333,530.7218333,87.97466667,6184.841,854.0968333,71.01666667,1.696666667,0.111666667,10.19666667,2.653333333,13.89333333,0.163333333,0.102,2.509933333,24.66666667,,83.52,0.55,J20253,27,2100,F1T0864QKLQ030003X,J20253,8,3,104,312,0,0,239.73,5231934,1023102
29-04-2021 15:00,1.097333333,1387.009,0.2015,-0.0265,36.99283333,37,29.98733333,30,2.169333333,342.0813333,520.7215,690.8903333,67.73766667,75.67733333,93.84883333,2.52E+18,4079.795,1295.481667,1275.06,1300.686,1295,1308.561333,1301.982833,1303.146833,1326.222833,1229.535333,1489.528167,1551.281333,1101.44,1392.717833,914.6243333,608.074,3414.8995,2777.147,533.562,87.00883333,6192.006667,859.7871667,71.01666667,1.696666667,0.111666667,10.19666667,2.653333333,13.89333333,0.163333333,0.102,2.509933333,24.66666667,,70.16,0.55,J20253,23,1700,F1T0864QKLQ030003X,J20253,8,3,104,312,0,0,239.73,5231934,1023102
29-04-2021 16:00,1.107833333,1386.102667,0.181166667,0.0475,37.00583333,37,30.001,30,2.169666667,346.9266667,530.6316667,703.6418333,66.22883333,74.37216667,93.04066667,2.52E+18,4079.786667,1295.847333,1274.965833,1300.7165,1295,1308.901833,1301.339833,1302.667,1325.906333,1229.146167,1492.059667,1550.794667,1101.44,1391.9195,917.3631667,589.6108333,3406.837833,2790.4335,545.4411667,86.27383333,6197.131833,869.3646667,71.01666667,1.696666667,0.111666667,10.19666667,2.653333333,13.89333333,0.163333333,0.102,2.509933333,24.66666667,,80.11,0.55,J20253,25,1800,F1T0864QKLQ030003X,J20253,8,3,104,312,0,0,239.73,5231934,1023102
29-04-2021 18:00,1.100333333,1386.5005,0.164,-0.007666667,37.01,37,29.9995,30,2.168833333,344.6713333,527.4236667,700.3018333,64.15116667,71.96966667,89.994,2.52E+18,4079.790167,1294.267167,1275.010833,1301.679167,1295,1308.4295,1302.117667,1302.89,1325.9825,1228.791167,1490.450833,1551.079667,1101.44,1391.544333,918.636,585.1396667,3405.718833,2793.21,542.0413333,83.38616667,6199.055167,868.2656667,71.01666667,1.696666667,0.111666667,10.19666667,2.653333333,13.89333333,0.163333333,0.102,2.509933333,24.66666667,,80.11,0.55,J20253,27,2400,F1T0864QKLQ030003X,J20253,8,3,104,312,0,0,239.73,5231934,1023102
29-04-2021 19:00,1.102333333,1386.064333,0.1625,-0.04,37.0085,37,30.016,30,2.169666667,345.6863333,529.0435,702.7661667,62.698,70.63266667,88.86666667,2.52E+18,4079.831167,1293.974167,1275.0365,1302.869167,1295,1308.785167,1301.637,1302.444833,1325.705833,1228.743,1492.314833,1550.730167,1101.44,1391.592,918.774,584.9175,3402.410333,2794.351833,543.7288333,82.34583333,6196.8755,871.4993333,71.01666667,1.696666667,0.111666667,10.19666667,2.653333333,13.89333333,0.163333333,0.102,2.509933333,24.66666667,,81.82,0.55,J20253,29,2600,F1T0864QKLQ030003X,J20253,8,3,104,312,0,0,239.73,5231934,1023102
29-04-2021 20:00,1.119333333,1386.1035,0.162666667,-0.032666667,36.98933333,37,30.00066667,30,2.169333333,347.0535,533.2595,706.6418333,61.9615,70.16733333,88.727,2.52E+18,4079.926667,1293.793833,1275.106833,1303.388833,1295,1309.272667,1302.0885,1302.504333,1325.7955,1228.717833,1491.659667,1550.436833,1101.44,1391.679167,914.6196667,582.4653333,3398.549833,2804.3235,548.2555,82.1225,6202.819,873.8846667,71.01666667,1.696666667,0.111666667,10.19666667,2.653333333,13.89333333,0.163333333,0.102,2.509933333,24.66666667,,81.82,0.55,J20253,33,2700,F1T0864QKLQ030003X,J20253,8,3,104,312,0,0,239.73,5231934,1023102
29-04-2021 21:00,1.099833333,1386.2795,0.1735,-0.012666667,36.99266667,37,29.99266667,30,2.1695,345.7753333,530.4923333,704.6145,60.46816667,68.3835,86.54,2.52E+18,4079.9855,1293.4885,1274.990833,1304.341833,1295,1308.874,1302.574667,1302.788667,1326.086667,1228.693333,1491.794833,1549.708833,1101.44,1391.804333,918.8543333,579.3881667,3389.336333,2795.2745,546.1055,80.25383333,6184.369333,873.3903333,71.01666667,1.696666667,0.111666667,10.19666667,2.653333333,13.89333333,0.163333333,0.102,2.509933333,24.66666667,,81.82,0.55,J20253,26,2400,F1T0864QKLQ030003X,J20253,8,3,104,312,0,0,239.73,5231934,1023102
29-04-2021 22:00,1.090333333,1386.443,0.1735,-0.021166667,36.98916667,37,29.99116667,30,2.169166667,347.9303333,535.1828333,710.1913333,59.5245,67.62466667,85.96483333,2.52E+18,4080.031167,1293.215167,1275.0055,1304.884333,1295,1309.079167,1302.876167,1302.9665,1325.9595,1228.616167,1492.389833,1549.715,1101.44,1391.797667,918.3731667,581.3998333,3380.169833,2801.7085,550.9561667,79.57366667,6181.751667,877.8255,71.01666667,1.696666667,0.111666667,10.19666667,2.653333333,13.89333333,0.163333333,0.102,2.509933333,24.66666667,,81.82,0.55,J20253,28,2600,F1T0864QKLQ030003X,J20253,8,3,104,312,0,0,239.73,5231934,1023102
29-04-2021 23:00,1.099333333,1386.792667,0.168833333,0.002833333,37.00633333,37,29.99366667,30,2.169333333,346.694,532.5628333,708.7473333,58.80016667,66.564,84.52183333,2.52E+18,4080.0435,1292.999333,1275.0565,1305.904667,1295,1310.001667,1302.773667,1303.0685,1325.992833,1228.59,1491.805667,1550.368,1101.44,1391.803833,915.2193333,581.9128333,3389.733167,2809.012333,549.3458333,78.1885,6198.990833,876.1543333,71.01666667,1.696666667,0.111666667,10.19666667,2.653333333,13.89333333,0.163333333,0.102,2.509933333,24.66666667,,81.82,0.55,J20253,25,2300,F1T0864QKLQ030003X,J20253,8,3,104,312,0,0,239.73,5231934,1023102
30-04-2021 00:00,1.102,1386.807333,0.164166667,-0.003,36.99866667,37,30.008,30,2.1695,346.4813333,530.8611667,706.9511667,59.65066667,67.3555,85.19366667,2.52E+18,4080.156167,1293.0745,1274.861333,1306.419,1295,1309.6695,1302.734,1303.153167,1326.065333,1228.5265,1491.514333,1550.414333,1101.44,1391.941,920.1065,580.285,3392.903833,2804.567833,547.3526667,78.4965,6197.541167,873.3438333,71.01333333,1.686666667,0.113,10.19,2.653333333,13.88333333,0.163333333,0.1,2.5099,24.33333333,,80.11,0.55,J20253,27,2200,F1T0864QKLQ030003X,J20253,8,3,104,312,0,0,239.73,5231934,1023102
30-04-2021 02:00,1.055333333,1387.941833,0.171333333,0.014666667,36.98083333,37,29.97966667,30,2.169333333,341.4985,523.9478333,698.0945,59.0755,66.25,83.0015,2.52E+18,4080.161667,1294.3625,1275.039167,1306.028667,1295,1308.22,1305.081167,1303.968167,1327.006333,1228.638167,1491.366833,1553.184,1101.44,1392.715833,918.9061667,578.8668333,3397.438333,2805.1365,540.4433333,76.8955,6202.5475,866.2021667,71.01333333,1.686666667,0.113,10.19,2.653333333,13.88333333,0.163333333,0.1,2.5099,24.33333333,,81.82,0.55,J20253,33,2300,F1T0864QKLQ030003X,J20253,8,3,104,312,0,0,239.73,5231934,1023102
30-04-2021 03:00,1.032166667,1387.970667,0.126,-0.004333333,36.98483333,37,29.98666667,30,2.169833333,337.2836667,515.7201667,688.053,61.74983333,68.2545,84.28066667,2.52E+18,4080.128667,1294.676,1275.0105,1306.076,1295,1309.24,1304.348333,1304.329833,1327.1555,1228.574667,1483.872667,1552.807167,1101.44,1392.9945,915.5411667,583.8113333,3407.760833,2791.0205,532.6815,77.70466667,6198.8625,857.4195,71.01333333,1.686666667,0.113,10.19,2.653333333,13.88333333,0.163333333,0.1,2.5099,24.33333333,,81.82,0.55,J20253,32,2300,F1T0864QKLQ030003X,J20253,8,3,104,312,0,0,239.73,5231934,1023102
30-04-2021 04:00,1.0715,1387.744667,0.1165,-0.017,37.00083333,37,30.01,30,2.1695,338.298,516.9323333,687.9806667,62.59133333,69.70383333,86.1215,2.52E+18,4080.072167,1295.643167,1274.943167,1306.960667,1295,1309.016333,1303.7105,1304.737167,1326.544333,1228.6695,1487.529,1552.902667,1101.44,1392.738833,913.4746667,596.855,3409.950667,2792.2555,531.3988333,79.90316667,6202.141833,858.299,71.01333333,1.686666667,0.113,10.19,2.653333333,13.88333333,0.163333333,0.1,2.5099,24.33333333,,81.82,0.55,J20253,32,2000,F1T0864QKLQ030003X,J20253,8,3,104,312,0,0,239.73,5231934,1023102
30-04-2021 05:00,1.0925,1387.657167,0.119666667,-0.010833333,37.00033333,37,29.986,30,2.168666667,341.6558333,523.2481667,694.0283333,63.33416667,70.0205,85.949,2.52E+18,4080.058,1295.911833,1274.976167,1308.096667,1295,1308.053,1303.874,1304.749667,1326.472167,1228.3575,1489.461833,1552.897833,1101.44,1391.9035,917.562,589.75,3401.931833,2798.151667,536.3681667,79.75016667,6200.126833,862.751,71.01333333,1.686666667,0.113,10.19,2.653333333,13.88333333,0.163333333,0.1,2.5099,24.33333333,,81.82,0.55,J20253,29,1800,F1T0864QKLQ030003X,J20253,8,3,104,312,0,0,239.73,5231934,1023102
30-04-2021 06:00,1.036833333,1387.840167,0.113333333,-0.018666667,36.99833333,37,30.007,30,2.168833333,349.8398333,534.9555,706.4401667,67.49566667,74.05216667,90.07033333,2.52E+18,4080.011833,1295.738167,1274.992667,1307.560833,1295,1308.458833,1303.858833,1304.914667,1326.618,1228.1465,1493.0385,1553.409,1101.44,1391.802667,916.3743333,583.0043333,3390.348,2796.17,546.8076667,82.82683333,6186.532833,871.9983333,71.01333333,1.686666667,0.113,10.19,2.653333333,13.88333333,0.163333333,0.1,2.5099,24.33333333,,81.82,0.55,J20253,28,1900,F1T0864QKLQ030003X,J20253,8,3,104,312,0,0,239.73,5231934,1023102
30-04-2021 07:00,0.9745,1387.593,0.168,-0.030833333,36.98666667,37,29.9975,30,2.169166667,349.8998333,535.0068333,706.535,68.925,75.98683333,92.481,2.52E+18,4079.938,1295.460833,1274.925167,1307.458833,1295,1308.983333,1304.313667,1305.223,1326.849333,1228.241667,1494.869833,1555.930667,1101.44,1391.927167,915.1573333,578.2728333,3383.605667,2782.6735,549.1631667,85.78266667,6166.234,869.934,71.01333333,1.686666667,0.113,10.19,2.653333333,13.88333333,0.163333333,0.1,2.5099,24.33333333,,81.82,0.55,J20253,24,1800,F1T0864QKLQ030003X,J20253,8,3,104,312,0,0,239.73,5231934,1023102
30-04-2021 08:00,0.966,1387.578333,0.163833333,-0.0305,37.0225,37,30.00066667,30,2.169333333,348.2208333,532.7046667,701.8146667,69.883,76.83416667,93.16166667,2.52E+18,4079.913,1295.3615,1275.043167,1306.984667,1295,1308.903833,1305.0425,1305.720667,1327.287667,1228.631667,1492.301833,1556.273167,1101.44,1392.691333,918.925,579.5405,3379.100333,2771.342667,544.7726667,86.516,6150.496833,866.5645,71.01333333,1.686666667,0.113,10.19,2.653333333,13.88333333,0.163333333,0.1,2.5099,24.33333333,,76.7,0.55,J20253,28,2000,F1T0864QKLQ030003X,J20253,8,3,104,312,0,0,239.73,5231934,1023102
30-04-2021 10:00,0.9465,1387.755333,0.155,-0.018833333,36.99666667,37,30.004,30,2.1695,354.827,542.4628333,711.1221667,72.807,79.857,96.59616667,2.52E+18,4079.785833,1295.062667,1274.862833,1306.153167,1295,1311.108333,1305.085167,1306.3775,1327.299167,1229.321167,1493.5235,1555.963667,1101.44,1393.842333,917.3321667,568.6731667,3335.227167,2737.311,553.9723333,89.61066667,6072.57,871.2481667,71.01333333,1.686666667,0.113,10.19,2.653333333,13.88333333,0.163333333,0.1,2.5099,24.33333333,,80.11,0.55,J20253,25,2000,F1T0864QKLQ030003X,J20253,8,3,104,312,0,0,239.73,5231934,1023102
30-04-2021 11:00,0.914,1387.703167,0.1665,-0.0065,36.99466667,37,30.0195,30,2.169166667,354.6646667,542.0811667,710.0103333,73.62816667,81.2055,98.58116667,2.52E+18,4079.768,1293.9905,1274.995833,1304.7055,1295,1311.287333,1304.977333,1306.382833,1327.554333,1229.7095,1493.247167,1555.087,1101.44,1394.304333,918.8481667,565.514,3330.108333,2729.274,553.9005,91.44966667,6059.396667,869.966,71.01333333,1.686666667,0.113,10.19,2.653333333,13.88333333,0.163333333,0.1,2.5099,24.33333333,,81.82,0.55,J20253,27,2000,F1T0864QKLQ030003X,J20253,8,3,104,312,0,0,239.73,5231934,1023102
30-04-2021 12:00,0.908,1387.5915,0.1755,-0.024833333,37.006,37,29.99766667,30,2.1695,350.1311667,535.8925,703.2868333,72.348,80.16183333,97.73616667,2.52E+18,4079.7095,1293.598167,1275.143333,1303.806167,1295,1311.3355,1304.988833,1306.408,1327.411833,1230.047,1492.245,1555.101833,1101.44,1394.648667,916.1588333,562.5556667,3348.941167,2733.1405,549.0023333,91.26716667,6082.0965,864.9208333,71.01333333,1.686666667,0.113,10.19,2.653333333,13.88333333,0.163333333,0.1,2.5099,24.33333333,,81.82,0.55,J20253,26,2100,F1T0864QKLQ030003X,J20253,8,3,104,312,0,0,239.73,5231934,1023102
30-04-2021 13:00,0.947333333,1388.1785,0.165666667,-0.021333333,36.98566667,37,30.003,30,2.169833333,344.4845,527.6476667,694.7703333,69.685,77.513,94.893,2.52E+18,4079.7125,1294.548,1274.943,1304.024167,1295,1311.057167,1304.809833,1306.256167,1327.561667,1230.229167,1490.971333,1555.2345,1101.44,1394.692333,918.3258333,562.6691667,3385.303,2757.069,540.7158333,88.90183333,6142.388167,860.9905,71.01333333,1.686666667,0.113,10.19,2.653333333,13.88333333,0.163333333,0.1,2.5099,24.33333333,,81.82,0.55,J20253,29,2200,F1T0864QKLQ030003X,J20253,8,3,104,312,0,0,239.73,5231934,1023102
30-04-2021 14:00,1.031666667,1388.202833,0.182666667,0.012833333,36.9865,37,30.00483333,30,2.169833333,341.7333333,523.1863333,690.4036667,68.618,76.15566667,93.1895,2.52E+18,4079.7075,1294.876667,1275.0865,1304.216667,1295,1311.104667,1304.794167,1306.019333,1327.372167,1230.187667,1488.719667,1554.500167,1101.44,1394.315333,916.4006667,571.8165,3402.675333,2767.138667,536.1055,86.98016667,6169.865333,858.3768333,71.01333333,1.686666667,0.113,10.19,2.653333333,13.88333333,0.163333333,0.1,2.5099,24.33333333,,81.82,0.55,J20253,25,1900,F1T0864QKLQ030003X,J20253,8,3,104,312,0,0,239.73,5231934,1023102
30-04-2021 15:00,1.035666667,1387.993333,0.150333333,-0.0205,37.00283333,37,29.9985,30,2.168833333,344.0926667,527.4971667,695.2335,67.6905,75.4265,92.7875,2.52E+18,4079.762333,1295.608167,1275.008167,1305.003,1295,1310.697167,1304.181833,1305.654833,1327.243667,1230.080833,1491.959667,1553.415333,1101.44,1393.931333,918.655,589.158,3405.973167,2780.171167,538.8741667,86.36566667,6186.164833,863.4378333,71.01333333,1.686666667,0.113,10.19,2.653333333,13.88333333,0.163333333,0.1,2.5099,24.33333333,,81.82,0.55,J20253,25,1600,F1T0864QKLQ030003X,J20253,8,3,104,312,0,0,239.73,5231934,1023102
30-04-2021 16:00,1.014666667,1388.2505,0.1635,-0.027,37.00816667,37,30.00716667,30,2.169166667,344.1526667,528.542,696.9076667,65.81016667,73.63716667,91.0505,2.52E+18,4079.767333,1294.9935,1275.051167,1305.909333,1295,1309.6885,1303.614833,1304.944167,1326.965,1229.968,1494.6315,1552.930833,1101.44,1393.606333,921.8676667,588.8296667,3410.167167,2789.942167,540.61,84.97716667,6200.312333,865.0651667,71.01333333,1.686666667,0.113,10.19,2.653333333,13.88333333,0.163333333,0.1,2.5099,24.33333333,,80.11,0.55,J20253,27,2000,F1T0864QKLQ030003X,J20253,8,3,104,312,0,0,239.73,5231934,1023102
30-04-2021 18:00,1.016833333,1387.763333,0.161166667,-0.023666667,36.9945,37,30.00583333,30,2.1695,341.164,526.5295,694.548,62.803,70.458,87.6715,2.52E+18,4079.824333,1294.703667,1275.049667,1305.851,1295,1308.403833,1305.665833,1305.4255,1328.37,1229.911667,1493.049667,1552.926833,1101.44,1393.186667,921.3315,580.1193333,3407.920833,2791.205833,538.3866667,81.57433333,6199.0685,863.1531667,71.01333333,1.686666667,0.113,10.19,2.653333333,13.88333333,0.163333333,0.1,2.5099,24.33333333,,80.11,0.55,J20253,31,2800,F1T0864QKLQ030003X,J20253,8,3,104,312,0,0,239.73,5231934,1023102
30-04-2021 19:00,1.053898305,1387.762542,0.183389831,-0.01559322,36.98322034,37,30.00016949,30,2.169322034,342.7913559,529.1449153,697.610678,63.58745763,71.12559322,88.41118644,2.52E+18,4079.883729,1293.935932,1274.976271,1306.594068,1295,1309.841695,1305.508136,1305.269153,1328.201356,1229.73678,1493.330508,1553.042203,1101.44,1392.888814,923.8481356,579.7338983,3406.916102,2793.643051,540.5,81.69389831,6200.555763,865.8044068,71.01333333,1.686666667,0.113,10.19,2.653333333,13.88333333,0.163333333,0.1,2.5099,24.33333333,,81.82,0.55,J20253,31,2800,F1T0864QKLQ030003X,J20253,8,3,104,312,0,0,239.73,5231934,1023102
30-04-2021 20:00,1.035833333,1387.878167,0.181166667,-0.018,37.01333333,37,29.98516667,30,2.1695,340.7851667,527.2488333,695.3088333,63.42116667,71.17666667,88.69933333,2.52E+18,4079.9225,1294.044667,1274.966,1307.1295,1295,1310.3895,1305.006,1305.296833,1328.214333,1229.661667,1491.230333,1554.574333,1101.44,1392.850667,919.6145,580.1028333,3409.287333,2792.7135,539.2345,82.2985,6202.003,863.383,71.01333333,1.686666667,0.113,10.19,2.653333333,13.88333333,0.163333333,0.1,2.5099,24.33333333,,81.82,0.55,J20253,27,2200,F1T0864QKLQ030003X,J20253,8,3,104,312,0,0,239.73,5231934,1023102
30-04-2021 21:00,1.019666667,1388.162833,0.171833333,-0.0205,36.992,37,30.01366667,30,2.17,336.368,521.817,688.7373333,60.9625,68.77766667,86.16416667,2.52E+18,4079.932,1295.41,1275.072333,1307.753333,1295,1311.166833,1304.5125,1305.299833,1327.742,1229.667333,1489.033,1555.054,1101.44,1392.989167,920.9945,580.057,3410.609,2788.882167,533.4095,80.41666667,6199.480833,859.1831667,71.01333333,1.686666667,0.113,10.19,2.653333333,13.88333333,0.163333333,0.1,2.5099,24.33333333,,81.82,0.55,J20253,33,2800,F1T0864QKLQ030003X,J20253,8,3,104,312,0,0,239.73,5231934,1023102
30-04-2021 22:00,1.018833333,1388.396,0.171,-0.017166667,37.007,37,29.99833333,30,2.17,335.3228333,520.5083333,686.5903333,59.643,67.24883333,84.31,2.52E+18,4080.070667,1295.524333,1275.043833,1308.357,1295,1311.050167,1304.252833,1305.077167,1327.278167,1229.561167,1489.235833,1554.780167,1101.44,1392.825333,920.609,579.6751667,3408.1115,2791.542833,531.0766667,78.44233333,6199.540833,858.3021667,71.01333333,1.686666667,0.113,10.19,2.653333333,13.88333333,0.163333333,0.1,2.5099,24.33333333,,81.82,0.55,J20253,29,2700,F1T0864QKLQ030003X,J20253,8,3,104,312,0,0,239.73,5231934,1023102
30-04-2021 23:00,1.0175,1388.930833,0.169,-0.008666667,37.0075,37,30.002,30,2.17,337.9921667,524.2881667,690.7735,60.11233333,67.09583333,83.63366667,2.52E+18,4080.051333,1295.787167,1274.908833,1309.170667,1295,1311.1765,1303.460333,1305.180167,1327.035833,1229.3155,1490.6195,1554.1695,1101.44,1392.508333,919.827,581.5398333,3403.404833,2795.3,534.1166667,77.45066667,6198.954333,861.4506667,71.01333333,1.686666667,0.113,10.19,2.653333333,13.88333333,0.163333333,0.1,2.5099,24.33333333,,81.82,0.55,J20253,28,2600,F1T0864QKLQ030003X,J20253,8,3,104,312,0,0,239.73,5231934,1023102
01-05-2021 00:00,1.047333333,1388.802167,0.171666667,-0.017166667,37.00833333,37,29.99433333,30,2.169333333,341.211,527.5133333,694.2141667,62.89783333,70.18466667,87.14966667,2.52E+18,4080.0835,1295.706833,1275.088,1308.469167,1295,1309.737333,1302.923833,1304.722333,1326.845333,1229.088333,1491.552833,1553.837167,1101.44,1392.315333,922.7868333,581.7418333,3405.809833,2796.141667,537.3155,80.0255,6202.219667,864.3616667,71.06333333,2.512592593,0.069481481,7.682962963,1.876666667,12.45703704,0.658888889,0.130148148,2.485525926,23.74074074,,80.11,0.55,J20253,29,2500,F1T0864QKLQ030003X,J20253,8,3,104,312,0,0,239.73,5231934,1023102
01-05-2021 02:00,0.999666667,1388.491833,0.1555,-0.005166667,37.00383333,37,29.99733333,30,2.170166667,338.3325,525.644,691.5451667,61.523,69.279,86.67866667,2.52E+18,4080.029667,1295.669667,1274.947167,1303.2015,1295,1310.309,1303.0625,1304.533833,1326.9705,1228.928667,1492.319167,1554.612167,1101.44,1392.396333,917.6471667,581.253,3408.984167,2792.412,537.7581667,80.808,6201.538333,859.4736667,71.06333333,2.512592593,0.069481481,7.682962963,1.876666667,12.45703704,0.658888889,0.130148148,2.485525926,23.74074074,,81.82,0.55,J20253,40,3000,F1T0864QKLQ030003X,J20253,8,3,104,312,0,0,239.73,5231934,1023102
01-05-2021 03:00,0.938666667,1388.179333,0.142833333,-0.0755,36.984,37,30.00366667,30,2.169833333,336.8145,521.3601667,686.3523333,63.119,70.067,86.36016667,2.52E+18,4080.042667,1294.597833,1275.060833,1301.970667,1295,1307.199833,1303.8385,1305.692667,1327.889833,1228.760333,1487.445,1553.952167,1101.44,1392.090167,918.5553333,585.3818333,3412.934333,2789.393667,530.811,79.84933333,6202.381667,855.7986667,71.06333333,2.512592593,0.069481481,7.682962963,1.876666667,12.45703704,0.658888889,0.130148148,2.485525926,23.74074074,,81.82,0.55,J20253,32,2000,F1T0864QKLQ030003X,J20253,8,3,104,312,0,0,239.73,5231934,1023102
01-05-2021 04:00,0.759666667,1387.400833,0.1335,-0.013333333,37.0035,37,29.99666667,30,2.169833333,340.4553333,525.0548333,695.8903333,63.75533333,71.77133333,88.2925,2.52E+18,4080.025667,1293.406667,1274.9005,1301.453,1295,1309.264833,1302.234333,1305.9985,1327.329833,1228.623333,1490.254,1553.009167,1101.44,1391.463833,916.1315,589.3585,3407.651,2791.568833,536.4085,81.73016667,6199.387,861.244,71.06333333,2.512592593,0.069481481,7.682962963,1.876666667,12.45703704,0.658888889,0.130148148,2.485525926,23.74074074,,81.82,0.55,J20253,33,2600,F1T0864QKLQ030003X,J20253,8,3,104,312,0,0,239.73,5231934,1023102
01-05-2021 05:00,0.768666667,1387.0495,0.110833333,-0.020166667,36.976,37,30.008,30,2.169833333,342.332,526.5593333,698.4833333,66.05833333,73.75533333,90.03533333,2.52E+18,4080.048167,1292.856333,1275.080167,1301.819833,1295,1311.228833,1302.216667,1305.621167,1326.693,1228.4145,1488.546833,1554.615,1101.44,1391.236833,909.472,582.2941667,3408.921167,2790.578667,540.1176667,83.2475,6199.5695,860.9598333,71.06333333,2.512592593,0.069481481,7.682962963,1.876666667,12.45703704,0.658888889,0.130148148,2.485525926,23.74074074,,81.82,0.55,J20253,24,1400,F1T0864QKLQ030003X,J20253,8,3,104,312,0,0,239.73,5231934,1023102
01-05-2021 06:00,0.750333333,1386.754333,0.113333333,-0.021833333,36.974,37,29.998,30,2.169666667,339.3013333,522.4013333,693.3348333,65.4055,73.57066667,89.9375,2.52E+18,4079.9815,1292.722167,1274.934167,1303.915,1295,1311.612333,1302.638667,1305.513167,1326.552667,1228.295833,1486.347,1555.308,1101.44,1391.103667,910.0653333,586.7796667,3413.245333,2787.293333,535.2813333,84.04566667,6200.4945,858.2948333,71.06333333,2.512592593,0.069481481,7.682962963,1.876666667,12.45703704,0.658888889,0.130148148,2.485525926,23.74074074,,81.82,0.55,J20253,21,1500,F1T0864QKLQ030003X,J20253,8,3,104,312,0,0,239.73,5231934,1023102
01-05-2021 07:00,0.763166667,1386.4835,0.173333333,-0.0115,37.00733333,37,29.99783333,30,2.169166667,341.0306667,523.426,694.4356667,65.49,73.32516667,89.38016667,2.52E+18,4079.976333,1292.809,1275.067333,1304.705,1295,1311.455333,1301.7705,1304.885167,1326.073167,1228.132167,1488.943167,1555.637667,1101.44,1391.143,910.5213333,587.6131667,3412.954167,2785.646167,535.8186667,83.33,6198.592167,859.044,71.06333333,2.512592593,0.069481481,7.682962963,1.876666667,12.45703704,0.658888889,0.130148148,2.485525926,23.74074074,,81.82,0.55,J20253,23,1600,F1T0864QKLQ030003X,J20253,8,3,104,312,0,0,239.73,5231934,1023102
01-05-2021 08:00,0.800166667,1385.898333,0.151333333,-0.014666667,37.0085,37,30.00483333,30,2.168166667,345.7436667,530.2395,701.9831667,67.04416667,74.999,91.25816667,2.52E+18,4080.036,1293.5085,1275.0055,1304.666333,1295,1310.831,1301.276167,1304.610167,1325.7825,1228.047333,1493.5145,1555.274833,1101.44,1391.197333,911.0301667,586.2771667,3406.567167,2787.564833,541.404,84.67333333,6194.169667,864.3895,71.06333333,2.512592593,0.069481481,7.682962963,1.876666667,12.45703704,0.658888889,0.130148148,2.485525926,23.74074074,,81.82,0.55,J20253,28,1800,F1T0864QKLQ030003X,J20253,8,3,104,312,0,0,239.73,5231934,1023102
01-05-2021 10:00,0.7755,1387.186833,0.175,-0.013333333,37.0185,37,29.99083333,30,2.1695,348.1483333,534.7086667,705.6948333,69.649,77.92416667,94.6575,2.52E+18,4079.992333,1295.435,1275.055333,1304.780667,1295,1310.515833,1301.899167,1304.738833,1326.282,1228.197833,1490.899167,1554.4985,1101.44,1391.862,906.602,564.9495,3376.161,2761.025833,547.0951667,88.086,6137.103167,865.186,71.06333333,2.512592593,0.069481481,7.682962963,1.876666667,12.45703704,0.658888889,0.130148148,2.485525926,23.74074074,,81.82,0.55,J20253,30,2400,F1T0864QKLQ030003X,J20253,8,3,104,312,0,0,239.73,5231934,1023102
01-05-2021 11:00,0.782666667,1385.3945,0.165,-0.0165,36.99066667,37,30.01083333,30,2.1695,346.4228333,532.466,702.9045,68.558,76.5845,92.85583333,2.52E+18,4079.8105,1295.489167,1274.9855,1304.513833,1295,1311.383833,1301.289333,1304.248667,1326.264,1228.332833,1490.237167,1554.382,1101.44,1391.855667,908.39,565.561,3385.303333,2768.1265,544.6208333,86.82183333,6153.375333,864.3395,71.06333333,2.512592593,0.069481481,7.682962963,1.876666667,12.45703704,0.658888889,0.130148148,2.485525926,23.74074074,,81.82,0.55,J20253,34,2600,F1T0864QKLQ030003X,J20253,8,3,104,312,0,0,239.73,5231934,1023102
01-05-2021 12:00,0.775833333,1385.225333,0.192166667,-0.014166667,36.98766667,37,30.0025,30,2.169166667,346.8101667,533.5555,703.8373333,68.12716667,76.0295,91.955,2.52E+18,4079.806833,1295.313,1274.946,1304.385667,1295,1311.4835,1301.408833,1304.090333,1326.2035,1228.319167,1490.725167,1554.075833,1101.44,1391.314333,907.1843333,564.6105,3387.019667,2773.241167,545.4601667,85.9585,6160.041667,865.2298333,71.06333333,2.512592593,0.069481481,7.682962963,1.876666667,12.45703704,0.658888889,0.130148148,2.485525926,23.74074074,,81.82,0.55,J20253,30,2700,F1T0864QKLQ030003X,J20253,8,3,104,312,0,0,239.73,5231934,1023102
01-05-2021 13:00,0.781833333,1384.187667,0.179166667,-0.023,37.00383333,37,30.00316667,30,2.169833333,342.9793333,527.7323333,697.537,67.1845,75.23666667,91.409,2.52E+18,4079.872333,1293.757,1275.081,1303.593,1295,1311.615167,1301.755833,1304.034833,1326.0465,1228.104,1489.745833,1553.970833,1101.44,1390.823333,906.3548333,567.0915,3406.933167,2784.626167,540.216,85.24333333,6191.507333,860.4965,71.06333333,2.512592593,0.069481481,7.682962963,1.876666667,12.45703704,0.658888889,0.130148148,2.485525926,23.74074074,,81.82,0.55,J20253,24,2100,F1T0864QKLQ030003X,J20253,8,3,104,312,0,0,239.73,5231934,1023102
01-05-2021 14:00,0.819333333,1383.797167,0.168833333,-0.015333333,37.00366667,37,30.001,30,2.169166667,342.8045,528.6493333,697.6178333,66.31066667,74.47033333,90.95366667,2.52E+18,4079.792833,1293.149333,1275.026833,1303.255,1295,1312.093,1301.759,1303.987833,1325.749333,1227.979833,1489.878,1553.6115,1101.44,1390.511667,907.8745,570.0178333,3413.163167,2787.616,539.7723333,84.754,6200.7725,860.7648333,71.06333333,2.512592593,0.069481481,7.682962963,1.876666667,12.45703704,0.658888889,0.130148148,2.485525926,23.74074074,,81.82,0.55,J20253,22,1800,F1T0864QKLQ030003X,J20253,8,3,104,312,0,0,239.73,5231934,1023102
01-05-2021 15:00,0.824833333,1384.135167,0.169,-0.022,36.99466667,37,29.99466667,30,2.169333333,342.1578333,528.6458333,696.82,65.48216667,73.716,90.26366667,2.52E+18,4079.822167,1293.778167,1275.025667,1303.442667,1295,1312.558,1301.449,1303.915,1325.628333,1227.798833,1490.137,1553.115333,1101.44,1390.339,906.6961667,570.5471667,3411.801167,2789.610833,539.4671667,84.11833333,6201.388,861.2561667,71.06333333,2.512592593,0.069481481,7.682962963,1.876666667,12.45703704,0.658888889,0.130148148,2.485525926,23.74074074,,81.82,0.55,J20253,21,1800,F1T0864QKLQ030003X,J20253,8,3,104,312,0,0,239.73,5231934,1023102
01-05-2021 16:00,0.839,1385.577167,0.155666667,-0.0225,36.99816667,37,29.999,30,2.1695,343.6181667,532.5878333,700.4838333,64.52383333,72.4365,88.61133333,2.52E+18,4079.878,1294.13,1274.9665,1304.042167,1295,1312.239167,1301.490667,1304.018,1325.649167,1227.683,1490.632,1552.874833,1101.44,1390.052667,908.8808333,575.5581667,3406.834167,2793.988167,542.6663333,82.78416667,6200.831833,865.0631667,71.06333333,2.512592593,0.069481481,7.682962963,1.876666667,12.45703704,0.658888889,0.130148148,2.485525926,23.74074074,,81.82,0.55,J20253,23,1800,F1T0864QKLQ030003X,J20253,8,3,104,312,0,0,239.73,5231934,1023102
01-05-2021 18:00,0.799166667,1386.503167,0.160833333,-0.008833333,36.995,37,30.00416667,30,2.169833333,338.6858333,528.5565,695.3721667,60.34383333,68.12816667,83.85866667,2.52E+18,4079.911,1293.044333,1275.004667,1304.732833,1295,1311.668833,1300.790667,1303.968833,1324.9935,1227.328667,1488.030333,1553.0685,1101.44,1389.628333,905.4585,584.2978333,3401.7825,2799.591333,538.9406667,78.39916667,6201.3095,861.5678333,71.06333333,2.512592593,0.069481481,7.682962963,1.876666667,12.45703704,0.658888889,0.130148148,2.485525926,23.74074074,,81.82,0.55,J20253,28,2000,F1T0864QKLQ030003X,J20253,8,3,104,312,0,0,239.73,5231934,1023102
01-05-2021 19:00,0.773333333,1384.600167,0.1755,-0.036833333,36.9855,37,29.99333333,30,2.169833333,337.5525,525.8105,692.31,59.26433333,66.9425,82.5085,2.52E+18,4079.922667,1292.6835,1274.9765,1301.3115,1295,1310.979,1300.377333,1303.701667,1324.484833,1227.1835,1495.101667,1553.0205,1101.44,1389.670333,908.3711667,581.835,3400.995667,2799.237333,536.0185,77.08366667,6200.161833,859.9595,71.06333333,2.512592593,0.069481481,7.682962963,1.876666667,12.45703704,0.658888889,0.130148148,2.485525926,23.74074074,,81.82,0.55,J20253,24,2000,F1T0864QKLQ030003X,J20253,8,3,104,312,0,0,239.73,5231934,1023102
01-05-2021 20:00,0.787833333,1383.0845,0.172,-0.010833333,36.9975,37,30.00133333,30,2.170166667,341.257,531.369,699.3,58.84533333,66.56233333,82.187,2.52E+18,4079.992833,1292.918333,1275.017,1299.0165,1295,1309.6585,1301.174167,1303.946667,1325.209333,1227.084167,1496.794,1553.881,1101.44,1389.6705,907.7143333,582.2481667,3394.149167,2804.674833,541.4328333,76.433,6198.722167,864.6436667,71.06333333,2.512592593,0.069481481,7.682962963,1.876666667,12.45703704,0.658888889,0.130148148,2.485525926,23.74074074,,81.82,0.55,J20253,24,1800,F1T0864QKLQ030003X,J20253,8,3,104,312,0,0,239.73,5231934,1023102
01-05-2021 21:00,0.793333333,1383.1925,0.166333333,-0.0205,37.00683333,37,30,30,2.1695,339.1605,529.6216667,697.1361667,58.5015,66.373,82.18583333,2.52E+18,4079.995667,1292.550167,1275.033,1299.142167,1295,1310.396167,1300.9255,1304.3575,1325.481,1227.046833,1493.800333,1554.387,1101.44,1389.746833,908.2798333,581.2078333,3396.2175,2803.319833,540.7106667,76.33883333,6199.484,862.758,71.06333333,2.512592593,0.069481481,7.682962963,1.876666667,12.45703704,0.658888889,0.130148148,2.485525926,23.74074074,,81.82,0.55,J20253,26,1800,F1T0864QKLQ030003X,J20253,8,3,104,312,0,0,239.73,5231934,1023102
01-05-2021 22:00,0.800333333,1383.134167,0.182,-0.027666667,36.9975,37,30.00683333,30,2.169666667,338.3891667,528.5333333,695.621,58.345,66.15216667,81.97133333,2.52E+18,4080.039667,1291.713,1274.998,1299.550167,1295,1312.4515,1300.616833,1304.031,1324.933833,1227.026667,1493.3865,1554.032667,1101.44,1389.778833,908.7486667,582.8605,3397.636167,2804.327833,538.956,75.98433333,6202.024,861.9496667,71.06333333,2.512592593,0.069481481,7.682962963,1.876666667,12.45703704,0.658888889,0.130148148,2.485525926,23.74074074,,81.82,0.55,J20253,28,2100,F1T0864QKLQ030003X,J20253,8,3,104,312,0,0,239.73,5231934,1023102
