Repository: RitwikKhandelwal/Piramal-Kosamba

File: 2. Efficiency/45tpd/1. Flat Files/Flint_B5.csv (part 33 of 43)
e,B5 HP Set Value,B5 LP Process value,B5 LP Set Value,Header Gas Pressure Process value,Recuprator Left Bottom temp Process value,Recuprator Left Middle temp Process value,Recuprator Left top temp Process value,Recuprator Right Bottom temp Process value,Recuprator Right Middle temp Process value,Recuprator Right top temp Process value,Row Key,Total cold air flow  Process value,B5 Front Bottom temp Process value,B5 front Top temp Process value,B5 Rear Top temp Process value,B5 Rear Top temp Set Value,Melter Bottom 1 temp Process value,Melter Bottom 2 temp Process value,Melter Bottom 3 temp Process value,Melter Bottom 4 temp Process value,Melter Bottom 5 temp Process value,Melter Crown 1 temp Process value,Melter Crown 2 temp Process value,Riser temp( not available) Process value,Thraot Sleeper Process value,west gas channel right side Process value,Total gas flow Process value,Total hot air left Process value,Total hot air right Process value,Total hot air left temp Process value,Total hot air right temp Process value,Total hot air Process value,Thermocouple stack ( Chimney) left Process value,chem_comp_SiO2,chem_comp_Al2O3,chem_comp_Fe2O3,chem_comp_CaO,chem_comp_MgO,chem_comp_Na2O,chem_comp_K2O,chem_comp_SO3,physical_test_density_gm_cc,physical_test_seed_count_result,,DPR Eff,ActDrw(Ton),JobNumber,DefectCountSum,SampleSizeSum,FGCode,Number,NumberOfSection,NumberOfGob,GobCutPerMinute,ISMachineActualSpeed,GobWeightLow,GobWeightHigh,GlassDraw,PackedQunatity,ProductionOrderNumber
01-05-2021 23:00,0.829333333,1380.705667,0.167833333,-0.0175,36.98983333,37,29.99133333,30,2.169666667,339.0758333,528.7686667,695.5293333,59.7995,67.7525,83.96933333,2.52E+18,4080.112,1290.787167,1274.924833,1298.7275,1295,1313.194333,1300.372833,1303.85,1324.693,1226.928,1494.118167,1553.614167,1101.44,1389.570833,906.6236667,583.485,3401.351333,2800.768333,538.9926667,77.497,6201.9775,861.4285,71.06333333,2.512592593,0.069481481,7.682962963,1.876666667,12.45703704,0.658888889,0.130148148,2.485525926,23.74074074,,81.82,0.55,J20253,26,2100,F1T0864QKLQ030003X,J20253,8,3,104,312,0,0,239.73,5231934,1023102
02-05-2021 00:00,0.826333333,1381.856833,0.172,-0.0225,36.993,37,29.9875,30,2.169833333,338.4645,529.7613333,696.1253333,58.90933333,66.87666667,83.039,2.52E+18,4080.124,1290.353,1275.032333,1295.177167,1295,1313.145833,1300.446833,1304.260667,1324.770667,1226.750167,1492.977333,1553.773833,1101.44,1389.226333,908.1055,583.4506667,3400.146333,2798.708333,539.2863333,77.45666667,6198.7325,863.109,71.02,1.66,0.110333333,10.23333333,2.706666667,13.84666667,0.156666667,0.103333333,2.510433333,23.66666667,,81.82,0.55,J20253,22,1900,F1T0864QKLQ030003X,J20253,8,3,104,312,0,0,239.73,5231934,1023102
02-05-2021 02:00,0.802833333,1383.385167,0.177666667,-0.007833333,36.99016667,37,29.99833333,30,2.17,342.9373333,535.8295,704.389,59.31916667,66.96916667,82.6645,2.52E+18,4080.020833,1290.7645,1274.968667,1288.285333,1295,1313.4205,1300.665333,1304.532167,1324.8515,1226.638833,1495.513667,1555.031333,1101.44,1389.265,908.1923333,579.9131667,3390.64,2807.980667,546.7686667,76.72983333,6198.614833,868.9653333,71.02,1.66,0.110333333,10.23333333,2.706666667,13.84666667,0.156666667,0.103333333,2.510433333,23.66666667,,81.82,0.55,J20253,39,2400,F1T0864QKLQ030003X,J20253,8,3,104,312,0,0,239.73,5231934,1023102
02-05-2021 03:00,0.7775,1382.478667,0.1365,-0.018333333,36.9875,37,29.98166667,30,2.17,338.8383333,529.2475,696.2491667,59.77416667,67.53583333,83.32633333,2.52E+18,4080.13,1290.299667,1274.896167,1290.380667,1301.333333,1313.7315,1300.470333,1304.246,1324.9265,1226.704167,1491.908333,1555.378667,1101.44,1389.843667,908.338,583.8573333,3399.241167,2804.133667,540.594,77.47483333,6203.363333,862.8438333,71.02,1.66,0.110333333,10.23333333,2.706666667,13.84666667,0.156666667,0.103333333,2.510433333,23.66666667,,81.82,0.55,J20253,22,1400,F1T0864QKLQ030003X,J20253,8,3,104,312,0,0,239.73,5231934,1023102
02-05-2021 04:00,0.773,1382.371833,0.109666667,-0.022,37.01233333,37,29.99983333,30,2.169333333,340.9606667,529.057,695.7798333,61.16083333,68.64416667,84.0145,2.52E+18,4080.091833,1290.154,1274.949,1297.713167,1305,1313.065333,1300.877667,1304.315167,1324.966833,1226.9625,1493.0505,1556.1075,1101.44,1389.917333,906.8793333,584.8661667,3399.688667,2800.1905,539.6468333,78.02616667,6199.892667,863.1651667,71.02,1.66,0.110333333,10.23333333,2.706666667,13.84666667,0.156666667,0.103333333,2.510433333,23.66666667,,81.82,0.55,J20253,31,2200,F1T0864QKLQ030003X,J20253,8,3,104,312,0,0,239.73,5231934,1023102
02-05-2021 05:00,0.745166667,1382.3465,0.108833333,-0.010166667,37.01,37,29.99533333,30,2.169,343.8651667,528.6188333,694.712,62.98666667,70.3,85.44366667,2.52E+18,4080.1415,1291.437667,1275.095833,1300.822667,1305,1311.873667,1301.449833,1304.6445,1325.328,1226.979833,1491.548833,1556.6805,1101.44,1389.871167,907.0541667,584.5745,3402.958,2797.400333,538.898,79.42733333,6200.2245,861.819,71.02,1.66,0.110333333,10.23333333,2.706666667,13.84666667,0.156666667,0.103333333,2.510433333,23.66666667,,81.82,0.55,J20253,40,2200,F1T0864QKLQ030003X,J20253,8,3,104,312,0,0,239.73,5231934,1023102
02-05-2021 06:00,0.744666667,1382.266,0.117833333,-0.029166667,37.02583333,37,30.0055,30,2.17,343.6413333,527.3008333,692.6935,65.62783333,72.89183333,88.00816667,2.52E+18,4080.100667,1291.927333,1274.931333,1301.713833,1305,1312.5015,1301.489333,1304.291667,1325.246667,1226.884667,1491.405833,1556.288333,1101.44,1390.119667,905.8803333,582.653,3409.509167,2789.074333,537.179,81.63366667,6198.55,860.3263333,71.02,1.66,0.110333333,10.23333333,2.706666667,13.84666667,0.156666667,0.103333333,2.510433333,23.66666667,,81.82,0.55,J20253,31,1800,F1T0864QKLQ030003X,J20253,8,3,104,312,0,0,239.73,5231934,1023102
02-05-2021 07:00,0.738833333,1382.261833,0.180833333,-0.015333333,36.9925,37,29.99933333,30,2.169166667,345.8285,530.498,695.3805,67.99266667,75.4505,90.86333333,2.52E+18,4080.1155,1292.943667,1274.9945,1302.411167,1305,1312.516333,1301.5535,1304.354333,1325.347333,1226.985,1492.498833,1556.272833,1101.44,1390.2545,907.3988333,578.6671667,3407.410667,2785.103333,538.8756667,84.26316667,6192.5715,862.7561667,71.02,1.66,0.110333333,10.23333333,2.706666667,13.84666667,0.156666667,0.103333333,2.510433333,23.66666667,,74.45,0.55,J20253,25,1800,F1T0864QKLQ030003X,J20253,8,3,104,312,0,0,239.73,5231934,1023102
02-05-2021 08:00,0.720333333,1381.8885,0.161666667,-0.030666667,36.99816667,37,30.00816667,30,2.169833333,346.2708333,533.4548333,697.738,70.59133333,78.06066667,93.6665,2.52E+18,4080.030667,1293.8035,1274.962833,1302.2675,1305,1312.711833,1301.717,1304.3935,1325.6015,1227.143167,1491.8235,1556.632667,1101.44,1390.3145,906.2468333,575.2171667,3391.1385,2766.812333,542.5696667,87.0625,6157.967333,862.2705,71.02,1.66,0.110333333,10.23333333,2.706666667,13.84666667,0.156666667,0.103333333,2.510433333,23.66666667,,81.82,0.55,J20253,35,2600,F1T0864QKLQ030003X,J20253,8,3,104,312,0,0,239.73,5231934,1023102
02-05-2021 10:00,0.724333333,1379.073,0.178,0.011166667,36.9975,37,29.99566667,30,2.1695,345.9563333,533.789,696.4168333,72.0115,79.70516667,95.5585,2.52E+18,4079.912667,1295.624,1280.117,1308.844833,1295,1311.729,1302.4875,1304.5955,1325.901333,1227.359667,1492.692167,1556.280167,1101.44,1390.898833,906.0776667,574.513,3373.347167,2748.444,541.8028333,89.54516667,6121.705,861.6768333,71.02,1.66,0.110333333,10.23333333,2.706666667,13.84666667,0.156666667,0.103333333,2.510433333,23.66666667,,81.82,0.55,J20253,32,2800,F1T0864QKLQ030003X,J20253,8,3,104,312,0,0,239.73,5231934,1023102
02-05-2021 11:00,0.7375,1382.338833,0.160333333,-0.029666667,36.9925,37,29.986,30,2.169666667,344.0238333,532.642,694.9771667,71.819,79.35566667,94.81016667,2.52E+18,4079.863167,1296.837667,1279.975,1300.538333,1295,1311.666167,1302.718833,1304.659333,1326.531667,1227.402333,1490.635167,1556.079333,1101.44,1390.817667,903.5633333,574.9476667,3373.783333,2749.329,541.2011667,88.81416667,6123.0895,860.0665,71.02,1.66,0.110333333,10.23333333,2.706666667,13.84666667,0.156666667,0.103333333,2.510433333,23.66666667,,81.82,0.55,J20253,31,2500,F1T0864QKLQ030003X,J20253,8,3,104,312,0,0,239.73,5231934,1023102
02-05-2021 13:00,0.744666667,1382.595333,0.162,0.035,36.981,37,29.991,30,2.169,345.1305,533.9448333,698.5658333,69.44466667,77.44466667,93.44966667,2.52E+18,4079.8365,1297.3895,1279.888,1285.247667,1295,1311.454833,1302.337167,1304.229333,1326.2465,1227.530333,1495.762833,1557.737333,1101.44,1391.17,908.08,575.4415,3392.128,2771.084833,543.5026667,87.55683333,6163.222833,864.2463333,71.02,1.66,0.110333333,10.23333333,2.706666667,13.84666667,0.156666667,0.103333333,2.510433333,23.66666667,,81.82,0.55,J20253,26,2300,F1T0864QKLQ030003X,J20253,8,3,104,312,0,0,239.73,5231934,1023102
02-05-2021 14:00,0.778333333,1382.763333,0.1725,-0.041333333,36.992,37,30.01483333,30,2.1695,343.2425,530.206,696.1393333,68.9535,77.14816667,93.584,2.52E+18,4079.829667,1294.263667,1280.118833,1288.821,1295,1311.359167,1302.392167,1304.125667,1325.943167,1227.653,1495.589167,1558.081,1101.44,1391.427,906.3816667,575.3945,3405.438,2774.253167,540.8956667,87.28233333,6179.765167,862.43,71.02,1.66,0.110333333,10.23333333,2.706666667,13.84666667,0.156666667,0.103333333,2.510433333,23.66666667,,81.82,0.55,J20253,27,2300,F1T0864QKLQ030003X,J20253,8,3,104,312,0,0,239.73,5231934,1023102
02-05-2021 15:00,0.802,1383.458667,0.174,0.052166667,37.0345,37,30.0225,30,2.169666667,340.5461667,527.1705,693.2151667,66.54433333,74.89933333,91.4765,2.52E+18,4079.816167,1294.120333,1280.0275,1296.419333,1295,1311.482,1302.143333,1304.129167,1325.816333,1227.989833,1495.276667,1557.356167,1101.44,1391.897167,908.019,574.5873333,3416.310333,2783.773667,538.3011667,85.72033333,6200.144167,861.3048333,71.02,1.66,0.110333333,10.23333333,2.706666667,13.84666667,0.156666667,0.103333333,2.510433333,23.66666667,,67.09,0.55,J20253,31,2700,F1T0864QKLQ030003X,J20253,8,3,104,312,0,0,239.73,5231934,1023102
02-05-2021 16:00,0.809333333,1384.165667,0.168833333,0.070666667,36.98616667,37,30.00583333,30,2.169,339.276,525.4651667,690.8741667,65.93983333,74.02666667,90.28666667,2.52E+18,4079.864667,1293.634833,1279.994333,1298.321667,1295,1311.603833,1302.316833,1304.3555,1325.787,1228.185667,1493.801,1556.2615,1101.44,1391.988,906.9403333,575.1938333,3416.724167,2783.4675,536.5655,84.27083333,6200.0215,859.421,71.02,1.66,0.110333333,10.23333333,2.706666667,13.84666667,0.156666667,0.103333333,2.510433333,23.66666667,,78.41,0.55,J20253,32,2900,F1T0864QKLQ030003X,J20253,8,3,104,312,0,0,239.73,5231934,1023102
02-05-2021 18:00,0.815833333,1384.4855,0.173166667,-0.001,37.00166667,37,30.00383333,30,2.169666667,337.1135,523.1551667,688.4075,64.29966667,72.29216667,88.502,2.52E+18,4079.95,1295.8985,1279.9755,1301.4025,1295,1311.676833,1301.9445,1304.039,1325.946,1228.2845,1492.220667,1555.286167,1101.44,1391.901167,906.8355,580.1451667,3416.398167,2784.299667,534.4185,82.362,6200.558167,857.8675,71.02,1.66,0.110333333,10.23333333,2.706666667,13.84666667,0.156666667,0.103333333,2.510433333,23.66666667,,81.82,0.55,J20253,24,1800,F1T0864QKLQ030003X,J20253,8,3,104,312,0,0,239.73,5231934,1023102
02-05-2021 19:00,0.8075,1384.568333,0.167833333,0.029,36.98066667,37,29.99183333,30,2.169666667,337.3753333,524.1473333,688.397,64.73116667,72.678,88.80933333,2.52E+18,4079.946167,1296.753333,1280.066667,1301.933333,1295,1312.260167,1300.920333,1303.871,1325.624167,1228.234167,1491.386333,1554.074333,1101.44,1391.796167,903.9765,580.1908333,3415.391,2781.453667,534.4951667,82.55233333,6196.739167,858.0543333,71.02,1.66,0.110333333,10.23333333,2.706666667,13.84666667,0.156666667,0.103333333,2.510433333,23.66666667,,81.82,0.55,J20253,24,1900,F1T0864QKLQ030003X,J20253,8,3,104,312,0,0,239.73,5231934,1023102
02-05-2021 20:00,0.810333333,1384.1425,0.17,-0.009833333,37.01066667,37,29.99866667,30,2.169833333,337.112,524.2086667,688.4548333,64.31016667,72.30716667,88.46766667,2.52E+18,4079.948667,1296.976167,1279.925667,1302.133167,1295,1311.722333,1300.542,1303.477667,1325.160167,1227.997333,1492.058333,1553.777833,1101.44,1391.124667,902.1456667,582.9575,3416.179333,2785.184333,534.8335,82.35233333,6201.569333,858.274,71.02,1.66,0.110333333,10.23333333,2.706666667,13.84666667,0.156666667,0.103333333,2.510433333,23.66666667,,81.82,0.55,J20253,30,2300,F1T0864QKLQ030003X,J20253,8,3,104,312,0,0,239.73,5231934,1023102
02-05-2021 21:00,0.817666667,1383.994833,0.1725,-0.029666667,37.00633333,37,29.99783333,30,2.1695,340.1718333,530.552,695.7473333,61.63116667,70.06916667,86.51983333,2.52E+18,4079.9035,1297.486,1280.0475,1302.567333,1295,1311.697333,1300.150333,1303.2945,1324.955167,1227.636333,1495.626167,1553.2815,1101.44,1390.646333,904.3193333,587.2656667,3404.8265,2796.196167,539.6306667,80.96616667,6200.898,865.8953333,71.02,1.66,0.110333333,10.23333333,2.706666667,13.84666667,0.156666667,0.103333333,2.510433333,23.66666667,,81.82,0.55,J20253,32,2200,F1T0864QKLQ030003X,J20253,8,3,104,312,0,0,239.73,5231934,1023102
02-05-2021 22:00,0.812166667,1384.671,0.169,-0.005,37.004,37,30.007,30,2.169166667,342.1813333,534.6771667,700.9501667,59.841,67.80533333,83.821,2.52E+18,4079.872333,1296.647667,1279.947,1301.934667,1295,1311.774667,1300.578667,1303.02,1325.1485,1227.409167,1497.018333,1553.504167,1101.44,1389.872333,905.3653333,582.9671667,3396.6385,2802.573833,544.5638333,78.184,6199.195333,869.771,71.02,1.66,0.110333333,10.23333333,2.706666667,13.84666667,0.156666667,0.103333333,2.510433333,23.66666667,,81.82,0.55,J20253,26,2200,F1T0864QKLQ030003X,J20253,8,3,104,312,0,0,239.73,5231934,1023102
02-05-2021 23:00,0.8085,1383.290833,0.158833333,-0.008,37.00166667,37,29.9945,30,2.1685,342.0618333,533.9323333,700.2761667,59.81916667,67.82566667,83.965,2.52E+18,4079.996333,1295.0915,1280.026833,1302.830167,1295,1310.778833,1301.733833,1302.819333,1325.6055,1227.266833,1501.9,1554.556667,1101.44,1389.7915,904.8468333,580.5496667,3397.068167,2804.4285,544.5808333,77.95316667,6201.594833,869.135,71.02,1.66,0.110333333,10.23333333,2.706666667,13.84666667,0.156666667,0.103333333,2.510433333,23.66666667,,81.82,0.55,J20253,33,2300,F1T0864QKLQ030003X,J20253,8,3,104,312,0,0,239.73,5231934,1023102
03-05-2021 00:00,0.811833333,1383.264667,0.189333333,-0.022666667,37.00833333,37,29.9975,30,2.169166667,341.2906667,534.0461667,700.3571667,58.10016667,66.3965,82.845,2.52E+18,4080.036,1294.980667,1280.077833,1302.8855,1295,1310.330667,1302.050333,1303.322333,1326.3185,1227.286667,1500.265,1554.857,1101.44,1390.1865,905.3571667,579.342,3395.102,2804.068167,544.5881667,77.12816667,6199.2625,869.551,71.16857143,2.285714286,0.062042857,8.332857143,2.012857143,12.90857143,0.461428571,0.142714286,2.488585714,21.71428571,,81.82,0.55,J20253,32,2400,F1T0864QKLQ030003X,J20253,8,3,104,312,0,0,239.73,5231934,1023102
03-05-2021 02:00,0.789333333,1383.766667,0.175166667,-0.018333333,36.997,37,30.01166667,30,2.169666667,331.8845,519.3058333,683.682,58.35416667,65.77316667,81.15083333,2.52E+18,4080.121333,1295.676333,1280.046833,1302.964167,1295,1312.919333,1302.23,1303.988167,1326.406,1227.416,1488.133333,1553.508833,1101.44,1390.9935,899.3201667,580.4605,3407.230167,2789.455167,531.0135,74.93266667,6196.669833,855.6663333,71.16857143,2.285714286,0.062042857,8.332857143,2.012857143,12.90857143,0.461428571,0.142714286,2.488585714,21.71428571,,81.82,0.55,J20253,34,2200,F1T0864QKLQ030003X,J20253,8,3,104,312,0,0,239.73,5231934,1023102
03-05-2021 03:00,0.792666667,1383.781,0.134333333,0.015333333,36.998,37,29.98433333,30,2.169666667,334.1771667,521.4406667,684.8726667,61.888,69.189,84.564,2.52E+18,4080.103,1296.204167,1279.984667,1302.819333,1295,1312.473,1301.6555,1304.304667,1326.365333,1227.263667,1489.169167,1552.985833,1101.44,1390.654167,899.0335,585.6988333,3411.183,2787.8545,531.509,77.8065,6199.013833,856.5635,71.16857143,2.285714286,0.062042857,8.332857143,2.012857143,12.90857143,0.461428571,0.142714286,2.488585714,21.71428571,,81.82,0.55,J20253,21,1300,F1T0864QKLQ030003X,J20253,8,3,104,312,0,0,239.73,5231934,1023102
03-05-2021 04:00,0.783666667,1383.5945,0.11,-0.021833333,37.004,37,29.99816667,30,2.169,336.9601667,522.0981667,686.318,63.36016667,71.0615,86.637,2.52E+18,4080.108833,1296.7305,1279.988333,1302.694667,1295,1311.976333,1301.179,1303.947667,1326.0875,1227.056667,1490.183,1553.8345,1101.44,1390.037167,898.447,585.5048333,3413.5085,2785.432167,532.5173333,80.3275,6199.095333,857.3631667,71.16857143,2.285714286,0.062042857,8.332857143,2.012857143,12.90857143,0.461428571,0.142714286,2.488585714,21.71428571,,81.82,0.55,J20253,23,1700,F1T0864QKLQ030003X,J20253,8,3,104,312,0,0,239.73,5231934,1023102
03-05-2021 05:00,0.778333333,1382.6575,0.111833333,-0.016833333,36.99033333,37,29.999,30,2.169833333,336.1718333,520.4655,684.8026667,63.81733333,71.399,86.814,2.52E+18,4080.014667,1295.176333,1279.994333,1299.7665,1295,1311.723333,1300.530333,1303.407667,1325.747833,1226.653167,1489.835667,1554.595167,1101.44,1389.386,897.6095,585.842,3414.3075,2784.6525,531.2098333,80.91483333,6198.984833,856.4493333,71.16857143,2.285714286,0.062042857,8.332857143,2.012857143,12.90857143,0.461428571,0.142714286,2.488585714,21.71428571,,71.18,0.55,J20253,23,1500,F1T0864QKLQ030003X,J20253,8,3,104,312,0,0,239.73,5231934,1023102
03-05-2021 06:00,0.769666667,1382.839,0.112833333,-0.035666667,36.98683333,37,29.99783333,30,2.169333333,340.1548333,527.0385,690.9575,66.31433333,73.45416667,88.41316667,2.52E+18,4080.0415,1296.000667,1279.918,1298.571333,1295,1312.332833,1300.779,1303.94,1325.767667,1226.459333,1491.5205,1554.910667,1101.44,1389.219,900.2061667,587.9588333,3409.500667,2787.667167,535.8711667,82.057,6197.163,862.0196667,71.16857143,2.285714286,0.062042857,8.332857143,2.012857143,12.90857143,0.461428571,0.142714286,2.488585714,21.71428571,,81.82,0.55,J20253,22,1600,F1T0864QKLQ030003X,J20253,8,3,104,312,0,0,239.73,5231934,1023102
03-05-2021 07:00,0.7485,1383.018833,0.181,-0.017833333,36.99833333,37,30.00233333,30,2.169166667,344.2878333,533.0563333,697.6976667,68.86616667,76.25066667,91.60333333,2.52E+18,4079.986167,1296.577167,1279.968167,1296.989333,1295,1312.544,1300.769833,1303.833167,1325.583667,1226.351333,1495.222333,1555.9315,1101.44,1389.286,900.4645,579.097,3398.524,2778.536667,542.777,84.972,6176.635333,866.081,71.16857143,2.285714286,0.062042857,8.332857143,2.012857143,12.90857143,0.461428571,0.142714286,2.488585714,21.71428571,,81.82,0.55,J20253,25,1800,F1T0864QKLQ030003X,J20253,8,3,104,312,0,0,239.73,5231934,1023102
03-05-2021 08:00,0.724666667,1382.319333,0.150666667,-0.005666667,37,37,29.99483333,30,2.168666667,344.1348333,533.1056667,696.6043333,70.88416667,78.35716667,93.787,2.52E+18,4079.913667,1296.735667,1279.933333,1296.067833,1295,1312.892667,1301.101333,1304.131167,1325.864833,1226.471667,1495.362167,1556.548667,1101.44,1389.439333,900.328,579.8655,3385.619833,2763.639333,542.1511667,87.10083333,6148.322167,865.2935,71.16857143,2.285714286,0.062042857,8.332857143,2.012857143,12.90857143,0.461428571,0.142714286,2.488585714,21.71428571,,81.82,0.55,J20253,30,2300,F1T0864QKLQ030003X,J20253,8,3,104,312,0,0,239.73,5231934,1023102
03-05-2021 10:00,0.692166667,1381.913333,0.149666667,-0.202833333,36.99183333,37,30.02666667,30,2.169166667,346.0278333,535.171,698.4336667,72.99233333,80.587,96.20316667,2.52E+18,4079.907167,1295.791667,1280.0015,1294.258167,1295,1313.834667,1301.836333,1304.831833,1326.398,1226.959333,1496.212,1557.217,1101.44,1390.3545,899.3081667,573.4573333,3357.726,2735.227333,544.4705,89.769,6092.990833,864.6051667,71.16857143,2.285714286,0.062042857,8.332857143,2.012857143,12.90857143,0.461428571,0.142714286,2.488585714,21.71428571,,82.58,0.55,J20253,32,2800,F1T0864QKLQ030003X,J20253,8,3,104,312,0,0,239.73,5231934,1023102
03-05-2021 11:00,0.699833333,1381.858333,0.184166667,-0.0745,36.99783333,37,30.01416667,30,2.169,348.208,539.5365,703.3641667,73.2395,81.30833333,97.51566667,2.52E+18,4079.797333,1295.9185,1280.0685,1294.0515,1295,1313.938,1302.212833,1304.782667,1326.631167,1227.276667,1496.278667,1556.634167,1101.44,1390.827333,901.144,565.8463333,3348.690667,2732.639,548.9611667,90.74966667,6081.284,867.1611667,71.16857143,2.285714286,0.062042857,8.332857143,2.012857143,12.90857143,0.461428571,0.142714286,2.488585714,21.71428571,,82.58,0.55,J20253,27,2400,F1T0864QKLQ030003X,J20253,8,3,104,312,0,0,239.73,5231934,1023102
03-05-2021 12:00,0.709833333,1382.863167,0.1755,-0.0185,37.0115,37,29.99566667,30,2.1695,340.59,530.5626667,692.2233333,71.57683333,79.5895,95.67866667,2.52E+18,4079.706667,1296.296167,1280.0025,1292.891667,1295,1314.241,1302.629,1304.968833,1326.8545,1227.495667,1491.429167,1556.437167,1101.44,1391.016,897.7386667,566.551,3379.4815,2744.535333,540.1233333,89.76566667,6124.116,857.974,71.16857143,2.285714286,0.062042857,8.332857143,2.012857143,12.90857143,0.461428571,0.142714286,2.488585714,21.71428571,,82.58,0.55,J20253,26,2400,F1T0864QKLQ030003X,J20253,8,3,104,312,0,0,239.73,5231934,1023102
03-05-2021 13:00,0.729,1384.097667,0.1695,-0.0155,37.00366667,37,30.005,30,2.169333333,337.6105,526.0018333,686.8085,69.81916667,77.7105,93.50516667,2.52E+18,4079.756833,1296.741333,1279.988833,1292.340833,1295,1314.422833,1302.728667,1305.061833,1326.885833,1227.707167,1492.454,1556.335167,1101.44,1391.0495,898.246,585.5348333,3403.393333,2758.5155,533.8253333,87.62583333,6161.839,856.0215,71.16857143,2.285714286,0.062042857,8.332857143,2.012857143,12.90857143,0.461428571,0.142714286,2.488585714,21.71428571,,82.58,0.55,J20253,25,2400,F1T0864QKLQ030003X,J20253,8,3,104,312,0,0,239.73,5231934,1023102
03-05-2021 14:00,0.767833333,1384.151333,0.176833333,-0.025833333,36.98266667,37,29.97816667,30,2.168666667,338.378,527.623,688.8558333,68.4235,76.48316667,92.64733333,2.52E+18,4079.753667,1296.651167,1279.9855,1290.967667,1295,1314.406,1302.611833,1304.8695,1326.686833,1227.656,1494.7375,1556.003,1101.44,1390.9515,901.4696667,594.4973333,3414.322833,2771.806,534.3526667,86.54183333,6186.0075,859.4891667,71.16857143,2.285714286,0.062042857,8.332857143,2.012857143,12.90857143,0.461428571,0.142714286,2.488585714,21.71428571,,82.58,0.55,J20253,26,2400,F1T0864QKLQ030003X,J20253,8,3,104,312,0,0,239.73,5231934,1023102
03-05-2021 15:00,0.774166667,1384.462333,0.177333333,-0.016166667,36.99516667,37,29.98966667,30,2.168833333,344.4133333,537.7746667,700.6846667,67.1905,75.39666667,91.90883333,2.52E+18,4079.726167,1294.757667,1280.0945,1290.907167,1295,1312.490333,1302.656167,1304.868167,1326.562167,1227.825,1503.062333,1556.444667,1101.44,1391.001333,903.326,588.0308333,3404.372333,2788.4245,544.014,85.637,6192.895833,869.2855,71.16857143,2.285714286,0.062042857,8.332857143,2.012857143,12.90857143,0.461428571,0.142714286,2.488585714,21.71428571,,82.58,0.55,J20253,30,2700,F1T0864QKLQ030003X,J20253,8,3,104,312,0,0,239.73,5231934,1023102
03-05-2021 16:00,0.7895,1385.080333,0.168333333,-0.0185,37.0045,37,29.998,30,2.169,344.731,539.3155,703.592,66.55216667,74.63983333,91.10883333,2.52E+18,4079.743833,1295.647833,1279.988167,1291.778833,1295,1312.998833,1302.788833,1305.289667,1327.320333,1227.81,1502.3175,1557.216833,1101.44,1391.269167,905.9931667,574.7375,3402.905167,2789.476,547.7335,84.79483333,6192.495167,870.5006667,71.16857143,2.285714286,0.062042857,8.332857143,2.012857143,12.90857143,0.461428571,0.142714286,2.488585714,21.71428571,,82.58,0.55,J20253,25,2300,F1T0864QKLQ030003X,J20253,8,3,104,312,0,0,239.73,5231934,1023102
03-05-2021 18:00,0.807666667,1385.9325,0.181166667,-0.015166667,36.99483333,37,29.99633333,30,2.168666667,343.3513333,537.4386667,702.9403333,64.27866667,72.422,88.9045,2.52E+18,4079.8175,1296.971167,1280.036167,1293.135,1295,1316.964667,1302.924,1305.913833,1327.513667,1228.4555,1501.119,1556.862667,1101.44,1392.490333,909.1426667,575.535,3406.214,2795.825333,547.0091667,82.77933333,6202.009,870.7738333,71.16857143,2.285714286,0.062042857,8.332857143,2.012857143,12.90857143,0.461428571,0.142714286,2.488585714,21.71428571,,82.58,0.55,J20253,24,1800,F1T0864QKLQ030003X,J20253,8,3,104,312,0,0,239.73,5231934,1023102
03-05-2021 19:00,0.789,1386.491833,0.188,-0.026166667,37.01433333,37,30.00266667,30,2.1695,337.6503333,528.327,692.6553333,62.61033333,70.5815,86.52316667,2.52E+18,4079.813167,1296.9945,1279.969167,1294.1395,1295,1317.159833,1303.810833,1306.212,1327.8815,1228.8195,1500.033167,1557.647667,1101.44,1393.166,904.9125,575.5185,3410.929,2791.291167,538.8973333,81.05516667,6202.347833,863.0101667,71.16857143,2.285714286,0.062042857,8.332857143,2.012857143,12.90857143,0.461428571,0.142714286,2.488585714,21.71428571,,82.58,0.55,J20253,20,1700,F1T0864QKLQ030003X,J20253,8,3,104,312,0,0,239.73,5231934,1023102
03-05-2021 20:00,0.797833333,1387.007167,0.162666667,-0.018833333,37.0045,37,29.98416667,30,2.1695,335.2505,525.5056667,688.5458333,62.13866667,69.89416667,85.40416667,2.52E+18,4079.8985,1297.528667,1280.058167,1294.662833,1295,1314.973333,1304.2195,1306.9395,1328.8645,1229.062833,1496.977,1557.4825,1101.44,1393.477333,904.3363333,576.0033333,3411.6615,2788.714167,534.3458333,79.698,6200.417,860.2873333,71.16857143,2.285714286,0.062042857,8.332857143,2.012857143,12.90857143,0.461428571,0.142714286,2.488585714,21.71428571,,82.58,0.55,J20253,21,1700,F1T0864QKLQ030003X,J20253,8,3,104,312,0,0,239.73,5231934,1023102
03-05-2021 21:00,0.808,1387.292833,0.177,0.03,37.012,37,30.02133333,30,2.169833333,335.12,526.2853333,689.3516667,61.81333333,69.50416667,85.0905,2.52E+18,4080.022667,1297.520667,1280.006167,1294.661,1295,1315.434333,1303.938667,1307.4895,1328.986833,1229.0745,1495.772167,1556.966333,1101.44,1393.272167,904.4035,579.517,3410.147167,2789.488833,534.5031667,79.24583333,6199.43,861.1228333,71.16857143,2.285714286,0.062042857,8.332857143,2.012857143,12.90857143,0.461428571,0.142714286,2.488585714,21.71428571,,82.58,0.55,J20253,24,1800,F1T0864QKLQ030003X,J20253,8,3,104,312,0,0,239.73,5231934,1023102
03-05-2021 22:00,0.808333333,1387.297667,0.181333333,-0.011333333,36.99916667,37,30.03583333,30,2.17,335.6458333,527.6493333,691.1441667,61.45766667,69.29416667,85.041,2.52E+18,4079.9925,1297.49,1280.031833,1295.398833,1295,1317.354833,1303.526833,1307.511,1328.577,1229.0565,1495.953333,1556.971333,1101.44,1392.799667,905.9116667,580.8868333,3410.306333,2790.508333,535.6778333,79.12,6200.733667,862.2735,71.16857143,2.285714286,0.062042857,8.332857143,2.012857143,12.90857143,0.461428571,0.142714286,2.488585714,21.71428571,,82.58,0.55,J20253,27,1800,F1T0864QKLQ030003X,J20253,8,3,104,312,0,0,239.73,5231934,1023102
03-05-2021 23:00,0.809666667,1387.330333,0.163333333,-0.017833333,36.97566667,37,30.00966667,30,2.169333333,336.1821667,528.3138333,692.835,61.10933333,68.97083333,84.8005,2.52E+18,4080.001833,1297.3875,1279.9485,1297.088667,1295,1317.828333,1303.436,1307.127833,1328.424,1228.874833,1496.528,1556.8595,1101.44,1392.325167,906.7735,582.1906667,3408.495667,2792.105833,536.646,78.86933333,6200.4295,864.2086667,71.16857143,2.285714286,0.062042857,8.332857143,2.012857143,12.90857143,0.461428571,0.142714286,2.488585714,21.71428571,,82.58,0.55,J20253,21,1500,F1T0864QKLQ030003X,J20253,8,3,104,312,0,0,239.73,5231934,1023102
04-05-2021 00:00,0.826333333,1387.738333,0.173666667,-0.068166667,37.022,37,30.03566667,30,2.169333333,336.351,530.3458333,694.6428333,58.82833333,66.81766667,82.74516667,2.52E+18,4080.028333,1297.0075,1280.132333,1296.2525,1295,1317.7335,1303.219667,1307.091333,1328.3195,1228.7575,1497.619833,1556.755,1101.44,1392.068167,906.3365,582.0963333,3402.237167,2801.118167,538.1568333,77.39083333,6203.617,866.0188333,70.90333333,2.37,0.070833333,8.436666667,2.173333333,12.79166667,0.603333333,0.103833333,2.486916667,23.33333333,,82.58,0.55,J20253,24,1800,F1T0864QKLQ030003X,J20253,8,3,104,312,0,0,239.73,5231934,1023102
04-05-2021 02:00,0.800333333,1388.797167,0.179833333,-0.014333333,37.03366667,37,29.9965,30,2.169,339.351,533.017,696.872,61.8165,69.00733333,84.21866667,2.52E+18,4079.995833,1299.571167,1279.946667,1300.774667,1295,1316.577833,1303.398333,1306.7855,1328.38,1228.6405,1500.494,1557.111167,1101.44,1392.184333,906.6188333,581.9151667,3402.644667,2795.302333,539.8441667,77.97466667,6197.8015,868.1311667,70.90333333,2.37,0.070833333,8.436666667,2.173333333,12.79166667,0.603333333,0.103833333,2.486916667,23.33333333,,82.58,0.55,J20253,33,2600,F1T0864QKLQ030003X,J20253,8,3,104,312,0,0,239.73,5231934,1023102
04-05-2021 03:00,0.7815,1388.628333,0.128833333,-0.020833333,36.97933333,37,29.9925,30,2.169833333,338.1756667,531.0241667,694.8615,62.85666667,70.10666667,85.09333333,2.52E+18,4079.961667,1300.4915,1280.033667,1302.8165,1295,1314.111,1303.940833,1307.371667,1328.771833,1228.686333,1497.011833,1558.234667,1101.44,1391.696,902.6538333,582.6673333,3406.9365,2795.054,539.43,79.15966667,6202.03,864.8166667,70.90333333,2.37,0.070833333,8.436666667,2.173333333,12.79166667,0.603333333,0.103833333,2.486916667,23.33333333,,82.58,0.55,J20253,24,1600,F1T0864QKLQ030003X,J20253,8,3,104,312,0,0,239.73,5231934,1023102
04-05-2021 04:00,0.769166667,1389.135667,0.120333333,-0.019666667,36.98883333,37,30.001,30,2.169833333,336.9566667,524.6036667,687.2988333,62.7485,70.014,84.6735,2.52E+18,4079.930333,1300.178333,1279.954167,1301.695,1295,1315.0785,1303.560333,1307.699333,1328.936333,1228.9,1489.901333,1557.250333,1101.44,1394.225667,901.0315,583.777,3410.321667,2790.163167,532.6875,79.1015,6200.438167,859.2346667,70.90333333,2.37,0.070833333,8.436666667,2.173333333,12.79166667,0.603333333,0.103833333,2.486916667,23.33333333,,82.58,0.55,J20253,34,2100,F1T0864QKLQ030003X,J20253,8,3,104,312,0,0,239.73,5231934,1023102
04-05-2021 05:00,0.761666667,1389.301667,0.124,-0.0205,36.99733333,37,29.99933333,30,2.169166667,342.1968333,526.8716667,688.8286667,65.06266667,71.8965,85.98266667,2.52E+18,4079.949167,1299.980167,1280.018833,1295.542167,1295,1313.319333,1302.298333,1307.556833,1328.117167,1228.964,1494.070167,1557.323167,1101.44,1394.071,901.5351667,585.725,3409.97,2788.736833,533.1703333,79.8745,6198.812,860.547,70.90333333,2.37,0.070833333,8.436666667,2.173333333,12.79166667,0.603333333,0.103833333,2.486916667,23.33333333,,75.84,0.55,J20253,27,1700,F1T0864QKLQ030003X,J20253,8,3,104,312,0,0,239.73,5231934,1023102
04-05-2021 06:00,0.767,1388.668167,0.103333333,-0.0125,36.98316667,37,29.99416667,30,2.169166667,344.2153333,531.2366667,694.4628333,67.58483333,74.55016667,88.8955,2.52E+18,4079.937167,1299.6195,1279.955333,1293.798333,1295,1313.629,1302.199167,1307.078333,1327.888333,1228.685167,1494.143667,1558.045,1101.44,1393.1145,901.5551667,586.9475,3409.295,2786.055333,538.2818333,82.49716667,6195.302667,863.802,70.90333333,2.37,0.070833333,8.436666667,2.173333333,12.79166667,0.603333333,0.103833333,2.486916667,23.33333333,,82.58,0.55,J20253,21,1600,F1T0864QKLQ030003X,J20253,8,3,104,312,0,0,239.73,5231934,1023102
04-05-2021 08:00,0.724,1387.816333,0.1685,-0.026833333,37.01416667,37,30.002,30,2.169,348.0471667,539.5521667,705.1205,70.20016667,77.69966667,92.73966667,2.52E+18,4079.803667,1299.2165,1279.9305,1290.459333,1295,1315.983667,1302.8085,1306.971833,1327.995,1228.976333,1498.0635,1559.6665,1101.44,1393.464,904.2215,565.3931667,3374.589,2764.888667,548.7915,86.68783333,6139.458167,870.611,70.90333333,2.37,0.070833333,8.436666667,2.173333333,12.79166667,0.603333333,0.103833333,2.486916667,23.33333333,,82.58,0.55,J20253,27,1900,F1T0864QKLQ030003X,J20253,8,3,104,312,0,0,239.73,5231934,1023102
04-05-2021 10:00,0.684333333,1388.089833,0.164833333,-0.010833333,36.9875,37,29.98966667,30,2.168666667,350.758,543.7098333,709.5698333,72.89533333,80.54766667,95.817,2.52E+18,4079.734,1299.959333,1279.9555,1287.426167,1295,1316.2035,1303.843667,1307.160667,1328.420167,1229.599333,1498.3365,1558.923333,1101.44,1394.794,902.1883333,553.4246667,3340.014333,2737.346167,554.086,89.54416667,6077.329667,871.2365,70.90333333,2.37,0.070833333,8.436666667,2.173333333,12.79166667,0.603333333,0.103833333,2.486916667,23.33333333,,82.58,0.55,J20253,41,3300,F1T0864QKLQ030003X,J20253,8,3,104,312,0,0,239.73,5231934,1023102
04-05-2021 11:00,0.678,1388.253333,0.172666667,-0.033166667,36.99683333,37,29.99866667,30,2.1695,340.3545,528.2678333,692.5175,72.75283333,80.287,95.3095,2.52E+18,4079.742333,1300.2935,1279.995167,1286.736,1295,1316.813333,1304.026167,1307.456667,1328.862,1229.849333,1489.669,1558.312667,1101.44,1394.872,897.9821667,553.0726667,3370.986,2738.6435,539.5311667,89.2695,6109.599167,858.6603333,70.90333333,2.37,0.070833333,8.436666667,2.173333333,12.79166667,0.603333333,0.103833333,2.486916667,23.33333333,,82.58,0.55,J20253,32,3100,F1T0864QKLQ030003X,J20253,8,3,104,312,0,0,239.73,5231934,1023102
04-05-2021 12:00,0.680333333,1388.242167,0.163833333,-0.011666667,36.97766667,37,30.008,30,2.169,336.1496667,520.671,683.8901667,71.88383333,79.62966667,95.0685,2.52E+18,4079.656333,1299.512167,1280.073,1289.034833,1295,1316.7825,1303.776833,1307.244,1328.530167,1230.1115,1490.1245,1557.424667,1101.44,1394.663333,899.039,564.7363333,3396.742167,2746.181667,529.9645,88.822,6142.773333,854.1766667,70.90333333,2.37,0.070833333,8.436666667,2.173333333,12.79166667,0.603333333,0.103833333,2.486916667,23.33333333,,82.58,0.55,J20253,34,3100,F1T0864QKLQ030003X,J20253,8,3,104,312,0,0,239.73,5231934,1023102
04-05-2021 13:00,0.721666667,1388.1395,0.182666667,0.065333333,36.995,37,30.00783333,30,2.165833333,341.4573333,529.164,694.2911667,70.696,78.91466667,95.07766667,2.52E+18,4079.731,1298.341333,1280.0325,1300.427667,1295,1315.898667,1303.181,1306.882833,1327.865667,1229.9545,1498.7795,1557.9515,1101.44,1394.078333,903.9996667,569.8073333,3395.758833,2759.500667,536.9646667,88.74383333,6155.256833,863.4543333,70.90333333,2.37,0.070833333,8.436666667,2.173333333,12.79166667,0.603333333,0.103833333,2.486916667,23.33333333,,82.58,0.55,J20253,31,2800,F1T0864QKLQ030003X,J20253,8,3,104,312,0,0,239.73,5231934,1023102
04-05-2021 14:00,0.756166667,1389.123,0.176,-0.009833333,36.98016667,37,29.98483333,30,2.167333333,346.4746667,538.1165,705.095,69.38316667,77.55883333,93.83416667,2.52E+18,4079.715167,1300.0395,1279.948,1303.767167,1295,1315.392,1303.843333,1306.860667,1328.179,1229.717,1500.934667,1558.559833,1101.44,1394.06,903.0695,569.979,3389.41,2769.594667,545.593,87.648,6158.910167,873.4238333,70.90333333,2.37,0.070833333,8.436666667,2.173333333,12.79166667,0.603333333,0.103833333,2.486916667,23.33333333,,82.58,0.55,J20253,29,2800,F1T0864QKLQ030003X,J20253,8,3,104,312,0,0,239.73,5231934,1023102
04-05-2021 15:00,0.741333333,1390.004167,0.1665,-0.019,36.9905,37,30.00033333,30,2.169,339.6383333,526.7501667,693.9565,69.52116667,77.39566667,93.17916667,2.52E+18,4079.746833,1300.411167,1280.083333,1294.801833,1295,1313.653833,1305.079667,1307.1155,1328.645667,1229.884167,1501.983,1559.940333,1101.44,1394.754333,900.2145,567.4033333,3406.067,2764.126833,539.7013333,87.1165,6170.356667,861.4003333,70.90333333,2.37,0.070833333,8.436666667,2.173333333,12.79166667,0.603333333,0.103833333,2.486916667,23.33333333,,82.58,0.55,J20253,34,3200,F1T0864QKLQ030003X,J20253,8,3,104,312,0,0,239.73,5231934,1023102
04-05-2021 16:00,0.791333333,1390.442167,0.184333333,-0.003,37.00066667,37,30.01066667,30,2.168333333,340.4691667,528.6396667,695.0841667,68.37066667,76.54333333,92.453,2.52E+18,4079.728333,1301.738667,1279.9765,1292.737667,1295,1312.713333,1307.049167,1307.991833,1329.987333,1230.124333,1498.624667,1559.0275,1101.44,1395.141167,903.774,570.1691667,3409.395833,2776.8725,538.1036667,86.19633333,6186.121,864.8408333,70.90333333,2.37,0.070833333,8.436666667,2.173333333,12.79166667,0.603333333,0.103833333,2.486916667,23.33333333,,75.98,0.55,J20253,28,2500,F1T0864QKLQ030003X,J20253,8,3,104,312,0,0,239.73,5231934,1023102
04-05-2021 18:00,0.8105,1389.581,0.180666667,-0.014,37.00733333,37,30.00066667,30,2.168333333,339.3845,528.8623333,695.784,65.30516667,73.45966667,89.48016667,2.52E+18,4079.7355,1297.632333,1279.981667,1287.9875,1295,1314.822167,1306.132667,1307.919833,1329.73,1230.355,1499.419333,1559.397167,1101.44,1394.7915,907.5953333,570.7698333,3412.589333,2785.493833,538.2613333,83.439,6198.002833,866.6446667,70.90333333,2.37,0.070833333,8.436666667,2.173333333,12.79166667,0.603333333,0.103833333,2.486916667,23.33333333,,82.58,0.55,J20253,30,2800,F1T0864QKLQ030003X,J20253,8,3,104,312,0,0,239.73,5231934,1023102
04-05-2021 19:00,0.8115,1389.945667,0.182666667,-0.0035,36.99816667,37,30.0095,30,2.169333333,338.6715,529.3536667,696.9115,62.69316667,71.01133333,87.023,2.52E+18,4079.771333,1297.921833,1279.994667,1287.647833,1295,1315.2175,1305.907833,1308.142167,1329.5975,1230.386333,1499.65,1559.279667,1101.44,1395.176167,908.3726667,569.7805,3407.846667,2792.703333,539.2303333,81.5405,6200.607667,868.1686667,70.90333333,2.37,0.070833333,8.436666667,2.173333333,12.79166667,0.603333333,0.103833333,2.486916667,23.33333333,,82.58,0.55,J20253,30,2800,F1T0864QKLQ030003X,J20253,8,3,104,312,0,0,239.73,5231934,1023102
04-05-2021 20:00,0.800833333,1389.668667,0.1765,0.004,37.01283333,37,30.00616667,30,2.169166667,337.8756667,528.6398333,696.2803333,60.8185,69.01516667,84.93633333,2.52E+18,4079.839833,1297.152333,1280.000333,1286.328667,1295,1315.965833,1305.243333,1307.576333,1329.2615,1230.6275,1500.602667,1558.912667,1101.44,1395.608667,908.256,569.9145,3404.859667,2794.255,538.8983333,79.30516667,6199.087167,868.0368333,70.90333333,2.37,0.070833333,8.436666667,2.173333333,12.79166667,0.603333333,0.103833333,2.486916667,23.33333333,,82.58,0.55,J20253,27,2500,F1T0864QKLQ030003X,J20253,8,3,104,312,0,0,239.73,5231934,1023102
04-05-2021 21:00,0.813333333,1389.8635,0.175,-0.020833333,37.00066667,37,29.99616667,30,2.169,337.8108333,528.773,697.0095,59.24716667,67.34416667,83.25816667,2.52E+18,4079.953167,1296.953667,1279.952,1285.775667,1295,1315.734667,1305.6405,1307.608333,1329.303167,1230.786167,1500.532333,1558.749667,1101.44,1395.6675,910.1355,569.7256667,3400.905,2798.480667,539.0798333,77.6265,6199.4005,868.693,70.90333333,2.37,0.070833333,8.436666667,2.173333333,12.79166667,0.603333333,0.103833333,2.486916667,23.33333333,,82.58,0.55,J20253,27,2400,F1T0864QKLQ030003X,J20253,8,3,104,312,0,0,239.73,5231934,1023102
04-05-2021 22:00,0.812833333,1389.959667,0.176333333,-0.013666667,37.00766667,37,29.99733333,30,2.168666667,336.2526667,526.602,695.2235,58.44566667,66.48983333,82.3025,2.52E+18,4079.9035,1296.863167,1280.073333,1294.623333,1295,1316.078667,1305.185833,1307.617833,1329.179167,1230.831167,1499.972333,1558.688667,1101.44,1395.479167,908.3308333,569.535,3401.438667,2798.331667,537.6871667,76.58866667,6199.622,867.253,70.90333333,2.37,0.070833333,8.436666667,2.173333333,12.79166667,0.603333333,0.103833333,2.486916667,23.33333333,,82.58,0.55,J20253,32,2900,F1T0864QKLQ030003X,J20253,8,3,104,312,0,0,239.73,5231934,1023102
04-05-2021 23:00,0.819833333,1390.113333,0.175,-0.0185,36.997,37,29.983,30,2.169333333,336.4915,527.392,695.612,57.87533333,65.9435,81.74916667,2.52E+18,4080.032,1297.779333,1280.079667,1296.9505,1295,1316.5855,1304.607167,1307.783,1328.972333,1230.831333,1498.7955,1558.331167,1101.44,1395.7915,909.782,570.1561667,3399.956667,2799.388833,537.7466667,75.8835,6199.3735,868.0341667,70.90333333,2.37,0.070833333,8.436666667,2.173333333,12.79166667,0.603333333,0.103833333,2.486916667,23.33333333,,80.9,0.55,J20253,31,2700,F1T0864QKLQ030003X,J20253,8,3,104,312,0,0,239.73,5231934,1023102
05-05-2021 00:00,0.8205,1389.984667,0.175833333,-0.028,37.00283333,37,30.007,30,2.169166667,335.0071667,525.2728333,693.4961667,57.25716667,65.233,80.9365,2.52E+18,4080.062667,1299.733333,1279.915333,1296.0715,1295,1316.676667,1303.602667,1307.565667,1328.385833,1230.775667,1496.977667,1558.210167,1101.44,1396.012167,908.7263333,570.479,3400.681833,2798.2735,536.4346667,75.15016667,6198.978833,866.0478333,71.01666667,1.683333333,0.108,10.19333333,2.666666667,13.87666667,0.173333333,0.099666667,2.510333333,24.33333333,,82.58,0.55,J20253,28,2600,F1T0864QKLQ030003X,J20253,8,3,104,312,0,0,239.73,5231934,1023102
05-05-2021 02:00,0.8265,1389.714833,0.185,-0.045666667,36.99166667,37,29.987,30,2.1685,337.2573333,529.2223333,696.9281667,58.41066667,65.82933333,81.068,2.52E+18,4080.113333,1299.510333,1280.006333,1296.359167,1295,1316.053333,1302.296333,1307.247333,1327.678,1230.567333,1498.997833,1557.004,1101.44,1395.554333,909.7168333,570.1323333,3397.011,2801.199667,538.8723333,75.00433333,6198.278833,868.913,71.01666667,1.683333333,0.108,10.19333333,2.666666667,13.87666667,0.173333333,0.099666667,2.510333333,24.33333333,,71.85,0.55,J20253,24,1800,F1T0864QKLQ030003X,J20253,8,3,104,312,0,0,239.73,5231934,1023102
05-05-2021 03:00,0.810166667,1389.9015,0.116333333,0.005166667,37.0085,37,29.99316667,30,2.1685,338.8946667,532.1775,698.4941667,60.7185,67.90316667,82.7365,2.52E+18,4080.058833,1300.314833,1279.896167,1298.535333,1295,1315.553,1302.454,1307.396167,1327.898333,1230.388667,1497.558333,1558.221667,1101.44,1395.463333,908.4171667,570.4606667,3396.6075,2802.2155,540.8731667,76.55083333,6198.933333,869.406,71.01666667,1.683333333,0.108,10.19333333,2.666666667,13.87666667,0.173333333,0.099666667,2.510333333,24.33333333,,82.58,0.55,J20253,23,1500,F1T0864QKLQ030003X,J20253,8,3,104,312,0,0,239.73,5231934,1023102
