Repository: RitwikKhandelwal/Piramal-Kosamba

File: 2. Efficiency/45tpd/1. Flat Files/Flint_B5.csv (part 35 of 43)
e,B5 HP Set Value,B5 LP Process value,B5 LP Set Value,Header Gas Pressure Process value,Recuprator Left Bottom temp Process value,Recuprator Left Middle temp Process value,Recuprator Left top temp Process value,Recuprator Right Bottom temp Process value,Recuprator Right Middle temp Process value,Recuprator Right top temp Process value,Row Key,Total cold air flow  Process value,B5 Front Bottom temp Process value,B5 front Top temp Process value,B5 Rear Top temp Process value,B5 Rear Top temp Set Value,Melter Bottom 1 temp Process value,Melter Bottom 2 temp Process value,Melter Bottom 3 temp Process value,Melter Bottom 4 temp Process value,Melter Bottom 5 temp Process value,Melter Crown 1 temp Process value,Melter Crown 2 temp Process value,Riser temp( not available) Process value,Thraot Sleeper Process value,west gas channel right side Process value,Total gas flow Process value,Total hot air left Process value,Total hot air right Process value,Total hot air left temp Process value,Total hot air right temp Process value,Total hot air Process value,Thermocouple stack ( Chimney) left Process value,chem_comp_SiO2,chem_comp_Al2O3,chem_comp_Fe2O3,chem_comp_CaO,chem_comp_MgO,chem_comp_Na2O,chem_comp_K2O,chem_comp_SO3,physical_test_density_gm_cc,physical_test_seed_count_result,,DPR Eff,ActDrw(Ton),JobNumber,DefectCountSum,SampleSizeSum,FGCode,Number,NumberOfSection,NumberOfGob,GobCutPerMinute,ISMachineActualSpeed,GobWeightLow,GobWeightHigh,GlassDraw,PackedQunatity,ProductionOrderNumber
08-05-2021 12:00,0.583666667,1385.3545,0.159333333,-0.052333333,37.002,37,29.99783333,30,2.168,340.4126667,529.9973333,691.8138333,71.67716667,79.42,94.94366667,2.52E+18,4079.818,1297.369167,1280.012167,1286.090667,1295,1309.970667,1302.459667,1304.9455,1327.506333,1226.878667,1495.858667,1554.433667,1101.44,1392.2125,907.004,580.0268333,3382.387833,2710.278667,539.543,89.03233333,6092.618833,862.8698333,70.75166667,2.275,0.255066667,8.281666667,2.135,12.505,0.606666667,0.1015,2.487583333,22.16666667,,82.58,0.56,J20608,20,1600,F1T0864QKLQ030003X,J20608,7,3,91,273,0,0,191.78,2414029,1023498
08-05-2021 13:00,0.610333333,1385.392,0.162666667,-0.044333333,36.9895,37,30.002,30,2.167666667,346.3661667,539.3023333,702.1765,70.9335,78.869,94.828,2.52E+18,4079.764667,1297.125667,1279.990333,1284.3145,1295,1309.146833,1304.639333,1305.681167,1328.457333,1227.1065,1495.028333,1553.105833,1101.44,1392.772,908.1366667,581.2241667,3373.5585,2720.906833,545.8651667,88.29283333,6094.4455,872.988,70.75166667,2.275,0.255066667,8.281666667,2.135,12.505,0.606666667,0.1015,2.487583333,22.16666667,,82.58,0.56,J20608,23,1800,F1T0864QKLQ030003X,J20608,7,3,91,273,0,0,191.78,2414029,1023498
08-05-2021 14:00,0.649833333,1385.805167,0.159166667,-0.015666667,37.01666667,37,30.00033333,30,2.167333333,349.4493333,546.8838333,712.5328333,70.02733333,78.46783333,95.15683333,2.52E+18,4079.896333,1297.782167,1280.099167,1288.186333,1295,1309.282167,1305.814,1306.210167,1329.1665,1227.426,1493.8585,1551.433167,1101.44,1393.507833,907.9416667,582.3698333,3369.5805,2725.1935,555.7175,88.55666667,6094.912833,879.27,70.75166667,2.275,0.255066667,8.281666667,2.135,12.505,0.606666667,0.1015,2.487583333,22.16666667,,82.58,0.56,J20608,22,1500,F1T0864QKLQ030003X,J20608,7,3,91,273,0,0,191.78,2414029,1023498
08-05-2021 15:00,0.680833333,1386.314,0.1705,-0.043833333,37,37,29.997,30,2.167666667,341.7743333,533.7971667,699.2108333,68.24183333,76.516,92.94316667,2.52E+18,4079.85,1298.243833,1280.0715,1294.443333,1295,1310.575333,1306.752667,1306.345667,1328.9985,1227.630833,1493.810167,1553.036333,1101.44,1393.7755,910.291,575.9855,3405.206167,2738.352,545.2101667,87.02183333,6143.582167,869.29,70.75166667,2.275,0.255066667,8.281666667,2.135,12.505,0.606666667,0.1015,2.487583333,22.16666667,,82.58,0.56,J20608,20,1700,F1T0864QKLQ030003X,J20608,7,3,91,273,0,0,191.78,2414029,1023498
08-05-2021 16:00,0.701833333,1386.7865,0.161333333,-0.021333333,37.02333333,37,29.9955,30,2.168333333,336.64,526.8681667,691.1771667,66.02466667,74.23533333,90.46333333,2.52E+18,4079.881,1299.1125,1279.999333,1298.270333,1295,1310.784833,1306.322667,1306.377667,1328.999167,1227.934,1491.985333,1552.923833,1101.44,1394.054667,908.6725,579.7895,3435.4825,2758.388,537.699,84.71583333,6193.994667,865.0046667,70.75166667,2.275,0.255066667,8.281666667,2.135,12.505,0.606666667,0.1015,2.487583333,22.16666667,,75.84,0.56,J20608,21,1700,F1T0864QKLQ030003X,J20608,7,3,91,273,0,0,191.78,2414029,1023498
08-05-2021 18:00,0.711833333,1387.050167,0.163666667,-0.016666667,36.9935,37,29.99716667,30,2.169166667,333.78,523.9473333,687.485,63.4065,71.59566667,87.47033333,2.52E+18,4079.845833,1299.462833,1280.0005,1302.390833,1295,1311.03,1304.0585,1305.654,1328.405,1228.268667,1491.736333,1552.314167,1101.44,1393.946667,909.7621667,586.8175,3438.106833,2760.602833,533.7231667,81.68483333,6198.748667,862.9868333,70.75166667,2.275,0.255066667,8.281666667,2.135,12.505,0.606666667,0.1015,2.487583333,22.16666667,,82.58,0.55,J20608,34,2400,F1T0864QKLQ030003X,J20608,7,3,91,273,0,0,191.78,2414029,1023498
08-05-2021 19:00,0.721666667,1387.323833,0.1705,-0.017166667,37.004,37,30.002,30,2.168833333,332.5765,521.9776667,686.1625,61.44583333,69.54966667,85.286,2.52E+18,4079.889167,1298.971333,1279.589833,1303.909,1295,1311.382,1303.307833,1305.330167,1327.913333,1228.214333,1489.5625,1551.589167,1101.44,1393.794833,911.551,586.5773333,3436.328667,2766.8565,531.5483333,79.81116667,6203.2735,862.7123333,70.75166667,2.275,0.255066667,8.281666667,2.135,12.505,0.606666667,0.1015,2.487583333,22.16666667,,82.58,0.55,J20608,41,2400,F1T0864QKLQ030003X,J20608,7,3,91,273,0,0,191.78,2414029,1023498
08-05-2021 20:00,0.7285,1387.344833,0.168333333,-0.024166667,36.99383333,37,29.99266667,30,2.168,335.348,526.3776667,690.8901667,61.47816667,69.38466667,85.1215,2.52E+18,4079.935833,1298.996,1275.723667,1304.71,1295,1311.143,1302.814833,1304.9715,1327.382833,1228.024,1489.197333,1550.634833,1101.44,1393.671,912.0946667,586.8768333,3431.297667,2768.558667,535.4033333,79.13416667,6199.835667,866.6555,70.75166667,2.275,0.255066667,8.281666667,2.135,12.505,0.606666667,0.1015,2.487583333,22.16666667,,82.58,0.55,J20608,24,1800,F1T0864QKLQ030003X,J20608,7,3,91,273,0,0,191.78,2414029,1023498
08-05-2021 21:00,0.722333333,1387.085167,0.167833333,-0.024666667,37.0025,37,30.00483333,30,2.169,334.8615,526.0013333,691.6873333,61.152,69.3715,85.50416667,2.52E+18,4079.997167,1299.653833,1274.840667,1304.278,1295,1310.702667,1302.334167,1304.847833,1327.071833,1227.872667,1489.697,1550.9275,1101.44,1393.525833,912.4445,585.2963333,3432.378167,2769.7015,536.1118333,79.47283333,6202.279667,866.885,70.75166667,2.275,0.255066667,8.281666667,2.135,12.505,0.606666667,0.1015,2.487583333,22.16666667,,82.58,0.55,J20608,26,1800,F1T0864QKLQ030003X,J20608,7,3,91,273,0,0,191.78,2414029,1023498
08-05-2021 22:00,0.723,1387.075,0.179666667,-0.014,36.995,37,29.99966667,30,2.1695,333.0908333,523.784,688.8805,60.32283333,68.33816667,84.17333333,2.52E+18,4080.172167,1299.467833,1275.011333,1303.213833,1295,1309.650167,1303.173,1304.794,1326.743667,1227.700833,1490.86,1551.199167,1101.44,1393.492167,912.4081667,581.7811667,3433.726833,2766.169167,533.9991667,78.39416667,6199.873167,864.3416667,70.75166667,2.275,0.255066667,8.281666667,2.135,12.505,0.606666667,0.1015,2.487583333,22.16666667,,82.58,0.55,J20608,29,1800,F1T0864QKLQ030003X,J20608,7,3,91,273,0,0,191.78,2414029,1023498
08-05-2021 23:00,0.7265,1387.0025,0.171333333,-0.024333333,37.00816667,37,29.98983333,30,2.168833333,333.7213333,524.5301667,688.7263333,60.32516667,68.30933333,84.1135,2.52E+18,4080.263667,1300.104,1275.117,1302.789333,1295,1308.989833,1302.650167,1304.528,1326.206167,1227.564667,1490.71,1550.8165,1101.44,1393.471,912.1698333,583.1455,3432.600333,2765.836,533.2956667,78.10233333,6198.4925,865.4903333,70.75166667,2.275,0.255066667,8.281666667,2.135,12.505,0.606666667,0.1015,2.487583333,22.16666667,,73.5,0.55,J20608,32,2600,F1T0864QKLQ030003X,J20608,7,3,91,273,0,0,191.78,2414029,1023498
09-05-2021 00:00,0.732,1386.988333,0.1635,-0.019666667,36.98983333,37,30.01016667,30,2.168833333,333.5701667,524.8238333,689.8981667,60.295,68.29833333,84.1245,2.52E+18,4080.1385,1300.135,1275.074833,1302.637833,1295,1307.019,1301.772,1304.163667,1325.676333,1227.371167,1489.2135,1550.350667,1101.44,1393.419667,910.9403333,581.9428333,3432.218,2767.586167,534.7023333,78.18383333,6199.8555,865.0755,71.58,1.785,0.0685,9.38,2.326666667,13.68,0.246666667,0.150833333,2.501133333,23,,80.9,0.55,J20608,32,1900,F1T0864QKLQ030003X,J20608,7,3,91,273,0,0,191.78,2414029,1023498
09-05-2021 02:00,0.728833333,1386.450333,0.147833333,-0.013333333,36.98633333,37,30.00633333,30,2.168666667,336.1098333,526.8205,693.1026667,62.5565,70.17816667,85.83216667,2.52E+18,4079.985667,1299.061,1274.867167,1301.1135,1294.833333,1309.444167,1299.622667,1303.536167,1325.3905,1226.843833,1487.8795,1550.206667,1101.44,1392.955833,910.8901667,585.1075,3431.842333,2764.442833,537.6583333,79.38166667,6196.359,867.5725,71.58,1.785,0.0685,9.38,2.326666667,13.68,0.246666667,0.150833333,2.501133333,23,,82.58,0.55,J20608,40,3100,F1T0864QKLQ030003X,J20608,7,3,91,273,0,0,191.78,2414029,1023498
09-05-2021 03:00,0.712666667,1385.887,0.129333333,-0.018833333,37.02166667,37,30.00716667,30,2.167833333,338.2646667,528.051,694.3125,64.97016667,72.61283333,88.27716667,2.52E+18,4080.145667,1297.626333,1270.2315,1291.672667,1290,1310.403667,1299.328833,1303.773667,1325.328667,1226.770167,1487.4365,1550.166333,1101.44,1392.654,910.9006667,590.1566667,3435.848833,2766.223833,538.2375,81.50933333,6202.224833,869.1225,71.58,1.785,0.0685,9.38,2.326666667,13.68,0.246666667,0.150833333,2.501133333,23,,82.58,0.55,J20608,32,2900,F1T0864QKLQ030003X,J20608,7,3,91,273,0,0,191.78,2414029,1023498
09-05-2021 04:00,0.699,1386.165,0.103333333,-0.024333333,36.98833333,37,30.01133333,30,2.168166667,339.9158333,530.4201667,696.081,66.05683333,73.602,88.94583333,2.52E+18,4080.228,1295.115667,1269.977667,1285.180833,1290,1310.605333,1299.751167,1304.237,1325.408667,1226.6725,1487.8045,1551.212667,1101.44,1392.4065,910.0763333,589.5791667,3432.0515,2760.246333,540.2605,82.76116667,6192.354333,871.9295,71.58,1.785,0.0685,9.38,2.326666667,13.68,0.246666667,0.150833333,2.501133333,23,,82.58,0.55,J20608,31,2600,F1T0864QKLQ030003X,J20608,7,3,91,273,0,0,191.78,2414029,1023498
09-05-2021 05:00,0.689166667,1386.152,0.117666667,-0.012,37.00733333,37,29.99683333,30,2.167166667,341.2138333,532.0183333,697.2115,67.27216667,74.567,89.441,2.52E+18,4080.202667,1293.608833,1272.811167,1283.027167,1290,1309.904,1301.138,1304.5775,1325.776333,1226.518333,1487.509167,1552.564,1101.44,1392.416833,910.5428333,590.0558333,3422.444,2759.016167,541.9283333,83.17833333,6181.3535,872.8223333,71.58,1.785,0.0685,9.38,2.326666667,13.68,0.246666667,0.150833333,2.501133333,23,,82.58,0.55,J20608,25,2300,F1T0864QKLQ030003X,J20608,7,3,91,273,0,0,191.78,2414029,1023498
09-05-2021 06:00,0.677666667,1385.585333,0.119,-0.016,37.015,37,30.01033333,30,2.167666667,343.0088333,533.7335,698.7376667,68.235,75.77433333,90.86116667,2.52E+18,4080.071167,1292.577667,1279.732,1302.341333,1290,1310.070833,1302.070667,1304.822333,1326.145167,1226.5425,1488.2395,1553.636333,1101.44,1392.546333,910.9523333,590.3918333,3411.2555,2750.689333,543.787,84.69283333,6161.946667,873.8036667,71.58,1.785,0.0685,9.38,2.326666667,13.68,0.246666667,0.150833333,2.501133333,23,,75.15,0.55,J20608,31,2700,F1T0864QKLQ030003X,J20608,7,3,91,273,0,0,191.78,2414029,1023498
09-05-2021 07:00,0.647,1385.685833,0.1485,-0.022333333,36.97733333,37,29.99783333,30,2.167,348.062,540.4055,704.8143333,69.94216667,77.113,91.78466667,2.52E+18,4080.062167,1292.796333,1279.9655,1295.1335,1290,1308.755,1302.394667,1304.958833,1326.477667,1226.689,1491.899,1554.3555,1101.44,1392.669,912.0195,589.4858333,3380.839833,2732.284667,548.3186667,85.43583333,6113.134667,878.724,71.58,1.785,0.0685,9.38,2.326666667,13.68,0.246666667,0.150833333,2.501133333,23,,72.88,0.55,J20608,27,2400,F1T0864QKLQ030003X,J20608,7,3,91,273,0,0,191.78,2414029,1023498
09-05-2021 08:00,0.621166667,1384.889,0.152333333,-0.025333333,37.00933333,37,30.01233333,30,2.169,345.0136667,535.5793333,700.4106667,72.6155,80.00833333,94.86683333,2.52E+18,4080.0425,1292.910667,1280.049833,1289.6405,1290,1307.6745,1303.114833,1305.0855,1327.228167,1226.858333,1490.096333,1555.505,1101.44,1393.157,908.176,570.8446667,3369.483167,2707.424167,547.696,88.28616667,6076.8315,870.443,71.58,1.785,0.0685,9.38,2.326666667,13.68,0.246666667,0.150833333,2.501133333,23,,79.21,0.55,J20608,27,2400,F1T0864QKLQ030003X,J20608,7,3,91,273,0,0,191.78,2414029,1023498
09-05-2021 10:00,0.582333333,1385.8805,0.1505,-0.019666667,36.988,37,29.98866667,30,2.168166667,344.6746667,531.0303333,694.4826667,75.1585,83.10516667,98.6425,2.52E+18,4080.047333,1292.678333,1280.043,1289.97,1290,1306.987833,1304.571167,1305.0375,1328.199667,1227.3775,1489.3375,1555.385833,1101.44,1393.963333,909.5488333,569.4116667,3357.432167,2680.369,541.1375,91.87366667,6037.8295,864.6138333,71.58,1.785,0.0685,9.38,2.326666667,13.68,0.246666667,0.150833333,2.501133333,23,,76.8,0.55,J20608,26,1900,F1T0864QKLQ030003X,J20608,7,3,91,273,0,0,191.78,2414029,1023498
09-05-2021 11:00,0.600666667,1383.061167,0.149,-0.028333333,36.98483333,37,30.01566667,30,2.169333333,344.5795,531.7066667,695.7325,74.67983333,82.812,98.7045,2.52E+18,4079.994167,1292.273667,1280.073667,1290.157833,1290,1306.926167,1304.413667,1304.851833,1327.646667,1227.573333,1489.316167,1555.164167,1101.44,1394.031667,910.574,569.8055,3356.252833,2677.206833,541.8571667,92.30883333,6033.418667,865.6966667,71.58,1.785,0.0685,9.38,2.326666667,13.68,0.246666667,0.150833333,2.501133333,23,,82.58,0.55,J20608,23,1800,F1T0864QKLQ030003X,J20608,7,3,91,273,0,0,191.78,2414029,1023498
09-05-2021 12:00,0.6155,1381.215833,0.168833333,-0.009166667,37.0065,37,30.003,30,2.168666667,345.9085,534.75,699.7803333,74.193,82.60316667,98.87916667,2.52E+18,4080.010333,1293.341167,1271.344667,1285.936667,1285.583333,1307.732,1302.303333,1304.766167,1326.6625,1227.812833,1488.847667,1554.121167,1101.44,1394.1925,913.3468333,572.3076667,3357.000667,2679.374667,545.3403333,92.5065,6036.247333,868.416,71.58,1.785,0.0685,9.38,2.326666667,13.68,0.246666667,0.150833333,2.501133333,23,,82.58,0.55,J20608,20,1400,F1T0864QKLQ030003X,J20608,7,3,91,273,0,0,191.78,2414029,1023498
09-05-2021 13:00,0.64220339,1382.167966,0.151016949,-0.027457627,36.99576271,37,29.99305085,30,2.168983051,341.8294915,529.7532203,694.8332203,72.00033898,80.59559322,96.96847458,2.52E+18,4080.074915,1293.766102,1270.00661,1285.01678,1285,1309.204407,1301.011525,1304.374746,1325.814068,1227.896271,1490.378814,1553.992034,1101.44,1394.333729,912.2861017,573.1383051,3380.878644,2696.100169,541.1830508,91.16542373,6076.890169,866.1369492,71.58,1.785,0.0685,9.38,2.326666667,13.68,0.246666667,0.150833333,2.501133333,23,,82.58,0.55,J20608,27,1700,F1T0864QKLQ030003X,J20608,7,3,91,273,0,0,191.78,2414029,1023498
09-05-2021 14:00,0.662166667,1384.390667,0.1545,-0.026166667,36.99133333,37,29.9925,30,2.169666667,338.7953333,525.3405,691.0011667,70.21916667,78.61233333,94.77233333,2.52E+18,4080.205667,1292.253667,1269.973,1284.995167,1285,1308.249167,1301.404167,1304.176833,1325.8785,1227.9555,1489.752667,1554.471667,1101.44,1394.131,912.0141667,573.2631667,3406.091333,2717.299667,537.1313333,88.99316667,6123.401333,863.9405,71.58,1.785,0.0685,9.38,2.326666667,13.68,0.246666667,0.150833333,2.501133333,23,,82.58,0.55,J20608,29,1700,F1T0864QKLQ030003X,J20608,7,3,91,273,0,0,191.78,2414029,1023498
09-05-2021 15:00,0.680333333,1386.120667,0.1645,-0.014166667,37.00383333,37,29.99266667,30,2.169166667,334.9825,520.1775,685.5466667,68.492,76.74366667,92.68333333,2.52E+18,4080.224,1291.5455,1270.038667,1284.997667,1285,1307.750167,1301.8745,1304.164167,1326.049833,1227.972333,1487.837667,1554.261667,1101.44,1393.769333,912.5368333,575.8276667,3430.117667,2729.345833,531.6528333,86.91216667,6159.3245,861.4296667,71.58,1.785,0.0685,9.38,2.326666667,13.68,0.246666667,0.150833333,2.501133333,23,,82.58,0.55,J20608,22,1900,F1T0864QKLQ030003X,J20608,7,3,91,273,0,0,191.78,2414029,1023498
09-05-2021 16:00,0.697333333,1386.191333,0.173,-0.0195,37.00016667,37,30.0015,30,2.169,334.2085,519.8911667,685.595,66.8745,75.0405,90.91833333,2.52E+18,4080.269667,1291.088667,1269.988667,1285.069333,1285,1306.823,1302.627333,1303.693167,1325.917833,1227.985167,1489.1225,1553.773667,1101.44,1393.541667,913.953,580.491,3444.0685,2743.406333,530.9763333,85.11483333,6187.5745,862.0885,71.58,1.785,0.0685,9.38,2.326666667,13.68,0.246666667,0.150833333,2.501133333,23,,79.21,0.55,J20608,22,1900,F1T0864QKLQ030003X,J20608,7,3,91,273,0,0,191.78,2414029,1023498
09-05-2021 18:00,0.705166667,1386.2395,0.163666667,-0.016,36.99833333,37,29.99533333,30,2.169,334.7606667,520.5955,687.674,65.61283333,73.77266667,89.7945,2.52E+18,4080.13,1290.723333,1269.932167,1284.9535,1285,1306.287833,1302.200833,1303.087167,1325.8365,1227.622667,1489.588833,1554.029,1101.44,1392.9005,915.709,584.331,3447.825333,2750.6315,532.1023333,83.78033333,6198.503667,864.0163333,71.58,1.785,0.0685,9.38,2.326666667,13.68,0.246666667,0.150833333,2.501133333,23,,78.46,0.55,J20608,42,2800,F1T0864QKLQ030003X,J20608,7,3,91,273,0,0,191.78,2414029,1023498
09-05-2021 19:00,0.7145,1386.236333,0.145166667,-0.014166667,37.00433333,37,30.001,30,2.1685,335.3446667,522.3316667,688.6505,64.7335,72.771,88.7415,2.52E+18,4079.959,1290.908667,1270.045833,1284.976833,1285,1305.588333,1301.445333,1302.741167,1325.366167,1227.4395,1487.946167,1553.2345,1101.44,1392.907,917.4795,584.1711667,3444.667833,2754.951667,532.7175,82.67333333,6199.642333,865.6868333,71.58,1.785,0.0685,9.38,2.326666667,13.68,0.246666667,0.150833333,2.501133333,23,,82.58,0.55,J20608,27,1800,F1T0864QKLQ030003X,J20608,7,3,91,273,0,0,191.78,2414029,1023498
09-05-2021 20:00,0.719833333,1386.1435,0.162166667,-0.046666667,36.9865,37,30.007,30,2.1685,335.6491667,523.7768333,690.5808333,64.53566667,72.67966667,88.77616667,2.52E+18,4079.939667,1291.4335,1269.9495,1284.901167,1285,1305.613833,1301.335167,1302.610667,1325.121667,1227.3305,1488.680167,1552.875,1101.44,1392.776,918.3788333,584.0408333,3442.649667,2756.348667,534.7773333,82.557,6199.1585,866.7266667,71.58,1.785,0.0685,9.38,2.326666667,13.68,0.246666667,0.150833333,2.501133333,23,,82.58,0.55,J20608,31,2000,F1T0864QKLQ030003X,J20608,7,3,91,273,0,0,191.78,2414029,1023498
09-05-2021 21:00,0.717166667,1385.8185,0.157333333,0.004666667,36.97033333,37,30.00666667,30,2.168,335.4595,523.8178333,690.3548333,64.13066667,72.16366667,88.11116667,2.52E+18,4079.982167,1291.783167,1270.007,1285.010333,1285,1305.109,1302.065833,1302.789,1325.107833,1227.120667,1487.588,1552.265833,1101.44,1392.518333,919.286,587.842,3441.263667,2759.183333,534.4088333,81.97483333,6200.5955,867.18,71.58,1.785,0.0685,9.38,2.326666667,13.68,0.246666667,0.150833333,2.501133333,23,,82.58,0.55,J20608,24,1700,F1T0864QKLQ030003X,J20608,7,3,91,273,0,0,191.78,2414029,1023498
09-05-2021 23:00,0.722333333,1385.496833,0.162833333,-0.006,37.00683333,37,30.00283333,30,2.1685,336.5051667,526.641,694.3006667,60.80333333,69.02933333,85.09433333,2.52E+18,4080.057333,1289.745333,1269.968333,1284.994167,1285,1303.302333,1301.085333,1302.147833,1325.011333,1226.81,1490.1185,1553.0025,1101.44,1391.9505,920.1093333,592.3916667,3434.3815,2765.418833,537.3923333,79.41383333,6199.88,871.2665,71.58,1.785,0.0685,9.38,2.326666667,13.68,0.246666667,0.150833333,2.501133333,23,,79.21,0.55,J20608,25,1600,F1T0864QKLQ030003X,J20608,7,3,91,273,0,0,191.78,2414029,1023498
10-05-2021 00:00,0.720333333,1385.3855,0.166166667,-0.0245,37.00583333,37,30.01233333,30,2.1695,333.145,521.2585,688.109,59.75116667,67.61733333,83.17116667,2.52E+18,4080.014667,1289.239167,1270.029,1285.061833,1285,1303.418167,1302.099,1302.971,1325.733167,1226.5935,1493.937167,1554.779833,1101.44,1391.8925,918.2553333,585.3638333,3437.620333,2762.303333,533.1233333,77.62033333,6199.9785,865.9673333,71.68,1.785,0.068,9.271666667,2.346666667,13.70333333,0.255,0.153166667,2.502633333,23.16666667,,79.21,0.55,J20608,23,1500,F1T0864QKLQ030003X,J20608,7,3,91,273,0,0,191.78,2414029,1023498
10-05-2021 02:00,0.716833333,1385.131333,0.162,-0.016,36.99266667,37,29.99933333,30,2.168666667,336.9931667,527.4448333,693.3548333,63.61266667,71.15916667,86.6915,2.52E+18,4080.049333,1288.931333,1270.000167,1284.850667,1285,1305.4165,1303.473,1304.606167,1326.484667,1226.387833,1488.719333,1554.178333,1101.44,1392.138333,919.6943333,590.5606667,3438.740333,2759.832833,537.1795,79.8405,6198.544167,869.502,71.68,1.785,0.068,9.271666667,2.346666667,13.70333333,0.255,0.153166667,2.502633333,23.16666667,,79.21,0.55,J20608,27,2300,F1T0864QKLQ030003X,J20608,7,3,91,273,0,0,191.78,2414029,1023498
10-05-2021 03:00,0.702333333,1385.066333,0.132166667,-0.002666667,36.9905,37,29.998,30,2.169333333,334.873,524.1873333,689.1498333,65.243,73.05333333,88.892,2.52E+18,4080.042833,1288.901167,1271.624833,1285.030167,1285,1306.3325,1303.033667,1305.027833,1326.881667,1226.424333,1489.462167,1555.6125,1101.44,1392.215833,917.2365,590.1878333,3446.662,2754.1475,534.7876667,82.2675,6200.754333,865.3503333,71.68,1.785,0.068,9.271666667,2.346666667,13.70333333,0.255,0.153166667,2.502633333,23.16666667,,79.21,0.55,J20608,27,2200,F1T0864QKLQ030003X,J20608,7,3,91,273,0,0,191.78,2414029,1023498
10-05-2021 04:00,0.688833333,1384.851833,0.107333333,-0.021166667,36.999,37,29.9945,30,2.168,334.3295,521.5948333,685.6211667,66.44883333,74.1285,89.74166667,2.52E+18,4080.168333,1288.564333,1275.074,1284.951667,1285,1306.591167,1303.48,1304.833667,1327.091167,1226.490833,1488.543333,1555.882,1101.44,1392.336,916.3493333,590.4721667,3450.033667,2750.670833,531.5836667,83.21083333,6200.724333,863.2515,71.68,1.785,0.068,9.271666667,2.346666667,13.70333333,0.255,0.153166667,2.502633333,23.16666667,,79.21,0.55,J20608,24,1800,F1T0864QKLQ030003X,J20608,7,3,91,273,0,0,191.78,2414029,1023498
10-05-2021 05:00,0.680333333,1385.709167,0.105833333,-0.0255,36.98516667,37,29.9985,30,2.1685,335.6858333,524.1726667,687.8533333,67.73666667,75.19383333,90.4235,2.52E+18,4080.200667,1289.99,1274.931667,1284.967167,1285,1305.806833,1304.522667,1305.480333,1327.134,1226.537,1490.975667,1556.796167,1101.44,1392.506167,916.2153333,589.8966667,3444.4175,2746.6675,532.945,84.105,6191.012,865.5361667,71.68,1.785,0.068,9.271666667,2.346666667,13.70333333,0.255,0.153166667,2.502633333,23.16666667,,79.21,0.55,J20608,32,2700,F1T0864QKLQ030003X,J20608,7,3,91,273,0,0,191.78,2414029,1023498
10-05-2021 06:00,0.657833333,1385.712833,0.13,-0.026166667,37.0085,37,30.00633333,30,2.167833333,340.5136667,529.7818333,694.5233333,69.0365,76.44983333,91.43466667,2.52E+18,4080.216833,1291.122333,1274.920833,1284.9605,1285,1304.774667,1304.912667,1305.722667,1326.978167,1226.639333,1491.955667,1557.2485,1101.44,1392.941333,917.8695,592.456,3419.024167,2738.810833,538.6675,84.99283333,6157.873167,870.0671667,71.68,1.785,0.068,9.271666667,2.346666667,13.70333333,0.255,0.153166667,2.502633333,23.16666667,,79.21,0.55,J20608,29,2600,F1T0864QKLQ030003X,J20608,7,3,91,273,0,0,191.78,2414029,1023498
10-05-2021 07:00,0.644333333,1385.565,0.165,-0.015333333,36.99466667,37,30.00516667,30,2.167666667,348.9786667,543.5061667,710.2818333,71.16866667,78.72433333,94.08833333,2.52E+18,4080.1395,1290.894333,1274.961333,1284.923833,1285,1305.135833,1303.866833,1305.3245,1327.049833,1226.697833,1492.266,1555.587833,1101.44,1393.396167,917.0451667,590.4126667,3370.727333,2717.520167,551.2958333,87.16716667,6088.421833,881.6828333,71.68,1.785,0.068,9.271666667,2.346666667,13.70333333,0.255,0.153166667,2.502633333,23.16666667,,79.21,0.55,J20608,26,2400,F1T0864QKLQ030003X,J20608,7,3,91,273,0,0,191.78,2414029,1023498
10-05-2021 08:00,0.633666667,1385.608,0.143166667,-0.062166667,37.01266667,37,29.99383333,30,2.167,351.2628333,546.357,714.0428333,73.207,81.06883333,96.86816667,2.52E+18,4080.102,1290.823333,1274.9695,1285.054667,1285,1307.011167,1303.358167,1305.3245,1327.407833,1226.9125,1491.843833,1555.863333,1101.44,1393.641833,917.2648333,584.347,3348.558833,2696.371667,557.3486667,89.82183333,6044.920333,880.8891667,71.68,1.785,0.068,9.271666667,2.346666667,13.70333333,0.255,0.153166667,2.502633333,23.16666667,,79.21,0.55,J20608,32,3100,F1T0864QKLQ030003X,J20608,7,3,91,273,0,0,191.78,2414029,1023498
10-05-2021 10:00,0.620166667,1384.704167,0.154833333,-0.012,37.018,37,29.99,30,2.1675,348.848,541.8041667,708.4803333,73.48866667,81.689,97.88983333,2.52E+18,4080.0355,1291.163333,1275.018333,1285.042667,1285,1308.217167,1304.752,1305.423333,1328.021167,1227.502833,1492.6475,1557.407,1101.44,1394.313333,918.2501667,578.1063333,3358.770167,2690.885167,552.972,91.4155,6049.4915,875.3555,71.68,1.785,0.068,9.271666667,2.346666667,13.70333333,0.255,0.153166667,2.502633333,23.16666667,,71.29,0.55,J20608,24,1800,F1T0864QKLQ030003X,J20608,7,3,91,273,0,0,191.78,2414029,1023498
10-05-2021 11:00,0.631833333,1385.509833,0.158166667,-0.021666667,36.987,37,29.9925,30,2.167833333,348.0376667,540.4565,707.1918333,73.17983333,81.53066667,97.8445,2.52E+18,4079.939667,1291.317333,1274.996667,1285.0195,1285,1308.106667,1305.771667,1305.260167,1328.046333,1227.756,1493.276333,1558.254167,1101.44,1395.178833,919.478,580.0848333,3365.025,2695.368167,551.2591667,91.32266667,6060.297167,874.5661667,71.68,1.785,0.068,9.271666667,2.346666667,13.70333333,0.255,0.153166667,2.502633333,23.16666667,,80.9,0.55,J20608,21,1800,F1T0864QKLQ030003X,J20608,7,3,91,273,0,0,191.78,2414029,1023498
10-05-2021 12:00,0.639,1385.740167,0.1625,-0.0175,36.98333333,37,30.00366667,30,2.1675,345.7196667,536.0946667,702.6683333,72.48583333,80.71966667,96.85183333,2.52E+18,4079.865,1291.8935,1275.15,1284.939833,1285,1307.582167,1305.721167,1304.972167,1328.118833,1228.154333,1494.090667,1559.399667,1101.44,1395.990167,919.9785,581.9673333,3379.423,2699.340667,546.5398333,90.62016667,6078.853833,871.9628333,71.68,1.785,0.068,9.271666667,2.346666667,13.70333333,0.255,0.153166667,2.502633333,23.16666667,,82.58,0.55,J20608,22,1700,F1T0864QKLQ030003X,J20608,7,3,91,273,0,0,191.78,2414029,1023498
10-05-2021 13:00,0.6715,1386.951167,0.155166667,-0.0215,36.997,37,29.99833333,30,2.1665,348.207,542.0076667,709.5403333,71.33916667,79.83116667,96.2565,2.52E+18,4079.769167,1292.713167,1274.933333,1285.143167,1285,1307.499833,1305.871833,1305.052167,1328.225833,1228.512167,1492.252667,1558.369833,1101.44,1396.5915,920.2216667,582.7995,3373.129667,2706.563,551.7516667,89.9715,6079.764,877.7181667,71.68,1.785,0.068,9.271666667,2.346666667,13.70333333,0.255,0.153166667,2.502633333,23.16666667,,82.58,0.55,J20608,27,2100,F1T0864QKLQ030003X,J20608,7,3,91,273,0,0,191.78,2414029,1023498
10-05-2021 14:00,0.690666667,1387.719,0.175833333,-0.014833333,36.97783333,37,29.98633333,30,2.1675,342.101,533.0888333,701.2361667,69.5605,77.963,94.38333333,2.52E+18,4079.783167,1293.164333,1270.5875,1281.382,1275.916667,1307.698667,1305.783333,1305.283,1328.063167,1228.949333,1492.928333,1558.195167,1101.44,1397.005333,919.8186667,580.7161667,3396.927167,2712.593833,546.2316667,88.4265,6109.447167,870.3511667,71.68,1.785,0.068,9.271666667,2.346666667,13.70333333,0.255,0.153166667,2.502633333,23.16666667,,82.58,0.55,J20608,28,2000,F1T0864QKLQ030003X,J20608,7,3,91,273,0,0,191.78,2414029,1023498
10-05-2021 15:00,0.713166667,1387.537167,0.1655,-0.0265,36.9965,37,29.99,30,2.167833333,339.1141667,528.6561667,695.78,67.87083333,76.1075,92.06466667,2.52E+18,4079.7665,1292.984333,1269.9505,1278.252333,1275,1308.243833,1304.994667,1305.35,1327.833667,1229.149333,1490.055667,1555.760333,1101.44,1396.91,919.9485,587.7071667,3411.9605,2719.878833,539.4771667,86.24016667,6131.507,869.638,71.68,1.785,0.068,9.271666667,2.346666667,13.70333333,0.255,0.153166667,2.502633333,23.16666667,,82.58,0.55,J20608,22,1700,F1T0864QKLQ030003X,J20608,7,3,91,273,0,0,191.78,2414029,1023498
10-05-2021 16:00,0.714333333,1387.526167,0.156333333,-0.017833333,37.02266667,37,29.99783333,30,2.168,343.3153333,537.2088333,706.588,67.39933333,75.68483333,91.75066667,2.52E+18,4079.7645,1293.332667,1270.070667,1276.939,1275,1308.198,1305.062667,1305.463667,1327.841333,1229.246667,1488.353167,1553.858167,1101.44,1396.712,920.8505,584.4028333,3402.625833,2733.38,549.2663333,85.53983333,6136.400167,875.4183333,71.68,1.785,0.068,9.271666667,2.346666667,13.70333333,0.255,0.153166667,2.502633333,23.16666667,,79.21,0.55,J20608,23,1900,F1T0864QKLQ030003X,J20608,7,3,91,273,0,0,191.78,2414029,1023498
10-05-2021 18:00,0.727,1387.443167,0.169333333,-0.027166667,37.00533333,37,29.99766667,30,2.168333333,334.336,523.3545,690.6775,64.57633333,72.50316667,87.967,2.52E+18,4079.754,1291.484,1269.982833,1279.9305,1280,1307.0705,1304.314167,1304.032167,1327.499667,1228.890167,1486.660333,1554.697333,1101.44,1395.1825,920.6208333,581.4835,3447.463,2749.416,534.7441667,82.1715,6196.825333,866.0865,71.68,1.785,0.068,9.271666667,2.346666667,13.70333333,0.255,0.153166667,2.502633333,23.16666667,,79.21,0.55,J20608,27,1800,F1T0864QKLQ030003X,J20608,7,3,91,273,0,0,191.78,2414029,1023498
10-05-2021 19:00,0.728833333,1387.8515,0.15,-0.012833333,36.99116667,37,29.99633333,30,2.167833333,335.631,526.3786667,693.0183333,64.1585,72.02533333,87.45333333,2.52E+18,4079.8205,1290.477833,1271.821,1281.647833,1281.916667,1306.742833,1302.592,1303.499,1326.870333,1228.529333,1487.148667,1553.314,1101.44,1394.597667,921.0103333,586.431,3443.914,2753.934667,536.1931667,81.44183333,6197.942667,868.7575,71.68,1.785,0.068,9.271666667,2.346666667,13.70333333,0.255,0.153166667,2.502633333,23.16666667,,79.21,0.55,J20608,31,1900,F1T0864QKLQ030003X,J20608,7,3,91,273,0,0,191.78,2414029,1023498
10-05-2021 20:00,0.7295,1387.4415,0.156333333,-0.0065,37.0045,37,29.99733333,30,2.168166667,336.5995,527.8711667,695.6753333,64.1215,72.10733333,87.65316667,2.52E+18,4079.872667,1291.3815,1274.941,1285.180833,1285,1307.1835,1301.1485,1303.000667,1326.423167,1228.310333,1486.347333,1553.405167,1101.44,1394.013667,920.384,588.145,3441.146333,2757.815,539.4535,81.562,6198.881,869.221,71.68,1.785,0.068,9.271666667,2.346666667,13.70333333,0.255,0.153166667,2.502633333,23.16666667,,80.9,0.55,J20608,26,1500,F1T0864QKLQ030003X,J20608,7,3,91,273,0,0,191.78,2414029,1023498
10-05-2021 21:00,0.729333333,1386.94,0.174166667,-0.026666667,37.00216667,37,30.0155,30,2.168,336.335,525.8,694.3386667,63.89016667,71.8125,87.187,2.52E+18,4080.059,1291.386,1275.093167,1285.105,1285,1306.759167,1300.779167,1302.96,1326.187667,1227.9265,1485.775167,1552.290833,1101.44,1393.472667,921.1586667,592.552,3442.999333,2755.226,536.7526667,81.16433333,6198.437,869.3585,71.68,1.785,0.068,9.271666667,2.346666667,13.70333333,0.255,0.153166667,2.502633333,23.16666667,,82.58,0.55,J20608,26,1500,F1T0864QKLQ030003X,J20608,7,3,91,273,0,0,191.78,2414029,1023498
10-05-2021 22:00,0.735,1386.651167,0.142666667,-0.020833333,36.995,37,30.00216667,30,2.167666667,338.6286667,531.0861667,700.2548333,63.54766667,71.553,87.13866667,2.52E+18,4080.0715,1290.115833,1274.986167,1284.954667,1285,1305.941333,1301.003167,1303.126833,1325.8545,1227.558167,1486.4875,1552.215833,1101.44,1392.999333,920.8051667,592.269,3438.187333,2760.995333,542.322,81.0955,6199.059,873.0138333,71.68,1.785,0.068,9.271666667,2.346666667,13.70333333,0.255,0.153166667,2.502633333,23.16666667,,82.58,0.55,J20608,35,1900,F1T0864QKLQ030003X,J20608,7,3,91,273,0,0,191.78,2414029,1023498
10-05-2021 23:00,0.740666667,1386.464833,0.171166667,-0.0105,37.00066667,37,30.01333333,30,2.169,334.6428333,525.7356667,693.7,62.71283333,70.57816667,85.872,2.52E+18,4080.083667,1287.9365,1274.997833,1285.026333,1285,1306.647167,1300.617167,1303.2095,1325.483667,1227.147167,1485.2115,1552.611667,1101.44,1392.481333,920.8115,587.6051667,3442.665,2759.460833,537.1903333,80.102,6202.103333,867.9166667,71.68,1.785,0.068,9.271666667,2.346666667,13.70333333,0.255,0.153166667,2.502633333,23.16666667,,82.58,0.55,J20608,27,2000,F1T0864QKLQ030003X,J20608,7,3,91,273,0,0,191.78,2414029,1023498
11-05-2021 00:00,0.733333333,1386.486333,0.156833333,-0.0215,37.00316667,37,30.01566667,30,2.167833333,333.4381667,524.3001667,691.841,61.9465,69.60966667,84.697,2.52E+18,4080.0565,1287.764167,1274.979167,1285.139667,1285,1306.5215,1300.546333,1303.3965,1325.169,1226.798333,1486.227333,1552.176333,1101.44,1392.056333,920.2816667,593.5716667,3442.164,2757.362667,534.8096667,79.03966667,6199.503,867.1033333,71.045,2.396666667,0.073666667,8.406666667,2.128333333,12.705,0.625,0.1075,2.48435,20.5,,79.21,0.55,J20608,32,2000,F1T0864QKLQ030003X,J20608,7,3,91,273,0,0,191.78,2414029,1023498
11-05-2021 02:00,0.879,1392.776333,0.1685,-0.020166667,36.99066667,37,29.98566667,30,2.168166667,336.8031667,529.5313333,696.958,63.35266667,70.474,84.878,2.52E+18,4080.0755,1290.208,1274.919,1284.975667,1285,1305.4705,1300.5655,1303.320167,1325.510833,1226.2905,1485.023167,1552.8085,1101.44,1391.516,919.3778333,588.4318333,3438.418667,2761.388167,539.232,78.76866667,6199.983667,871.054,71.045,2.396666667,0.073666667,8.406666667,2.128333333,12.705,0.625,0.1075,2.48435,20.5,,79.21,0.55,J20608,29,2600,F1T0864QKLQ030003X,J20608,7,3,91,273,0,0,191.78,2414029,1023498
11-05-2021 03:00,0.853166667,1389.5965,0.122333333,-0.0125,37.001,37,30.00516667,30,2.167333333,340.7248333,535.534,703.7608333,64.44666667,71.561,85.79916667,2.52E+18,4080.010833,1289.0675,1274.983333,1284.841333,1285,1304.984167,1299.8915,1303.5215,1325.281833,1226.2135,1486.357667,1551.913167,1101.44,1391.298667,917.289,593.1101667,3428.056667,2766.798667,544.4491667,79.67966667,6194.8015,876.878,71.045,2.396666667,0.073666667,8.406666667,2.128333333,12.705,0.625,0.1075,2.48435,20.5,,80.9,0.55,J20608,26,2200,F1T0864QKLQ030003X,J20608,7,3,91,273,0,0,191.78,2414029,1023498
11-05-2021 04:00,0.835666667,1388.084,0.1125,-0.025166667,37.01583333,37,30.0035,30,2.1695,333.7075,524.0378333,691.7656667,65.01716667,72.13933333,86.0895,2.52E+18,4079.965167,1288.0565,1274.9835,1284.981667,1285,1301.888,1300.924667,1303.529833,1325.6485,1225.992333,1483.476833,1553.617667,1101.44,1390.0295,912.1103333,594.4778333,3442.223167,2755.530833,537.7088333,80.40416667,6197.7075,863.7808333,71.045,2.396666667,0.073666667,8.406666667,2.128333333,12.705,0.625,0.1075,2.48435,20.5,,80.9,0.55,J20608,31,2900,F1T0864QKLQ030003X,J20608,7,3,91,273,0,0,191.78,2414029,1023498
11-05-2021 05:00,0.839333333,1387.034667,0.1025,-0.0225,36.9825,37,29.988,30,2.168333333,332.2696667,519.511,685.4046667,65.628,72.56633333,86.2965,2.52E+18,4079.889833,1287.722333,1275.045667,1284.957667,1285,1301.105167,1302.084,1304.639667,1326.373167,1225.77,1486.409333,1554.409667,1101.44,1388.766333,914.0085,594.8988333,3446.164667,2749.158667,529.6471667,80.40783333,6195.258667,861.5445,71.045,2.396666667,0.073666667,8.406666667,2.128333333,12.705,0.625,0.1075,2.48435,20.5,,82.58,0.55,J20608,34,2800,F1T0864QKLQ030003X,J20608,7,3,91,273,0,0,191.78,2414029,1023498
11-05-2021 06:00,0.818333333,1383.853333,0.113666667,-0.025666667,36.99666667,37,29.99766667,30,2.167666667,337.687,526.5458333,699.8951667,66.666,73.7585,87.67233333,2.52E+18,4079.983667,1288.1285,1278.876667,1284.988667,1285,1301.948833,1302.486,1304.877167,1326.100667,1225.503833,1494.222833,1555.8405,1101.44,1387.872333,916.5591667,594.777,3429.9765,2749.709,537.6325,81.715,6179.772167,871.3871667,71.045,2.396666667,0.073666667,8.406666667,2.128333333,12.705,0.625,0.1075,2.48435,20.5,,82.58,0.55,J20608,31,2900,F1T0864QKLQ030003X,J20608,7,3,91,273,0,0,191.78,2414029,1023498
11-05-2021 07:00,0.784,1383.033,0.158333333,-0.008666667,37.01516667,37,30.00333333,30,2.167,341.7281667,534.5083333,716,68.84483333,75.86533333,89.83433333,2.52E+18,4080.049167,1289.4545,1279.986667,1284.952167,1285,1302.164333,1303.468667,1305.295,1326.9865,1225.418,1494.841333,1556.734667,1101.44,1388.199667,916.053,589.5126667,3396.7865,2731.489167,547.6731667,83.44683333,6128.279167,881.9508333,71.045,2.396666667,0.073666667,8.406666667,2.128333333,12.705,0.625,0.1075,2.48435,20.5,,82.58,0.56,J20608,29,2400,F1T0864QKLQ030003X,J20608,7,3,91,273,0,0,191.78,2414029,1023498
11-05-2021 08:00,0.743166667,1383.7505,0.1415,-0.0125,36.9965,37,29.98933333,30,2.167166667,342.4416667,535.1923333,716.2161667,70.82916667,78.059,92.3225,2.52E+18,4080.112,1289.951833,1279.995,1285.012333,1285,1303.63,1303.993167,1306.166667,1327.665833,1225.486,1494.051,1557.796167,1101.44,1388.798833,916.3133333,579.5368333,3377.629833,2711.763333,550.1646667,85.87616667,6089.357167,880.6575,71.045,2.396666667,0.073666667,8.406666667,2.128333333,12.705,0.625,0.1075,2.48435,20.5,,80.9,0.56,J20608,27,2500,F1T0864QKLQ030003X,J20608,7,3,91,273,0,0,191.78,2414029,1023498
11-05-2021 10:00,0.728333333,1385.706667,0.160333333,-0.0225,36.99716667,37,30.016,30,2.168666667,343.9666667,536.8873333,716.7601667,72.161,79.95016667,94.76416667,2.52E+18,4080.111333,1290.734833,1280.0635,1285.019667,1285,1307.5125,1305.7275,1307.548667,1329.621833,1226.258333,1495.382,1558.500167,1101.44,1390.799,917.5076667,570.1065,3365.148167,2697.921833,551.202,88.51216667,6062.836167,882.178,71.045,2.396666667,0.073666667,8.406666667,2.128333333,12.705,0.625,0.1075,2.48435,20.5,,82.58,0.56,J20608,27,2000,F1T0864QKLQ030003X,J20608,7,3,91,273,0,0,191.78,2414029,1023498
11-05-2021 11:00,0.730833333,1381.985167,0.166333333,-0.038333333,37.00583333,37,30.00266667,30,2.168666667,336.1366667,526.638,705.427,71.7825,79.48133333,94.19583333,2.52E+18,4080.126167,1291.132333,1279.946667,1285.014667,1285,1309.447333,1306.609,1308.1365,1330.129167,1226.803833,1495.833167,1559.8255,1101.44,1391.819667,916.751,576.6058333,3379.6135,2691.2115,544.3635,88.46533333,6070.9915,872.4958333,71.045,2.396666667,0.073666667,8.406666667,2.128333333,12.705,0.625,0.1075,2.48435,20.5,,82.58,0.56,J20608,24,2000,F1T0864QKLQ030003X,J20608,7,3,91,273,0,0,191.78,2414029,1023498
11-05-2021 12:00,0.744333333,1380.332833,0.140333333,0.008,36.98216667,37,30.00066667,30,2.167666667,336.0111667,526.3573333,705.3063333,72.07866667,79.975,95.04166667,2.52E+18,4080.1485,1292.230167,1279.974667,1281.326667,1280.666667,1309.541667,1308.081167,1309.0595,1330.682333,1227.356,1496.879833,1558.641167,1101.44,1392.4595,918.5343333,575.9973333,3378.9845,2686.444667,542.8338333,88.86033333,6065.5305,875.7105,71.045,2.396666667,0.073666667,8.406666667,2.128333333,12.705,0.625,0.1075,2.48435,20.5,,82.58,0.56,J20608,25,2100,F1T0864QKLQ030003X,J20608,7,3,91,273,0,0,191.78,2414029,1023498
11-05-2021 13:00,0.773333333,1380.687,0.1515,0.002666667,36.99383333,37,30.0135,30,2.167833333,334.2563333,524.2435,703.9725,70.0595,78.17183333,93.39316667,2.52E+18,4080.188667,1293.036833,1272.162333,1279.947833,1280,1310.3195,1308.583333,1309.228167,1330.7325,1227.7055,1494.0045,1558.208667,1101.44,1392.743833,920.0088333,574.747,3393.894,2702.4235,541.3945,87.76083333,6096.4015,875.4953333,71.045,2.396666667,0.073666667,8.406666667,2.128333333,12.705,0.625,0.1075,2.48435,20.5,,82.58,0.56,J20608,27,2100,F1T0864QKLQ030003X,J20608,7,3,91,273,0,0,191.78,2414029,1023498
11-05-2021 14:00,0.792333333,1380.9975,0.155666667,-0.012,36.9945,37,29.99133333,30,2.168666667,332.9571667,522.1266667,702.1476667,69.15016667,77.117,92.14083333,2.52E+18,4080.1965,1293.396667,1269.990833,1279.998,1280,1310.517,1309.6915,1309.644833,1331.309833,1227.91,1496.732167,1558.3085,1101.44,1392.763167,920.2323333,575.1311667,3404.207667,2707.766833,539.536,86.3755,6112.070667,874.072,71.045,2.396666667,0.073666667,8.406666667,2.128333333,12.705,0.625,0.1075,2.48435,20.5,,82.58,0.56,J20608,24,1800,F1T0864QKLQ030003X,J20608,7,3,91,273,0,0,191.78,2414029,1023498
11-05-2021 15:00,0.811166667,1383.547667,0.162166667,-0.0125,37.02166667,37,29.98533333,30,2.168833333,328.984,516.5085,696.7885,67.1875,75.13466667,90.03783333,2.52E+18,4080.221833,1292.235333,1269.9545,1280.033833,1280,1308.205167,1310.152167,1309.596,1331.859,1228.044833,1495.74,1558.546333,1101.44,1392.418333,919.2841667,575.1638333,3428.705333,2726.034,534.9535,84.6715,6154.715667,870.9191667,71.045,2.396666667,0.073666667,8.406666667,2.128333333,12.705,0.625,0.1075,2.48435,20.5,,82.58,0.56,J20608,25,1900,F1T0864QKLQ030003X,J20608,7,3,91,273,0,0,191.78,2414029,1023498
11-05-2021 16:00,0.828666667,1383.267167,0.161833333,0.0085,36.98966667,37,29.97733333,30,2.169166667,326.6078333,512.5646667,693.2248333,65.94283333,73.70816667,88.40166667,2.52E+18,4080.204167,1290.524333,1270.0425,1279.921,1280,1308.613167,1309.753667,1309.554,1332.388833,1228.108,1494.218667,1558.454,1101.44,1392.006,919.2351667,574.9048333,3445.2475,2733.825167,530.6416667,82.94266667,6179.080333,869.1473333,71.045,2.396666667,0.073666667,8.406666667,2.128333333,12.705,0.625,0.1075,2.48435,20.5,,80.9,0.56,J20608,26,2100,F1T0864QKLQ030003X,J20608,7,3,91,273,0,0,191.78,2414029,1023498
11-05-2021 18:00,0.851333333,1382.782167,0.16,-0.020666667,37.00133333,37,29.98833333,30,2.1685,323.6016667,508.4135,688.5775,65.22266667,72.94916667,87.41316667,2.52E+18,4080.290667,1289.708667,1270.034667,1280.013167,1280,1309.817167,1310.683667,1309.4385,1332.335,1227.960167,1491.069667,1556.188667,1101.44,1391.2885,919.9863333,588.0428333,3458.457167,2742.611833,525.2071667,81.68683333,6200.973333,866.9953333,71.045,2.396666667,0.073666667,8.406666667,2.128333333,12.705,0.625,0.1075,2.48435,20.5,,77.53,0.56,J20608,27,2000,F1T0864QKLQ030003X,J20608,7,3,91,273,0,0,191.78,2414029,1023498
