Repository: RitwikKhandelwal/Piramal-Kosamba

File: 2. Efficiency/45tpd/1. Flat Files/Flint_B5.csv (part 36 of 43)
e,B5 HP Set Value,B5 LP Process value,B5 LP Set Value,Header Gas Pressure Process value,Recuprator Left Bottom temp Process value,Recuprator Left Middle temp Process value,Recuprator Left top temp Process value,Recuprator Right Bottom temp Process value,Recuprator Right Middle temp Process value,Recuprator Right top temp Process value,Row Key,Total cold air flow  Process value,B5 Front Bottom temp Process value,B5 front Top temp Process value,B5 Rear Top temp Process value,B5 Rear Top temp Set Value,Melter Bottom 1 temp Process value,Melter Bottom 2 temp Process value,Melter Bottom 3 temp Process value,Melter Bottom 4 temp Process value,Melter Bottom 5 temp Process value,Melter Crown 1 temp Process value,Melter Crown 2 temp Process value,Riser temp( not available) Process value,Thraot Sleeper Process value,west gas channel right side Process value,Total gas flow Process value,Total hot air left Process value,Total hot air right Process value,Total hot air left temp Process value,Total hot air right temp Process value,Total hot air Process value,Thermocouple stack ( Chimney) left Process value,chem_comp_SiO2,chem_comp_Al2O3,chem_comp_Fe2O3,chem_comp_CaO,chem_comp_MgO,chem_comp_Na2O,chem_comp_K2O,chem_comp_SO3,physical_test_density_gm_cc,physical_test_seed_count_result,,DPR Eff,ActDrw(Ton),JobNumber,DefectCountSum,SampleSizeSum,FGCode,Number,NumberOfSection,NumberOfGob,GobCutPerMinute,ISMachineActualSpeed,GobWeightLow,GobWeightHigh,GlassDraw,PackedQunatity,ProductionOrderNumber
11-05-2021 19:00,0.862,1382.052333,0.156833333,-0.021,36.99433333,37,30.01,30,2.167166667,329.6508333,518.154,701.0103333,64.89483333,72.67666667,87.35016667,2.52E+18,4080.404333,1289.2625,1269.943,1280.046167,1280,1308.658833,1310.356,1308.763167,1332.006167,1227.514667,1493.507667,1555.994833,1101.44,1390.611167,921.9276667,587.4775,3441.492833,2744.742167,535.009,81.52016667,6186.327167,877.2973333,71.045,2.396666667,0.073666667,8.406666667,2.128333333,12.705,0.625,0.1075,2.48435,20.5,,82.58,0.56,J20608,25,1900,F1T0864QKLQ030003X,J20608,7,3,91,273,0,0,191.78,2414029,1023498
11-05-2021 20:00,0.868166667,1382.621167,0.153833333,-0.0125,37.02066667,37,29.99266667,30,2.1675,330.9348333,521.888,705.8086667,64.302,72.18616667,87.05166667,2.52E+18,4080.326333,1289.251667,1270.0405,1279.888,1280,1307.153167,1309.348833,1308.125667,1331.923333,1227.194,1493.144167,1556.332667,1101.44,1390.223,922.9173333,580.4071667,3438.633167,2755.425667,540.7656667,81.38483333,6193.954,880.4063333,71.045,2.396666667,0.073666667,8.406666667,2.128333333,12.705,0.625,0.1075,2.48435,20.5,,82.58,0.56,J20608,23,1600,F1T0864QKLQ030003X,J20608,7,3,91,273,0,0,191.78,2414029,1023498
11-05-2021 21:00,0.8805,1381.318833,0.163166667,-0.015666667,36.99333333,37,29.98866667,30,2.168166667,332.572,523.6226667,708.5248333,63.5935,71.287,86.054,2.52E+18,4080.4415,1289.984167,1270.009,1280.117,1280,1307.162833,1309.070333,1308.101833,1331.884167,1227.059333,1493.317833,1555.603667,1101.44,1390.5495,922.9508333,581.3566667,3438.7535,2757.501333,542.0408333,80.34383333,6196.5005,883.4308333,71.045,2.396666667,0.073666667,8.406666667,2.128333333,12.705,0.625,0.1075,2.48435,20.5,,82.58,0.56,J20608,23,1700,F1T0864QKLQ030003X,J20608,7,3,91,273,0,0,191.78,2414029,1023498
11-05-2021 22:00,0.885333333,1383.2985,0.158666667,-0.0195,37.00716667,37,29.99233333,30,2.168666667,331.9786667,521.008,706.4061667,63.1405,70.74216667,85.4525,2.52E+18,4080.462833,1291.017833,1270.028333,1279.8985,1280,1307.464,1309.1795,1307.955833,1331.834333,1227.0285,1492.992833,1555.9435,1101.44,1391.130667,922.5688333,576.6838333,3440.615667,2760.873833,540.9458333,79.73416667,6201.4845,880.4338333,71.045,2.396666667,0.073666667,8.406666667,2.128333333,12.705,0.625,0.1075,2.48435,20.5,,82.58,0.56,J20608,22,1800,F1T0864QKLQ030003X,J20608,7,3,91,273,0,0,191.78,2414029,1023498
11-05-2021 23:00,0.887833333,1383.4705,0.1575,-0.021666667,36.9985,37,29.99283333,30,2.168166667,329.4773333,516.9088333,701.7085,62.60866667,70.171,84.84466667,2.52E+18,4080.489333,1291.939667,1270.001667,1280.116,1280,1307.386833,1308.245333,1308.011,1331.645167,1227.063167,1492.287167,1556.166833,1101.44,1391.483,923.5706667,575.5585,3443.355333,2758.431667,536.4048333,79.09566667,6201.866333,877.4125,71.045,2.396666667,0.073666667,8.406666667,2.128333333,12.705,0.625,0.1075,2.48435,20.5,,82.58,0.56,J20608,23,1700,F1T0864QKLQ030003X,J20608,7,3,91,273,0,0,191.78,2414029,1023498
12-05-2021 00:00,0.896833333,1384.400167,0.157666667,-0.0255,37.007,37,29.97966667,30,2.167666667,330.7628333,519.5176667,705.0355,62.4195,70.1155,84.99916667,2.52E+18,4080.483667,1291.055667,1270.009667,1280.008,1280,1307.846167,1308.071167,1308.694,1331.526,1227.135,1492.498833,1556.146333,1101.44,1391.3945,923.2533333,577.492,3441.425,2758.0225,538.8615,79.07233333,6199.524167,879.831,70.932,2.478,0.083,8.12,2.068,12.474,0.75,0.0982,2.4786,25.2,,82.58,0.56,J20608,24,2100,F1T0864QKLQ030003X,J20608,7,3,91,273,0,0,191.78,2414029,1023498
12-05-2021 02:00,0.882333333,1383.8205,0.154833333,-0.014833333,37.0115,37,30.003,30,2.168666667,322.8101667,504.574,687.3531667,63.32116667,70.53166667,84.6885,2.52E+18,4080.505333,1291.023167,1269.8955,1280.087,1280,1308.046167,1307.004667,1308.315833,1331.361,1227.147333,1486.213,1554.927,1101.44,1391.618833,919.5125,592.5128333,3456.356667,2742.160667,523.4218333,78.71216667,6198.561,865.3268333,70.932,2.478,0.083,8.12,2.068,12.474,0.75,0.0982,2.4786,25.2,,82.58,0.56,J20608,32,2700,F1T0864QKLQ030003X,J20608,7,3,91,273,0,0,191.78,2414029,1023498
12-05-2021 03:00,0.879,1382.944667,0.119666667,-0.012,36.99466667,37,29.993,30,2.168166667,330.4151667,515.4913333,699.6938333,65.34783333,72.724,87.03816667,2.52E+18,4080.476333,1290.871167,1270.028667,1279.941667,1280,1308.290167,1305.174333,1307.809833,1330.728667,1226.778,1488.8495,1554.136833,1101.44,1390.9385,922.4798333,591.446,3444.942167,2748.606333,533.0486667,80.67283333,6193.458,875.0243333,70.932,2.478,0.083,8.12,2.068,12.474,0.75,0.0982,2.4786,25.2,,82.58,0.56,J20608,33,3000,F1T0864QKLQ030003X,J20608,7,3,91,273,0,0,191.78,2414029,1023498
12-05-2021 04:00,0.856333333,1381.323333,0.115666667,-0.009166667,36.99816667,37,29.98283333,30,2.1675,332.7968333,519.7313333,704.3038333,66.78116667,74.4105,88.9245,2.52E+18,4080.4265,1290.138667,1269.983833,1279.797833,1280,1309.259667,1304.217167,1307.632667,1330.412833,1226.5355,1488.6755,1554.007167,1101.44,1390.506667,923.2273333,586.7595,3429.071333,2737.8525,538.4171667,82.73566667,6167.101,877.2258333,70.932,2.478,0.083,8.12,2.068,12.474,0.75,0.0982,2.4786,25.2,,82.58,0.56,J20608,32,2900,F1T0864QKLQ030003X,J20608,7,3,91,273,0,0,191.78,2414029,1023498
12-05-2021 05:00,0.822166667,1381.392833,0.110666667,-0.014166667,36.97883333,37,30.0005,30,2.167666667,331.9616667,518.4418333,701.8245,68.27433333,75.65716667,89.99016667,2.52E+18,4080.427667,1289.146167,1269.9915,1280.120667,1280,1308.7625,1304.253667,1307.872333,1330.219,1226.282167,1490.804833,1555.168833,1101.44,1389.996167,921.0648333,579.5751667,3419.471833,2722.978,537.3636667,83.866,6142.420667,873.8565,70.932,2.478,0.083,8.12,2.068,12.474,0.75,0.0982,2.4786,25.2,,82.58,0.56,J20608,31,2700,F1T0864QKLQ030003X,J20608,7,3,91,273,0,0,191.78,2414029,1023498
12-05-2021 06:00,0.8055,1381.009333,0.096666667,-0.020166667,36.98,37,30.0025,30,2.167833333,335.9428333,523.2531667,706.2041667,70.03333333,77.379,91.8455,2.52E+18,4080.3755,1288.660167,1271.945333,1279.897667,1280,1309.432833,1304.142167,1308.257833,1329.839667,1226.218833,1489.748333,1554.751167,1101.44,1389.735833,921.0216667,580.1466667,3396.739167,2714.133667,539.8018333,85.278,6110.672,878.2421667,70.932,2.478,0.083,8.12,2.068,12.474,0.75,0.0982,2.4786,25.2,,82.58,0.56,J20608,27,2600,F1T0864QKLQ030003X,J20608,7,3,91,273,0,0,191.78,2414029,1023498
12-05-2021 07:00,0.773,1380.607,0.164833333,-0.009,37.01316667,37,29.99966667,30,2.168833333,336.605,524.8473333,707.5443333,71.7445,79.125,93.88816667,2.52E+18,4080.2875,1288.456667,1274.989167,1280.056667,1280,1311.051,1303.921333,1308.363833,1329.550667,1226.162167,1489.5195,1555.249833,1101.44,1389.422167,920.668,566.4731667,3380.466667,2696.494167,543.9258333,87.201,6076.884333,876.2603333,70.932,2.478,0.083,8.12,2.068,12.474,0.75,0.0982,2.4786,25.2,,82.58,0.55,J20608,29,2500,F1T0864QKLQ030003X,J20608,7,3,91,273,0,0,191.78,2414029,1023498
12-05-2021 08:00,0.755333333,1381.019667,0.1475,-0.028166667,36.97966667,37,30.02183333,30,2.168833333,337.2968333,524.6026667,707.19,72.21166667,79.85516667,94.86366667,2.52E+18,4080.242167,1289.366333,1274.917,1279.942333,1280,1312.7115,1303.867833,1308.3875,1329.683833,1226.179167,1490.719333,1555.3935,1101.44,1389.556167,920.6298333,567.7098333,3373.201,2689.2395,543.0006667,88.36183333,6062.536333,876.151,70.932,2.478,0.083,8.12,2.068,12.474,0.75,0.0982,2.4786,25.2,,82.58,0.55,J20608,27,2500,F1T0864QKLQ030003X,J20608,7,3,91,273,0,0,191.78,2414029,1023498
12-05-2021 10:00,0.735666667,1380.545833,0.156833333,-0.025666667,36.98416667,37,29.99933333,30,2.168666667,335.0768333,520.7321667,702.9536667,72.15433333,79.867,94.97416667,2.52E+18,4080.208333,1290.447333,1275.053167,1280.085167,1280,1314.267,1304.499167,1308.7735,1329.869333,1226.3825,1491.165833,1556.291833,1101.44,1390.09,920.9193333,570.018,3379.2345,2685.715833,539.2048333,88.60216667,6064.889167,872.497,70.932,2.478,0.083,8.12,2.068,12.474,0.75,0.0982,2.4786,25.2,,82.58,0.55,J20608,26,1900,F1T0864QKLQ030003X,J20608,7,3,91,273,0,0,191.78,2414029,1023498
12-05-2021 11:00,0.741864407,1380.81,0.15220339,-0.021355932,37.0040678,37,30.00423729,30,2.169322034,333.0337288,517.6576271,699.3511864,71.8340678,79.77135593,94.85033898,2.52E+18,4080.292034,1290.542373,1274.987458,1280.024068,1280,1314.634407,1304.823898,1309.048644,1329.873051,1226.439322,1489.945085,1556.185932,1101.44,1390.522881,920.3269492,574.4576271,3385.491017,2679.477119,536.4569492,88.68677966,6065.008983,869.3289831,70.932,2.478,0.083,8.12,2.068,12.474,0.75,0.0982,2.4786,25.2,,82.58,0.55,J20608,28,2000,F1T0864QKLQ030003X,J20608,7,3,91,273,0,0,191.78,2414029,1023498
12-05-2021 12:00,0.736666667,1380.73,0.165,0.003666667,36.99866667,37,29.98116667,30,2.169,328.2653333,510.7321667,691.6716667,70.975,78.8685,93.88316667,2.52E+18,4080.353167,1289.545333,1275.1325,1279.9765,1280,1314.940167,1304.4835,1308.940167,1329.721167,1226.489833,1486.121833,1555.885833,1101.44,1390.475667,918.5118333,580.4736667,3403.287833,2684.962,529.7728333,87.98116667,6088.2345,864.1573333,70.932,2.478,0.083,8.12,2.068,12.474,0.75,0.0982,2.4786,25.2,,82.58,0.55,J20608,27,2100,F1T0864QKLQ030003X,J20608,7,3,91,273,0,0,191.78,2414029,1023498
12-05-2021 13:00,0.759,1380.494667,0.160666667,-0.036333333,36.97983333,37,30.0195,30,2.1685,326.925,509.3373333,690.3676667,69.924,77.79566667,92.89266667,2.52E+18,4080.42,1288.704833,1274.912333,1280.032333,1280,1314.642333,1304.689,1308.845833,1329.629333,1226.525833,1488.389833,1555.107667,1101.44,1389.9435,918.6978333,581.667,3413.5125,2693.296833,527.514,86.87733333,6106.663167,863.9393333,70.932,2.478,0.083,8.12,2.068,12.474,0.75,0.0982,2.4786,25.2,,82.58,0.55,J20608,25,2100,F1T0864QKLQ030003X,J20608,7,3,91,273,0,0,191.78,2414029,1023498
12-05-2021 14:00,0.787833333,1379.348833,0.143666667,-0.0075,37.00466667,37,30.0015,30,2.1685,326.1976667,509.4841667,691.0088333,68.72933333,76.62766667,91.85233333,2.52E+18,4080.337,1289.5015,1275.045667,1280.083,1280,1314.5905,1304.4235,1308.790167,1329.459833,1226.399667,1488.256167,1554.187167,1101.44,1389.514167,919.0771667,590.7436667,3423.295333,2701.913,527.8408333,85.80783333,6125.241333,865.3615,70.932,2.478,0.083,8.12,2.068,12.474,0.75,0.0982,2.4786,25.2,,82.58,0.55,J20608,26,1900,F1T0864QKLQ030003X,J20608,7,3,91,273,0,0,191.78,2414029,1023498
12-05-2021 15:00,0.812833333,1380.507167,0.168166667,-0.019166667,36.99783333,37,29.998,30,2.169666667,323.2653333,505.3648333,687.1653333,67.1805,74.92066667,89.9355,2.52E+18,4080.3165,1290.414,1275.043667,1280.003667,1280,1314.579167,1303.948,1308.5515,1329.183667,1226.0735,1485.3505,1553.491,1101.44,1389.300833,918.202,592.0666667,3442.628,2720.032667,523.9961667,84.14033333,6162.560167,864.3086667,70.932,2.478,0.083,8.12,2.068,12.474,0.75,0.0982,2.4786,25.2,,81.52,0.57,J20608,21,1600,F1T0864QKLQ030003X,J20608,7,3,91,273,0,0,191.78,2414029,1023498
12-05-2021 16:00,0.805166667,1381.448,0.158166667,-0.023,36.99666667,37,30.01066667,30,2.1685,325.5591667,509.1088333,691.8661667,66.33016667,73.9925,88.84033333,2.52E+18,4080.324667,1290.0735,1274.990333,1280.048,1280,1314.551333,1303.242333,1308.112833,1328.584333,1225.815167,1491.000333,1553.817667,1101.44,1388.638,919.77,588.834,3441.997667,2726.745833,527.7513333,83.06166667,6168.668,867.901,70.932,2.478,0.083,8.12,2.068,12.474,0.75,0.0982,2.4786,25.2,,81.52,0.57,J20608,22,1900,F1T0864QKLQ030003X,J20608,7,3,91,273,0,0,191.78,2414029,1023498
12-05-2021 18:00,0.831166667,1381.070667,0.143833333,-0.018833333,36.98833333,37,29.99616667,30,2.168666667,333.55,522.5915,708.9975,65.159,73.00883333,88.21083333,2.52E+18,4080.387333,1288.996667,1274.951333,1280.053333,1280,1313.8655,1303.4285,1308.183833,1328.622,1225.235333,1491.099167,1553.026833,1101.44,1387.914833,921.5163333,578.8275,3424.742167,2742.598,542.5523333,82.12783333,6167.411667,881.6155,70.932,2.478,0.083,8.12,2.068,12.474,0.75,0.0982,2.4786,25.2,,81.52,0.57,J20608,21,1400,F1T0864QKLQ030003X,J20608,7,3,91,273,0,0,191.78,2414029,1023498
12-05-2021 19:00,0.849,1381.058667,0.156833333,-0.004333333,37.00216667,37,29.99816667,30,2.1675,335.4496667,524.1873333,711.4458333,64.76016667,72.41016667,87.42933333,2.52E+18,4080.479667,1289.086,1275.0565,1280.047833,1280,1314.915,1303.034833,1308.301833,1328.706833,1225.183833,1490.161333,1551.989,1101.44,1388.283833,920.995,584.3021667,3422.780667,2744.905833,542.4023333,81.21333333,6167.773667,886.3258333,70.932,2.478,0.083,8.12,2.068,12.474,0.75,0.0982,2.4786,25.2,,81.52,0.57,J20608,21,1400,F1T0864QKLQ030003X,J20608,7,3,91,273,0,0,191.78,2414029,1023498
12-05-2021 20:00,0.843,1381.122,0.151166667,-0.027833333,37.0065,37,30.01433333,30,2.167666667,336.9963333,526.3606667,714.7993333,64.91783333,72.715,87.95533333,2.52E+18,4080.480333,1289.471833,1274.989167,1279.899833,1280,1315.6265,1302.8505,1308.631333,1328.809,1225.1605,1491.082833,1552.833333,1101.44,1388.653,922.7475,581.3526667,3419.432333,2749.255167,547.7453333,81.7605,6168.539667,885.955,70.932,2.478,0.083,8.12,2.068,12.474,0.75,0.0982,2.4786,25.2,,81.52,0.57,J20608,22,1500,F1T0864QKLQ030003X,J20608,7,3,91,273,0,0,191.78,2414029,1023498
12-05-2021 21:00,0.844833333,1381.323667,0.153166667,-0.0175,36.9895,37,30.0045,30,2.167,335.3143333,521.1955,709.0548333,64.2885,71.88933333,86.89966667,2.52E+18,4080.499167,1290.108667,1275.007333,1279.977667,1280,1315.719667,1303.173333,1308.683,1328.805,1225.228833,1490.751667,1553.586167,1101.44,1389.120667,923.3496667,579.0945,3431.173333,2751.4805,542.012,80.8845,6182.563667,882.1948333,70.932,2.478,0.083,8.12,2.068,12.474,0.75,0.0982,2.4786,25.2,,83.15,0.57,J20608,19,1200,F1T0864QKLQ030003X,J20608,7,3,91,273,0,0,191.78,2414029,1023498
12-05-2021 22:00,0.8565,1381.823833,0.153833333,-0.019166667,36.9955,37,29.98966667,30,2.1675,333.6216667,518.6196667,706.3693333,63.658,71.242,86.308,2.52E+18,4080.534167,1290.431,1274.963333,1280.124167,1280,1315.409333,1303.583,1309.0175,1328.736,1225.2565,1489.803,1554.2745,1101.44,1389.466333,923.865,576.9738333,3439.7625,2756.455667,539.5008333,80.23733333,6196.011333,880.35,70.932,2.478,0.083,8.12,2.068,12.474,0.75,0.0982,2.4786,25.2,,83.15,0.57,J20608,19,1300,F1T0864QKLQ030003X,J20608,7,3,91,273,0,0,191.78,2414029,1023498
12-05-2021 23:00,0.866,1383.313333,0.155333333,-0.013333333,37.00083333,37,29.9965,30,2.167833333,332.7958333,516.4346667,704.5145,62.90533333,70.51566667,85.611,2.52E+18,4080.6225,1290.340167,1275.0625,1279.825,1280,1316.118167,1302.706167,1309.417833,1328.521,1225.464833,1489.2965,1554.651667,1101.44,1390.0345,924.1528333,577.9455,3444.244833,2754.530833,537.4533333,79.5865,6198.785167,879.0235,70.932,2.478,0.083,8.12,2.068,12.474,0.75,0.0982,2.4786,25.2,,83.15,0.57,J20608,21,1300,F1T0864QKLQ030003X,J20608,7,3,91,273,0,0,191.78,2414029,1023498
13-05-2021 00:00,0.8645,1383.605,0.1575,-0.022166667,36.98983333,37,30.00866667,30,2.168666667,328.1735,509.4503333,696.2325,61.54983333,69.008,83.94233333,2.52E+18,4080.5975,1289.443667,1274.993667,1280.104667,1280,1316.2325,1302.578833,1309.394167,1328.197167,1225.584333,1489.220333,1555.2405,1101.44,1390.284,921.9531667,575.5646667,3447.972333,2754.4785,531.1213333,78.17566667,6201.747,872.3406667,71.04666667,1.713333333,0.108333333,10.24333333,2.67,13.86,0.183333333,0.097666667,2.510866667,25.33333333,,81.52,0.57,J20608,28,2100,F1T0864QKLQ030003X,J20608,7,3,91,273,0,0,191.78,2414029,1023498
13-05-2021 02:00,0.857833333,1383.8895,0.1505,0.0125,37.027,37,30.0105,30,2.167833333,324.1955,501.9396667,686.3583333,62.6865,69.6555,84.03116667,2.52E+18,4080.5655,1288.910667,1274.959833,1279.973,1280,1315.837167,1301.963667,1309.253167,1327.922333,1225.714833,1484.9965,1554.267333,1101.44,1389.8225,918.1088333,583.7898333,3455.613667,2743.0695,522.719,77.807,6198.660167,864.8116667,71.04666667,1.713333333,0.108333333,10.24333333,2.67,13.86,0.183333333,0.097666667,2.510866667,25.33333333,,81.52,0.57,J20608,28,2400,F1T0864QKLQ030003X,J20608,7,3,91,273,0,0,191.78,2414029,1023498
13-05-2021 03:00,0.817166667,1383.288,0.100833333,-0.064333333,36.98083333,37,29.9745,30,2.168,325.8996667,503.4421667,686.7148333,65.36766667,72.35366667,86.74383333,2.52E+18,4080.288333,1288.926833,1270.262667,1280.0235,1280,1314.6635,1301.8705,1308.979833,1327.994,1225.58,1486.7925,1553.69,1101.44,1389.3475,920.0888333,589.618,3458.333,2741.029667,523.0393333,79.75533333,6199.212667,863.7523333,71.04666667,1.713333333,0.108333333,10.24333333,2.67,13.86,0.183333333,0.097666667,2.510866667,25.33333333,,81.52,0.57,J20608,30,2600,F1T0864QKLQ030003X,J20608,7,3,91,273,0,0,191.78,2414029,1023498
13-05-2021 04:00,0.6615,1382.764333,0.110166667,-0.039666667,37.02233333,37,30.00116667,30,2.166833333,325.4596667,502.1008333,684.2613333,69.16666667,78.19633333,95.84433333,2.52E+18,4080.208167,1288.888667,1269.967833,1279.883833,1280,1313.773667,1301.140167,1308.703833,1327.708833,1225.303333,1486.1765,1553.9055,1101.44,1388.888,912.2958333,594.0915,3464.944833,2730.072,520.8371667,86.51233333,6195.000167,861.381,71.04666667,1.713333333,0.108333333,10.24333333,2.67,13.86,0.183333333,0.097666667,2.510866667,25.33333333,,83.15,0.57,J20608,28,2600,F1T0864QKLQ030003X,J20608,7,3,91,273,0,0,191.78,2414029,1023498
13-05-2021 05:00,0.66,1382.759167,0.1015,-0.015166667,36.99566667,37,30.00333333,30,2.166333333,330.7425,509.086,691.7916667,71.51983333,81.08533333,99.8095,2.52E+18,4080.229667,1288.783833,1270.022667,1280.048167,1280,1312.531333,1300.685167,1308.3725,1327.266167,1225.0465,1490.2925,1554.5875,1101.44,1388.549833,910.4393333,595.695,3439.593667,2710.182833,527.1508333,91.0885,6149.734667,865.8458333,71.04666667,1.713333333,0.108333333,10.24333333,2.67,13.86,0.183333333,0.097666667,2.510866667,25.33333333,,83.15,0.57,J20608,28,2400,F1T0864QKLQ030003X,J20608,7,3,91,273,0,0,191.78,2414029,1023498
13-05-2021 06:00,0.629833333,1381.985667,0.1075,-0.032833333,37.00066667,37,30.00016667,30,2.166666667,334.1835,515.624,697.472,72.8345,83.13216667,102.6405,2.52E+18,4080.173167,1288.248333,1269.912667,1279.885833,1280,1312.682,1301.9035,1308.335333,1327.637167,1224.927667,1494.139,1555.176167,1101.44,1388.3395,908.3961667,594.3786667,3390.4005,2675.189167,533.2533333,93.84483333,6064.860667,870.1596667,71.04666667,1.713333333,0.108333333,10.24333333,2.67,13.86,0.183333333,0.097666667,2.510866667,25.33333333,,83.15,0.57,J20608,27,2500,F1T0864QKLQ030003X,J20608,7,3,91,273,0,0,191.78,2414029,1023498
13-05-2021 07:00,0.603166667,1382.274,0.154833333,-0.012,37.00683333,37,29.99716667,30,2.167,341.9951667,530.2581667,713.0803333,74.71383333,85.7795,106.2528333,2.52E+18,4080.109333,1287.987833,1269.9645,1280.006667,1280,1311.546333,1302.983167,1309.301833,1328.387333,1225.029,1493.478667,1554.112667,1101.44,1388.693,906.5538333,588.435,3340.279833,2649.317667,547.5436667,97.1255,5989.678167,880.6363333,71.04666667,1.713333333,0.108333333,10.24333333,2.67,13.86,0.183333333,0.097666667,2.510866667,25.33333333,,83.15,0.57,J20608,26,2100,F1T0864QKLQ030003X,J20608,7,3,91,273,0,0,191.78,2414029,1023498
13-05-2021 08:00,0.581166667,1382.382,0.147166667,-0.021833333,37.00566667,37,29.99066667,30,2.166666667,340.703,526.5446667,708.4075,75.86583333,87.4085,108.5205,2.52E+18,4080.153,1288.29,1270.011833,1278.986833,1277.916667,1314.472167,1303.146167,1309.755167,1328.556167,1225.311,1492.688333,1555.563333,1101.44,1389.513,908.0533333,588.1038333,3337.873,2635.896,545.8213333,99.71866667,5973.7885,875.0315,71.04666667,1.713333333,0.108333333,10.24333333,2.67,13.86,0.183333333,0.097666667,2.510866667,25.33333333,,81.52,0.57,J20608,28,2600,F1T0864QKLQ030003X,J20608,7,3,91,273,0,0,191.78,2414029,1023498
13-05-2021 10:00,0.555,1381.3635,0.162,-0.013333333,37.00866667,37,29.995,30,2.166666667,343.8688333,533.6961667,718.8615,78.53966667,91.05816667,114.6196667,2.52E+18,4080.186667,1288.115,1270.111667,1275.015333,1275,1316.362333,1304.199,1309.9565,1328.956833,1225.9835,1494.441833,1555.2545,1101.44,1390.956667,907.2765,576.5156667,3312.011833,2654.233,556.82,104.9346667,5966.054667,878.4603333,71.04666667,1.713333333,0.108333333,10.24333333,2.67,13.86,0.183333333,0.097666667,2.510866667,25.33333333,,81.52,0.57,J20608,33,2400,F1T0864QKLQ030003X,J20608,7,3,91,273,0,0,191.78,2414029,1023498
13-05-2021 11:00,0.553833333,1380.503167,0.154666667,-0.025333333,36.9925,37,29.99866667,30,2.166166667,341.4751667,528.0398333,712.681,78.64116667,91.92833333,117.0951667,2.52E+18,4080.1675,1287.983,1269.884167,1274.937833,1275,1317.034,1304.203,1309.973833,1329.273167,1226.366167,1496.258167,1555.1075,1101.44,1391.499333,907.9236667,579.059,3326.275833,2668.701167,548.0403333,106.5365,5995.1735,876.846,71.04666667,1.713333333,0.108333333,10.24333333,2.67,13.86,0.183333333,0.097666667,2.510866667,25.33333333,,83.15,0.57,J20608,43,3400,F1T0864QKLQ030003X,J20608,7,3,91,273,0,0,191.78,2414029,1023498
13-05-2021 12:00,0.561666667,1381.093,0.147666667,-0.032833333,37.01866667,37,30.0015,30,2.167833333,336.2128333,527.9613333,712.682,77.97483333,92.286,119.764,2.52E+18,4080.198167,1288.576,1270.113,1275.029833,1275,1317.368333,1304.820333,1310.363167,1329.907667,1226.841167,1495.697833,1554.721833,1101.44,1392.144333,909.8026667,578.371,3329.084333,2651.077833,551.0326667,108.7338333,5980.172167,874.2053333,71.04666667,1.713333333,0.108333333,10.24333333,2.67,13.86,0.183333333,0.097666667,2.510866667,25.33333333,,83.15,0.57,J20608,29,2500,F1T0864QKLQ030003X,J20608,7,3,91,273,0,0,191.78,2414029,1023498
13-05-2021 13:00,0.581166667,1383.628667,0.158666667,-0.055,36.995,37,29.99916667,30,2.166666667,328.3316667,511.5041667,693.7145,76.04033333,90.25283333,118.482,2.52E+18,4080.195167,1289.69,1270.095667,1275.061833,1275,1316.673667,1305.754167,1310.7815,1330.3645,1227.267667,1494.0445,1556.296833,1101.44,1392.645,915.3735,579.6395,3369.111333,2653.231333,535.2831667,107.8818333,6022.28,859.8573333,71.04666667,1.713333333,0.108333333,10.24333333,2.67,13.86,0.183333333,0.097666667,2.510866667,25.33333333,,83.15,0.57,J20608,28,2700,F1T0864QKLQ030003X,J20608,7,3,91,273,0,0,191.78,2414029,1023498
13-05-2021 14:00,0.594833333,1383.138167,0.171,-0.024,36.9945,37,29.99866667,30,2.168,325.9945,507.1996667,689.076,74.32866667,88.48983333,116.8016667,2.52E+18,4080.172667,1289.637667,1265.263833,1275.005667,1275,1316.453,1305.607667,1311.072833,1330.651667,1227.643333,1493.373667,1556.592833,1101.44,1392.925667,917.396,580.4711667,3392.879,2667.710667,529.9128333,106.2846667,6060.648167,857.0056667,71.04666667,1.713333333,0.108333333,10.24333333,2.67,13.86,0.183333333,0.097666667,2.510866667,25.33333333,,83.15,0.57,J20608,26,2300,F1T0864QKLQ030003X,J20608,7,3,91,273,0,0,191.78,2414029,1023498
13-05-2021 15:00,0.608166667,1383.829333,0.1465,-0.0175,36.99666667,37,29.98183333,30,2.168166667,321.8785,500.397,681.5253333,72.99683333,86.7765,114.6971667,2.52E+18,4080.190833,1289.970333,1264.986167,1275.055167,1275,1316.742,1304.958333,1311.0805,1330.292833,1227.7425,1492.968667,1556.9255,1101.44,1392.831833,918.2815,583.9693333,3415.834667,2679.946333,522.8493333,104.2813333,6095.795667,852.4341667,71.04666667,1.713333333,0.108333333,10.24333333,2.67,13.86,0.183333333,0.097666667,2.510866667,25.33333333,,83.15,0.57,J20608,26,2000,F1T0864QKLQ030003X,J20608,7,3,91,273,0,0,191.78,2414029,1023498
13-05-2021 16:00,0.613,1384.215167,0.156166667,-0.012166667,36.999,37,29.99916667,30,2.1685,320.0248333,497.6241667,678.7263333,72.32766667,86.17316667,114.2463333,2.52E+18,4080.154,1290.5495,1265.025833,1275.119167,1275,1317.340333,1304.579,1310.719167,1330.1395,1227.8085,1491.094333,1556.346667,1101.44,1392.599167,919.7551667,584.8651667,3427.8545,2684.3135,520.0816667,103.4243333,6112.057667,850.5956667,71.04666667,1.713333333,0.108333333,10.24333333,2.67,13.86,0.183333333,0.097666667,2.510866667,25.33333333,,81.52,0.57,J20608,29,2500,F1T0864QKLQ030003X,J20608,7,3,91,273,0,0,191.78,2414029,1023498
13-05-2021 18:00,0.638333333,1383.619667,0.159833333,-0.026333333,37.00833333,37,29.99883333,30,2.168,318.8388333,495.4973333,676.973,71.74566667,85.71933333,114.1908333,2.52E+18,4080.240667,1290.217333,1264.974833,1275.099167,1275,1316.000167,1305.554,1311.291167,1330.175333,1227.546667,1492.6725,1556.633667,1101.44,1391.528167,924.0326667,587.234,3439.971333,2689.723,517.7623333,103.0591667,6129.583833,849.608,71.04666667,1.713333333,0.108333333,10.24333333,2.67,13.86,0.183333333,0.097666667,2.510866667,25.33333333,,81.52,0.57,J20608,25,2000,F1T0864QKLQ030003X,J20608,7,3,91,273,0,0,191.78,2414029,1023498
13-05-2021 19:00,0.643,1383.401167,0.157833333,-0.0175,37.019,37,30.03183333,30,2.167833333,317.6423333,493.6098333,674.6588333,71.41066667,85.31766667,113.7863333,2.52E+18,4080.332333,1289.529833,1265.042333,1274.915333,1275,1315.128833,1305.4405,1311.642333,1330.180167,1227.377333,1491.644333,1556.6725,1101.44,1391.227833,924.157,584.1758333,3445.236,2687.6995,515.7466667,102.7598333,6132.933,848.1965,71.04666667,1.713333333,0.108333333,10.24333333,2.67,13.86,0.183333333,0.097666667,2.510866667,25.33333333,,83.15,0.57,J20608,25,2000,F1T0864QKLQ030003X,J20608,7,3,91,273,0,0,191.78,2414029,1023498
13-05-2021 20:00,0.649166667,1384.249833,0.1625,-0.0115,37.021,37,30,30,2.1675,318.8981667,495.6545,677.647,70.969,84.94433333,113.5538333,2.52E+18,4080.264333,1288.673167,1264.9245,1275.0195,1275,1315.975333,1304.672667,1311.349167,1329.9535,1227.046333,1490.026,1555.710333,1101.44,1390.859,926.085,584.042,3443.532167,2690.9375,517.572,102.362,6134.533333,850.9343333,71.04666667,1.713333333,0.108333333,10.24333333,2.67,13.86,0.183333333,0.097666667,2.510866667,25.33333333,,83.15,0.57,J20608,22,1700,F1T0864QKLQ030003X,J20608,7,3,91,273,0,0,191.78,2414029,1023498
13-05-2021 21:00,0.653666667,1383.799333,0.163,-0.024333333,36.9755,37,30.01533333,30,2.168333333,316.7376667,492.8651667,675.2176667,70.12266667,84.184,112.9166667,2.52E+18,4080.267167,1288.358167,1265.068667,1275.040833,1275,1315.8525,1304.233333,1311.238833,1329.630833,1226.893,1490.9935,1555.703,1101.44,1390.568333,925.4821667,584.2576667,3452.562167,2695.345167,516.5615,101.8978333,6147.9595,849.253,71.04666667,1.713333333,0.108333333,10.24333333,2.67,13.86,0.183333333,0.097666667,2.510866667,25.33333333,,83.15,0.57,J20608,23,1800,F1T0864QKLQ030003X,J20608,7,3,91,273,0,0,191.78,2414029,1023498
13-05-2021 22:00,0.664833333,1384.558333,0.142666667,-0.021,36.9835,37,29.99433333,30,2.167833333,313.9643333,487.1681667,668.4913333,69.59433333,83.43766667,111.8333333,2.52E+18,4080.3165,1287.847167,1265.011833,1275.107667,1275,1315.632,1304.292667,1311.222833,1329.363667,1226.591333,1488.903333,1554.743667,1101.44,1390.174,923.5326667,591.265,3466.245333,2695.776333,509.9356667,100.874,6161.991,846.0376667,71.04666667,1.713333333,0.108333333,10.24333333,2.67,13.86,0.183333333,0.097666667,2.510866667,25.33333333,,83.15,0.57,J20608,31,2200,F1T0864QKLQ030003X,J20608,7,3,91,273,0,0,191.78,2414029,1023498
13-05-2021 23:00,0.678333333,1384.103,0.168166667,0.012,36.99933333,37,30.00116667,30,2.166666667,317.1733333,492.8895,675.5738333,69.06116667,83.296,112.1985,2.52E+18,4080.362167,1287.940667,1265.041667,1275.2905,1275,1315.7425,1304.392833,1310.7845,1329.309333,1226.424167,1490.279167,1554.331667,1101.44,1389.446333,923.5561667,589.7066667,3463.685167,2702.372833,515.5746667,100.9268333,6166.072667,851.345,71.04666667,1.713333333,0.108333333,10.24333333,2.67,13.86,0.183333333,0.097666667,2.510866667,25.33333333,,83.15,0.57,J20608,20,1600,F1T0864QKLQ030003X,J20608,7,3,91,273,0,0,191.78,2414029,1023498
14-05-2021 00:00,0.691666667,1384.182,0.1565,-0.038333333,36.97116667,37,30.004,30,2.167333333,313.7841667,488.1778333,671.8103333,65.902,80.30533333,109.1253333,2.52E+18,4080.386333,1288.137667,1264.9475,1276.268667,1275,1316.184667,1304.44,1310.414333,1329.730167,1226.119667,1490.718,1555.359,1101.44,1389.0695,923.6586667,588.9366667,3480.761333,2720.767333,511.9803333,98.756,6201.5785,850.0886667,71.07,1.693333333,0.109333333,10.22,2.666666667,13.88,0.183333333,0.098333333,2.510433333,24.66666667,,81.52,0.57,J20608,21,1700,F1T0864QKLQ030003X,J20608,7,3,91,273,0,0,191.78,2414029,1023498
14-05-2021 02:00,0.7,1384.112,0.148166667,-0.0285,36.998,37,30.01366667,30,2.167,314.5396667,488.3825,671.2328333,66.91683333,80.73666667,108.8835,2.52E+18,4080.4525,1284.664833,1265.046,1276.575167,1275,1315.905333,1304.286,1309.825167,1329.731833,1225.828833,1488.915667,1554.8775,1101.44,1390.947833,927.3283333,594.8421667,3482.078833,2715.4615,510.75,97.561,6197.485167,850.3403333,71.07,1.693333333,0.109333333,10.22,2.666666667,13.88,0.183333333,0.098333333,2.510433333,24.66666667,,81.52,0.57,J20608,24,1900,F1T0864QKLQ030003X,J20608,7,3,91,273,0,0,191.78,2414029,1023498
14-05-2021 03:00,0.691833333,1383.338833,0.125333333,-0.017333333,36.994,37,29.99416667,30,2.166166667,320.2501667,496.545,680.485,69.85833333,83.93183333,112.5953333,2.52E+18,4080.4345,1282.877167,1268.674667,1278.796167,1278.833333,1316.018667,1303.836667,1309.429,1329.4835,1225.615167,1489.609,1554.048833,1101.44,1390.7275,927.6646667,599.7601667,3460.067667,2703.854,518.8891667,100.5605,6164.031667,857.2466667,71.07,1.693333333,0.109333333,10.22,2.666666667,13.88,0.183333333,0.098333333,2.510433333,24.66666667,,83.15,0.57,J20608,21,1700,F1T0864QKLQ030003X,J20608,7,3,91,273,0,0,191.78,2414029,1023498
14-05-2021 04:00,0.672333333,1382.6335,0.101,-0.019666667,36.99183333,37,30.0015,30,2.1655,324.1206667,502.578,688.1503333,72.36166667,86.48366667,115.4653333,2.52E+18,4080.389333,1282.05,1270.007667,1280.084,1280,1315.344333,1304.148333,1309.796,1329.570167,1225.530333,1491.3455,1553.938,1101.44,1390.1815,926.0058333,596.5668333,3430.0035,2682.772667,526.4203333,103.362,6112.780833,861.4073333,71.07,1.693333333,0.109333333,10.22,2.666666667,13.88,0.183333333,0.098333333,2.510433333,24.66666667,,83.15,0.57,J20608,20,1600,F1T0864QKLQ030003X,J20608,7,3,91,273,0,0,191.78,2414029,1023498
14-05-2021 05:00,0.647666667,1382.799167,0.105166667,-0.014,36.99433333,37,29.99666667,30,2.166166667,323.9501667,500.6788333,685.2391667,74.25283333,88.45516667,117.5343333,2.52E+18,4080.4155,1283.011,1269.992833,1279.954,1280,1314.805167,1304.145333,1309.964,1329.702167,1225.451667,1490.691667,1555.196167,1101.44,1389.839667,926.6233333,588.9283333,3417.5315,2665.565167,525.397,105.7123333,6083.066,858.3598333,71.07,1.693333333,0.109333333,10.22,2.666666667,13.88,0.183333333,0.098333333,2.510433333,24.66666667,,83.15,0.57,J20608,23,1700,F1T0864QKLQ030003X,J20608,7,3,91,273,0,0,191.78,2414029,1023498
14-05-2021 06:00,0.625833333,1381.6745,0.119,-0.025333333,37.01616667,37,29.98666667,30,2.1665,324.9561667,501.1326667,684.4628333,76.58516667,90.9535,120.1123333,2.52E+18,4080.3465,1283.877333,1269.932667,1279.947833,1280,1314.668667,1303.949667,1310.074,1329.4475,1225.475833,1492.717167,1556.252,1101.44,1389.968333,926.5808333,584.8045,3402.543167,2642.767667,525.1693333,108.051,6045.268167,856.389,71.07,1.693333333,0.109333333,10.22,2.666666667,13.88,0.183333333,0.098333333,2.510433333,24.66666667,,83.15,0.57,J20608,21,1800,F1T0864QKLQ030003X,J20608,7,3,91,273,0,0,191.78,2414029,1023498
14-05-2021 07:00,0.593833333,1382.324333,0.155666667,-0.018,37.008,37,30.00316667,30,2.1665,325.9276667,502.2668333,684.9525,77.96733333,92.38833333,121.5155,2.52E+18,4080.291333,1285.353833,1269.998,1280.0345,1280,1313.589,1304.371,1310.557,1329.6995,1225.679,1492.985167,1556.444,1101.44,1390.771,926.5606667,579.6001667,3388.007667,2632.0235,526.2861667,109.8611667,6020.0935,855.7096667,71.07,1.693333333,0.109333333,10.22,2.666666667,13.88,0.183333333,0.098333333,2.510433333,24.66666667,,86.93,0.54,J20608,22,1700,F1T0864QKLQ030003X,J20608,7,3,91,273,0,0,191.78,2414029,1023498
14-05-2021 08:00,0.564166667,1382.16,0.163,-0.0195,36.99883333,37,29.99983333,30,2.167333333,326.3443333,501.804,683.8298333,79.02166667,93.2155,121.876,2.52E+18,4080.154,1286.091833,1269.999667,1279.968167,1280,1314.989833,1305.639167,1310.996333,1330.581667,1225.908667,1494.1555,1557.392833,1101.44,1391.420167,926.044,574.9681667,3374.3675,2618.898,525.331,110.4276667,5993.107,854.6888333,71.07,1.693333333,0.109333333,10.22,2.666666667,13.88,0.183333333,0.098333333,2.510433333,24.66666667,,86.93,0.54,J20608,23,1800,F1T0864QKLQ030003X,J20608,7,3,91,273,0,0,191.78,2414029,1023498
14-05-2021 10:00,0.5375,1384.505667,0.155666667,-0.012333333,36.99533333,37,30.00933333,30,2.167,329.978,506.8015,688.6838333,80.8305,95.5215,124.7526667,2.52E+18,4080.042,1286.903167,1270.019667,1279.996833,1280,1312.455,1306.866333,1311.877,1332.285167,1226.357333,1489.255833,1556.608,1101.44,1392.207833,924.1625,575.1596667,3354.579667,2603.628667,530.2125,113.0598333,5958.270333,856.095,71.07,1.693333333,0.109333333,10.22,2.666666667,13.88,0.183333333,0.098333333,2.510433333,24.66666667,,86.93,0.54,J20608,25,2000,F1T0864QKLQ030003X,J20608,7,3,91,273,0,0,191.78,2414029,1023498
14-05-2021 11:00,0.526166667,1384.782333,0.1675,-0.024833333,37.01066667,37,30.0235,30,2.167833333,325.6645,500.291,681.2338333,80.01766667,94.67633333,123.8518333,2.52E+18,4080.062333,1286.895,1270.051333,1280.001333,1280,1313.159167,1305.131833,1311.378667,1331.445167,1226.623833,1491.234167,1558.333667,1101.44,1392.358,922.8133333,575.6208333,3372.6415,2605.596167,524.1328333,112.7186667,5978.3995,850.8043333,71.07,1.693333333,0.109333333,10.22,2.666666667,13.88,0.183333333,0.098333333,2.510433333,24.66666667,,86.93,0.54,J20608,22,1700,F1T0864QKLQ030003X,J20608,7,3,91,273,0,0,191.78,2414029,1023498
14-05-2021 12:00,0.5385,1384.8615,0.147166667,-0.015166667,36.994,37,30.001,30,2.168,322.8876667,495.9641667,675.7561667,79.33183333,93.614,121.9013333,2.52E+18,4080.014667,1287.353667,1269.9565,1280.0585,1280,1313.397333,1305.079,1311.199333,1330.566,1226.699333,1488.862167,1557.698333,1101.44,1392.386,921.78,578.7866667,3380.809333,2606.578,518.7,111.2126667,5987.383,847.1875,71.07,1.693333333,0.109333333,10.22,2.666666667,13.88,0.183333333,0.098333333,2.510433333,24.66666667,,86.93,0.54,J20608,23,1900,F1T0864QKLQ030003X,J20608,7,3,91,273,0,0,191.78,2414029,1023498
14-05-2021 13:00,0.561333333,1384.510833,0.158,-0.007833333,37.00483333,37,29.99633333,30,2.168,320.2621667,492.9855,673.0396667,77.89633333,92.44333333,120.9615,2.52E+18,4080.0705,1287.203833,1270.025167,1279.915667,1280,1313.761667,1304.224667,1310.345167,1329.309667,1226.685167,1491.633167,1558.079167,1101.44,1392.2705,922.0106667,580.6566667,3398.372167,2614.982833,516.297,109.9998333,6013.420833,844.9723333,71.07,1.693333333,0.109333333,10.22,2.666666667,13.88,0.183333333,0.098333333,2.510433333,24.66666667,,86.93,0.54,J20608,26,2100,F1T0864QKLQ030003X,J20608,7,3,91,273,0,0,191.78,2414029,1023498
14-05-2021 14:00,0.5785,1382.476,0.146166667,-0.045833333,36.9975,37,30.00583333,30,2.167,314.9083333,485.0893333,664.8098333,76.36383333,91.07733333,119.9416667,2.52E+18,4080.082333,1286.278833,1270.098667,1280.019333,1280,1314.367167,1303.191167,1309.946833,1328.523167,1226.665333,1488.249333,1557.590333,1101.44,1392.033167,920.7596667,583.2621667,3425.1265,2627.389667,508.7281667,109.1466667,6052.529167,839.375,71.07,1.693333333,0.109333333,10.22,2.666666667,13.88,0.183333333,0.098333333,2.510433333,24.66666667,,86.93,0.54,J20608,23,2000,F1T0864QKLQ030003X,J20608,7,3,91,273,0,0,191.78,2414029,1023498
14-05-2021 15:00,0.610666667,1381.253833,0.167166667,-0.009166667,36.991,37,29.99766667,30,2.167166667,316.8966667,488.7363333,669.7428333,74.39666667,89.15683333,118.062,2.52E+18,4080.045333,1285.95,1269.967333,1280.0505,1280,1313.899167,1302.460833,1309.178,1327.796833,1226.524833,1488.284167,1555.057,1101.44,1391.760167,926.1835,589.6868333,3432.944,2639.5915,510.2525,107.3651667,6072.458833,845.8316667,71.07,1.693333333,0.109333333,10.22,2.666666667,13.88,0.183333333,0.098333333,2.510433333,24.66666667,,86.93,0.54,J20608,22,1800,F1T0864QKLQ030003X,J20608,7,3,91,273,0,0,191.78,2414029,1023498
14-05-2021 16:00,0.629333333,1383.823667,0.161666667,-0.019166667,36.9985,37,30.00033333,30,2.1665,320.1075,495.8933333,679.1718333,73.1625,87.84333333,117.3186667,2.52E+18,4080.036167,1286.6485,1270.0915,1280.0675,1280,1312.479667,1301.783667,1308.3895,1327.393,1226.266833,1487.789,1553.496667,1101.44,1391.508,926.3895,586.9328333,3424.629833,2650.406,519.188,106.1881667,6075.245,851.6575,71.07,1.693333333,0.109333333,10.22,2.666666667,13.88,0.183333333,0.098333333,2.510433333,24.66666667,,84.27,0.55,J20608,22,1700,F1T0864QKLQ030003X,J20608,7,3,91,273,0,0,191.78,2414029,1023498
14-05-2021 18:00,0.6615,1380.7765,0.158,-0.034666667,36.995,37,30.00366667,30,2.1665,316.3961667,489.5103333,672.306,71.07866667,85.66983333,115.2528333,2.52E+18,4080.0995,1286.182,1270.090333,1279.9675,1280,1313.4525,1300.507833,1306.935333,1326.620833,1225.874833,1487.925833,1553.588167,1101.44,1390.422667,927.4726667,582.1458333,3451.6095,2663.569667,512.9658333,104.0138333,6115.182,848.1908333,71.07,1.693333333,0.109333333,10.22,2.666666667,13.88,0.183333333,0.098333333,2.510433333,24.66666667,,85.96,0.55,J20608,26,2000,F1T0864QKLQ030003X,J20608,7,3,91,273,0,0,191.78,2414029,1023498
14-05-2021 19:00,0.673666667,1380.975,0.160833333,-0.009333333,37.0005,37,29.991,30,2.167166667,312.966,485.8126667,669.0388333,69.28316667,83.98733333,113.4733333,2.52E+18,4080.219167,1285.858667,1269.982,1280.1085,1280,1313.1545,1299.833667,1306.705667,1326.003,1225.541,1487.2585,1554.104833,1101.44,1389.821833,925.624,578.6283333,3473.1615,2680.322833,510.6933333,102.6591667,6153.4055,845.6773333,71.07,1.693333333,0.109333333,10.22,2.666666667,13.88,0.183333333,0.098333333,2.510433333,24.66666667,,92.7,0.55,J20608,20,1500,F1T0864QKLQ030003X,J20608,7,3,91,273,0,0,191.78,2414029,1023498
14-05-2021 20:00,0.682166667,1382.996667,0.174833333,-0.026666667,36.991,37,29.99983333,30,2.1675,310.1986667,480.0565,662.5438333,67.41066667,81.55983333,110.1835,2.52E+18,4080.230667,1286.043667,1270.027667,1279.942167,1280,1312.739833,1299.8905,1306.443,1325.636333,1225.228667,1488.231,1554.094333,1101.44,1389.407167,926.5455,581.714,3493.463333,2691.137167,502.7061667,99.73816667,6184.626333,844.2743333,71.07,1.693333333,0.109333333,10.22,2.666666667,13.88,0.183333333,0.098333333,2.510433333,24.66666667,,84.27,0.55,J20608,18,1400,F1T0864QKLQ030003X,J20608,7,3,91,273,0,0,191.78,2414029,1023498
14-05-2021 21:00,0.685333333,1382.411833,0.170833333,-0.015,36.97933333,37,29.99583333,30,2.167,313.2466667,486.209,670.455,66.63366667,80.8285,109.5008333,2.52E+18,4080.341667,1285.188667,1269.973667,1280.000667,1280,1311.895333,1299.773,1306.128333,1325.654833,1224.891167,1487.668,1553.698333,1101.44,1389.059667,928.4438333,581.8151667,3487.152333,2699.718,509.3313333,98.76483333,6186.872167,850.0721667,71.07,1.693333333,0.109333333,10.22,2.666666667,13.88,0.183333333,0.098333333,2.510433333,24.66666667,,84.27,0.55,J20608,19,1500,F1T0864QKLQ030003X,J20608,7,3,91,273,0,0,191.78,2414029,1023498
14-05-2021 22:00,0.690333333,1385.126667,0.184666667,-0.0305,36.99916667,37,30.00133333,30,2.167666667,311.4741667,483.6513333,667.6381667,65.8535,79.67666667,107.6726667,2.52E+18,4080.284167,1285.438,1269.894,1279.944167,1280,1311.8355,1299.555,1305.886667,1325.634,1224.498667,1487.190167,1554.077167,1101.44,1389.027333,927.5596667,577.2013333,3492.1475,2705.8495,507.2941667,97.21666667,6197.895667,847.9991667,71.07,1.693333333,0.109333333,10.22,2.666666667,13.88,0.183333333,0.098333333,2.510433333,24.66666667,,89.33,0.55,J20608,18,1500,F1T0864QKLQ030003X,J20608,7,3,91,273,0,0,191.78,2414029,1023498
14-05-2021 23:00,0.691333333,1382.696333,0.177166667,-0.023,36.99633333,37,30.00016667,30,2.166833333,310.8531667,482.5296667,666.4376667,65.10966667,79.01316667,107.2855,2.52E+18,4080.348833,1283.9295,1270.104167,1280.0445,1280,1311.7625,1299.024667,1305.430833,1325.375167,1224.395,1486.736667,1554.0715,1101.44,1388.924833,928.251,577.903,3495.652,2704.465167,505.8775,96.30216667,6200.088833,847.3453333,71.07,1.693333333,0.109333333,10.22,2.666666667,13.88,0.183333333,0.098333333,2.510433333,24.66666667,,84.27,0.55,J20608,20,1500,F1T0864QKLQ030003X,J20608,7,3,91,273,0,0,191.78,2414029,1023498
