Repository: RitwikKhandelwal/Piramal-Kosamba

File: 2. Efficiency/45tpd/1. Flat Files/Flint_B5.csv (part 37 of 43)
e,B5 HP Set Value,B5 LP Process value,B5 LP Set Value,Header Gas Pressure Process value,Recuprator Left Bottom temp Process value,Recuprator Left Middle temp Process value,Recuprator Left top temp Process value,Recuprator Right Bottom temp Process value,Recuprator Right Middle temp Process value,Recuprator Right top temp Process value,Row Key,Total cold air flow  Process value,B5 Front Bottom temp Process value,B5 front Top temp Process value,B5 Rear Top temp Process value,B5 Rear Top temp Set Value,Melter Bottom 1 temp Process value,Melter Bottom 2 temp Process value,Melter Bottom 3 temp Process value,Melter Bottom 4 temp Process value,Melter Bottom 5 temp Process value,Melter Crown 1 temp Process value,Melter Crown 2 temp Process value,Riser temp( not available) Process value,Thraot Sleeper Process value,west gas channel right side Process value,Total gas flow Process value,Total hot air left Process value,Total hot air right Process value,Total hot air left temp Process value,Total hot air right temp Process value,Total hot air Process value,Thermocouple stack ( Chimney) left Process value,chem_comp_SiO2,chem_comp_Al2O3,chem_comp_Fe2O3,chem_comp_CaO,chem_comp_MgO,chem_comp_Na2O,chem_comp_K2O,chem_comp_SO3,physical_test_density_gm_cc,physical_test_seed_count_result,,DPR Eff,ActDrw(Ton),JobNumber,DefectCountSum,SampleSizeSum,FGCode,Number,NumberOfSection,NumberOfGob,GobCutPerMinute,ISMachineActualSpeed,GobWeightLow,GobWeightHigh,GlassDraw,PackedQunatity,ProductionOrderNumber
15-05-2021 00:00,0.694833333,1383.467167,0.167,-0.012833333,37.01183333,37,29.97983333,30,2.167666667,311.0203333,482.4125,666.12,65.87366667,79.884,108.4181667,2.52E+18,4080.382833,1284.330833,1269.919333,1280.027833,1280,1312.264167,1298.709167,1305.129,1325.085667,1224.127,1486.490333,1553.759,1101.44,1388.873333,928.5365,579.0063333,3498.316833,2703.679667,505.4058333,97.08033333,6202.000333,846.8858333,71.05,1.703333333,0.109666667,10.18,2.693333333,13.88,0.183333333,0.099,2.510966667,25.33333333,,84.27,0.55,J20608,19,1700,F1T0864QKLQ030003X,J20608,7,3,91,273,0,0,191.78,2414029,1023498
15-05-2021 02:00,0.687166667,1383.345833,0.168333333,-0.018,37.03516667,37,29.997,30,2.166833333,308.6045,478.0138333,659.5743333,67.98833333,81.92866667,110.2196667,2.52E+18,4080.361333,1285.591667,1270.002,1279.879167,1280,1311.1205,1298.466667,1304.427333,1324.891667,1223.616833,1486.183167,1553.418833,1101.44,1388.5405,924.9891667,589.2798333,3504.7965,2686.126,500.0755,99.36916667,6190.827833,841.21,71.05,1.703333333,0.109666667,10.18,2.693333333,13.88,0.183333333,0.099,2.510966667,25.33333333,,84.27,0.55,J20608,23,1600,F1T0864QKLQ030003X,J20608,7,3,91,273,0,0,191.78,2414029,1023498
15-05-2021 03:00,0.682833333,1383.543667,0.123166667,-0.011833333,37.011,37,30.00516667,30,2.1655,313.646,485.6173333,669.4728333,67.92716667,81.78366667,109.9796667,2.52E+18,4080.346833,1284.994,1269.929333,1280.0765,1280,1310.357167,1297.811667,1304.040667,1324.783833,1223.387167,1484.3265,1552.359667,1101.44,1388.067167,928.1198333,595.1495,3490.4485,2695.0985,507.5951667,99.05966667,6185.382667,848.5683333,71.05,1.703333333,0.109666667,10.18,2.693333333,13.88,0.183333333,0.099,2.510966667,25.33333333,,85.96,0.55,J20608,22,1700,F1T0864QKLQ030003X,J20608,7,3,91,273,0,0,191.78,2414029,1023498
15-05-2021 04:00,0.674833333,1382.9615,0.1115,-0.017333333,36.99533333,37,30.00033333,30,2.1645,318.8411667,492.2008333,677.6513333,69.13516667,82.8815,110.9826667,2.52E+18,4080.4265,1286.1015,1270.025333,1280.055833,1280,1309.830167,1297.692333,1303.755833,1324.485,1222.969833,1485.785,1551.738833,1101.44,1387.5285,928.0076667,592.4625,3469.142833,2687.644333,514.5491667,99.80383333,6156.3095,855.8785,71.05,1.703333333,0.109666667,10.18,2.693333333,13.88,0.183333333,0.099,2.510966667,25.33333333,,85.96,0.55,J20608,22,1600,F1T0864QKLQ030003X,J20608,7,3,91,273,0,0,191.78,2414029,1023498
15-05-2021 05:00,0.644666667,1383.8955,0.1135,-0.0235,37.01166667,37,29.99583333,30,2.166666667,320.6296667,494.744,679.0826667,72.0965,85.54066667,113.6041667,2.52E+18,4080.249,1286.9755,1269.949667,1279.874333,1280,1309.201333,1297.461167,1303.871667,1324.644667,1222.667,1485.133667,1552.846667,1101.44,1387.3715,926.564,586.4275,3440.410667,2664.9165,518.2933333,102.0116667,6103.5305,854.7936667,71.05,1.703333333,0.109666667,10.18,2.693333333,13.88,0.183333333,0.099,2.510966667,25.33333333,,85.96,0.55,J20608,24,1600,F1T0864QKLQ030003X,J20608,7,3,91,273,0,0,191.78,2414029,1023498
15-05-2021 06:00,0.623166667,1384.0075,0.11,-0.0195,36.98783333,37,30.003,30,2.166166667,320.0505,493.6288333,676.6568333,72.84566667,86.48566667,114.4551667,2.52E+18,4080.234,1286.219667,1270.0065,1279.922667,1280,1309.0225,1297.666167,1303.946167,1324.486167,1222.526,1486.750167,1554.387333,1101.44,1387.199,925.6856667,584.9338333,3435.093,2665.398833,516.4861667,103.4668333,6100.9335,853.3898333,71.05,1.703333333,0.109666667,10.18,2.693333333,13.88,0.183333333,0.099,2.510966667,25.33333333,,85.96,0.55,J20608,23,2000,F1T0864QKLQ030003X,J20608,7,3,91,273,0,0,191.78,2414029,1023498
15-05-2021 07:00,0.595,1381.986,0.170833333,-0.026166667,37.01033333,37,29.99833333,30,2.165166667,324.7378333,500.566,683.787,73.7875,87.31916667,115.1316667,2.52E+18,4080.207167,1285.577167,1269.947667,1279.951667,1280,1308.1055,1298.6235,1304.323,1324.671,1222.530333,1490.768667,1554.7205,1101.44,1387.221333,923.2321667,581.7388333,3416.753833,2663.750667,521.4423333,103.9003333,6080.401,860.3678333,71.05,1.703333333,0.109666667,10.18,2.693333333,13.88,0.183333333,0.099,2.510966667,25.33333333,,85.96,0.55,J20608,20,1700,F1T0864QKLQ030003X,J20608,7,3,91,273,0,0,191.78,2414029,1023498
15-05-2021 08:00,0.578166667,1384.034167,0.1595,-0.025166667,36.98183333,37,29.97016667,30,2.166,327.8221667,505.914,688.2963333,75.91483333,89.56583333,117.7723333,2.52E+18,4080.136167,1285.111167,1269.959833,1280.007667,1280,1308.792167,1300.303667,1305.0835,1325.531333,1222.466667,1492.404833,1556.6645,1101.44,1387.682,926.2755,574.1731667,3388.356833,2645.273833,527.3335,106.1435,6033.656333,861.9775,71.05,1.703333333,0.109666667,10.18,2.693333333,13.88,0.183333333,0.099,2.510966667,25.33333333,,84.27,0.55,J20608,26,2300,F1T0864QKLQ030003X,J20608,7,3,91,273,0,0,191.78,2414029,1023498
15-05-2021 09:00,0.570833333,1383.631833,0.1575,-0.016166667,36.97733333,37,29.98183333,30,2.164833333,328.6601667,506.6985,689.563,75.70433333,89.8205,118.5803333,2.52E+18,4080.136833,1285.271167,1270.005833,1279.998667,1280,1309.962167,1301.858333,1306.030667,1326.143667,1222.7475,1492.414333,1557.9685,1101.44,1388.298333,928.2358333,574.1355,3387.027,2642.424833,528.3856667,107.3468333,6029.4125,862.27,71.05,1.703333333,0.109666667,10.18,2.693333333,13.88,0.183333333,0.099,2.510966667,25.33333333,,84.27,0.55,J20608,38,2600,F1T0864QKLQ030003X,J20608,7,3,91,273,0,0,191.78,2414029,1023498
15-05-2021 11:00,0.556666667,1385.066167,0.153,-0.008833333,36.99516667,37,29.99083333,30,2.164666667,324.6971667,501.942,682.1645,75.03466667,88.92116667,117.2086667,2.52E+18,4080.09,1285.516667,1270.072667,1280.016167,1280,1313.121833,1303.1285,1307.836667,1326.775667,1223.759167,1490.327333,1559.644833,1101.44,1389.911167,928.8721667,574.585,3400.377833,2646.058667,522.5458333,106.386,6046.359667,856.4263333,71.05,1.703333333,0.109666667,10.18,2.693333333,13.88,0.183333333,0.099,2.510966667,25.33333333,,85.96,0.55,J20608,20,1500,F1T0864QKLQ030003X,J20608,7,3,91,273,0,0,191.78,2414029,1023498
15-05-2021 12:00,0.554833333,1384.720333,0.159833333,-0.020666667,37.00633333,37,30.01116667,30,2.163833333,328.7853333,506.4655,686.5948333,76.50133333,89.97533333,117.873,2.52E+18,4080.063,1286.679833,1269.028833,1279.913333,1280,1314.336333,1302.650833,1308.115333,1327.398667,1224.125,1488.217167,1556.791833,1101.44,1390.914333,927.4346667,580.7641667,3377.8745,2630.149667,523.976,106.3695,6008.067,861.3311667,71.05,1.703333333,0.109666667,10.18,2.693333333,13.88,0.183333333,0.099,2.510966667,25.33333333,,85.96,0.55,J20608,19,1400,F1T0864QKLQ030003X,J20608,7,3,91,273,0,0,191.78,2414029,1023498
15-05-2021 13:00,0.5695,1385.990667,0.168166667,-0.019,37.01216667,37,29.99266667,30,2.1645,335.3633333,521.8791667,704.8881667,78.09483333,92.41866667,121.5511667,2.52E+18,4080.028,1287.539333,1264.989,1280.114167,1280,1315.0115,1302.3455,1308.151167,1327.541667,1224.376333,1489.099167,1553.685667,1101.44,1391.529333,924.0521667,585.9806667,3339.749667,2616.918167,541.6906667,109.5218333,5956.550833,872.2023333,71.05,1.703333333,0.109666667,10.18,2.693333333,13.88,0.183333333,0.099,2.510966667,25.33333333,,85.96,0.55,J20608,21,1600,F1T0864QKLQ030003X,J20608,7,3,91,273,0,0,191.78,2414029,1023498
15-05-2021 14:00,0.588166667,1386.442167,0.161333333,-0.019333333,36.9885,37,29.99583333,30,2.165,333.8213333,518.462,701.9163333,76.83766667,91.4345,120.757,2.52E+18,4080.033833,1287.709167,1265.054333,1280.033667,1280,1315.986,1303.011,1308.408333,1327.808667,1224.639167,1489.091833,1553.646,1101.44,1391.524333,928.4133333,585.0613333,3355.352,2628.215333,539.3365,109.3936667,5983.587167,870.6153333,71.05,1.703333333,0.109666667,10.18,2.693333333,13.88,0.183333333,0.099,2.510966667,25.33333333,,85.96,0.55,J20608,18,1400,F1T0864QKLQ030003X,J20608,7,3,91,273,0,0,191.78,2414029,1023498
15-05-2021 15:00,0.611333333,1385.065167,0.157666667,-0.026833333,37,37,30.01583333,30,2.164333333,328.863,510.1435,693.7466667,73.886,88.31983333,117.3798333,2.52E+18,4080.010333,1288.246167,1264.987167,1279.994167,1280,1316.505,1303.200833,1308.742833,1327.557,1224.756,1488.563333,1554.870667,1101.44,1391.4655,931.1305,585.0763333,3389.245833,2653.536833,532.2028333,106.7245,6042.838333,864.8741667,71.05,1.703333333,0.109666667,10.18,2.693333333,13.88,0.183333333,0.099,2.510966667,25.33333333,,85.96,0.55,J20608,22,1600,F1T0864QKLQ030003X,J20608,7,3,91,273,0,0,191.78,2414029,1023498
15-05-2021 16:00,0.611833333,1385.926833,0.1585,0.020666667,36.99283333,37,29.997,30,2.165666667,321.851,497.8378333,680.128,72.19816667,86.06766667,114.2976667,2.52E+18,4079.984333,1288.286667,1265.002167,1280.028,1280,1317.356,1302.936667,1308.800333,1327.0085,1224.924333,1490.733,1556.997833,1101.44,1391.6195,928.6711667,585.7898333,3428.550167,2664.549167,520.0106667,103.91,6093.096,854.41,71.05,1.703333333,0.109666667,10.18,2.693333333,13.88,0.183333333,0.099,2.510966667,25.33333333,,84.27,0.55,J20608,20,1500,F1T0864QKLQ030003X,J20608,7,3,91,273,0,0,191.78,2414029,1023498
15-05-2021 18:00,0.583,1387.865667,0.162666667,-0.027666667,36.98483333,37,30.002,30,2.164666667,321.021,494.774,676.7568333,70.9685,84.5285,112.1891667,2.52E+18,4080.079167,1286.583667,1268.055333,1279.960833,1280,1317.5245,1303.412833,1309.151,1327.963333,1225.460833,1488.476333,1557.635333,1101.44,1391.294,931.965,587.6016667,3447.746667,2677.807333,514.0466667,101.3906667,6125.647167,853.4435,71.05,1.703333333,0.109666667,10.18,2.693333333,13.88,0.183333333,0.099,2.510966667,25.33333333,,82.58,0.55,J20608,18,1600,F1T0864QKLQ030003X,J20608,7,3,91,273,0,0,191.78,2414029,1023498
15-05-2021 19:00,0.578166667,1392.758,0.164666667,-0.012333333,37.00433333,37,30.00183333,30,2.164166667,322.036,497.4236667,680.105,70.81666667,84.62316667,112.589,2.52E+18,4080.130333,1286.310833,1269.997833,1280.016,1280,1317.820833,1303.425,1308.917167,1328.1805,1225.607667,1490.233833,1557.453667,1101.44,1391.4965,932.4015,585.5006667,3444.365333,2676.842333,517.1265,101.6523333,6121.200833,855.8848333,71.05,1.703333333,0.109666667,10.18,2.693333333,13.88,0.183333333,0.099,2.510966667,25.33333333,,87.64,0.55,J20608,21,1600,F1T0864QKLQ030003X,J20608,7,3,91,273,0,0,191.78,2414029,1023498
15-05-2021 20:00,0.5755,1390.396333,0.1625,-0.012,37.02283333,37,29.9955,30,2.165333333,320.7428333,495.7446667,678.8975,70.42516667,84.15166667,112.1878333,2.52E+18,4080.146167,1286.3545,1270.012333,1280.009167,1280,1316.407167,1305.350833,1309.3735,1328.6065,1225.795667,1490.576333,1557.665667,1101.44,1391.639167,931.2273333,584.443,3447.932333,2677.6935,516.2796667,101.3968333,6125.566833,853.972,71.05,1.703333333,0.109666667,10.18,2.693333333,13.88,0.183333333,0.099,2.510966667,25.33333333,,87.64,0.55,J20608,17,1400,F1T0864QKLQ030003X,J20608,7,3,91,273,0,0,191.78,2414029,1023498
15-05-2021 21:00,0.573833333,1390.163,0.158333333,-0.025333333,36.98183333,37,30.0045,30,2.164833333,319.0833333,492.6195,675.1673333,70.1495,83.68516667,111.4003333,2.52E+18,4080.193,1286.339,1270.008167,1279.964833,1280,1314.518,1305.921,1309.208333,1328.962667,1226.001667,1494.009,1558.3225,1101.44,1391.775667,931.5956667,585.0908333,3454.736833,2676.674167,512.8906667,100.6733333,6131.3055,851.5938333,71.05,1.703333333,0.109666667,10.18,2.693333333,13.88,0.183333333,0.099,2.510966667,25.33333333,,87.64,0.55,J20608,23,1800,F1T0864QKLQ030003X,J20608,7,3,91,273,0,0,191.78,2414029,1023498
15-05-2021 22:00,0.570166667,1389.479,0.166666667,-0.013,37.00383333,37,29.99616667,30,2.165333333,317.75,490.7206667,672.2421667,69.91433333,83.429,111.0573333,2.52E+18,4080.120333,1286.164,1269.991833,1280.020167,1280,1314.8095,1305.901,1309.052167,1329.593333,1226.067333,1492.7725,1559.295167,1101.44,1391.706833,930.1063333,585.2,3461.120333,2675.837833,510.4701667,100.3335,6136.930833,849.362,71.05,1.703333333,0.109666667,10.18,2.693333333,13.88,0.183333333,0.099,2.510966667,25.33333333,,87.64,0.55,J20608,19,1500,F1T0864QKLQ030003X,J20608,7,3,91,273,0,0,191.78,2414029,1023498
15-05-2021 23:00,0.5775,1385.2555,0.175666667,-0.028333333,36.99166667,37,29.99983333,30,2.1655,316.9203333,488.6538333,669.7746667,69.7435,83.1675,110.6633333,2.52E+18,4080.236167,1286.215,1270.0125,1280.0255,1280,1316.195667,1304.889167,1309.422333,1329.2615,1225.9625,1491.7605,1559.724667,1101.44,1391.488333,928.8656667,584.709,3467.2965,2682.878,508.1698333,99.95033333,6150.291833,847.6935,71.05,1.703333333,0.109666667,10.18,2.693333333,13.88,0.183333333,0.099,2.510966667,25.33333333,,87.64,0.55,J20608,18,1500,F1T0864QKLQ030003X,J20608,7,3,91,273,0,0,191.78,2414029,1023498
16-05-2021 00:00,0.591333333,1385.676833,0.160833333,-0.007333333,36.9985,37,30.00416667,30,2.165333333,316.972,486.7373333,668.0428333,69.75833333,83.38516667,110.9445,2.52E+18,4080.3015,1286.205333,1269.974167,1279.8525,1280,1316.479833,1304.2055,1309.2985,1328.860167,1225.9665,1491.5815,1559.519667,1101.44,1391.599,928.633,585.4991667,3473.897,2682.030667,506.5025,100.0023333,6155.932,845.2626667,71.06333333,1.686666667,0.109,10.17,2.686666667,13.88,0.18,0.098333333,2.5105,25,,87.64,0.55,J20608,20,1500,F1T0864QKLQ030003X,J20608,7,3,91,273,0,0,191.78,2414029,1023498
16-05-2021 02:00,0.610666667,1384.578,0.151833333,-0.032333333,36.97566667,37,29.99933333,30,2.165,321.4306667,494.6858333,675.231,74.13266667,88.53416667,117.7431667,2.52E+18,4080.290167,1285.125,1270.011667,1279.964333,1280,1315.433,1302.934167,1308.379667,1328.542833,1225.715167,1487.101167,1555.805,1101.44,1391.73,932.5428333,585.6993333,3432.837333,2644.985333,513.1473333,105.4041667,6077.905,848.495,71.06333333,1.686666667,0.109,10.17,2.686666667,13.88,0.18,0.098333333,2.5105,25,,87.64,0.55,J20741,25,1900,F1T0864QKLQ000001X,J20741,7,3,91,273,0,0,143.84,2765220,1023618
16-05-2021 03:00,0.6035,1384.169167,0.114833333,-0.028833333,37.03233333,37,29.99566667,30,2.165166667,322.5806667,497.723,678.2621667,75.39233333,90.0725,119.6768333,2.52E+18,4080.204,1284.800167,1270.016667,1279.961833,1280,1315.573833,1302.481667,1308.203833,1328.424667,1225.662333,1486.452,1554.481,1101.44,1391.421,931.558,584.3053333,3416.998667,2630.670667,516.8011667,107.4368333,6047.674333,850.1445,71.06333333,1.686666667,0.109,10.17,2.686666667,13.88,0.18,0.098333333,2.5105,25,,87.64,0.55,J20741,25,2100,F1T0864QKLQ000001X,J20741,7,3,91,273,0,0,143.84,2765220,1023618
16-05-2021 04:00,0.595333333,1384.3565,0.1085,-0.015666667,37.00183333,37,30.00266667,30,2.164666667,320.518,494.2426667,674.9321667,75.04633333,89.9115,119.6191667,2.52E+18,4080.175167,1284.424,1270.022167,1279.956333,1280,1314.660167,1302.396833,1307.6875,1328.051,1225.374833,1488.520167,1555.275667,1101.44,1390.676167,930.3181667,582.7833333,3425.4075,2631.473833,514.9273333,107.98,6056.926167,846.3781667,71.06333333,1.686666667,0.109,10.17,2.686666667,13.88,0.18,0.098333333,2.5105,25,,87.64,0.55,J20741,20,1600,F1T0864QKLQ000001X,J20741,7,3,91,273,0,0,143.84,2765220,1023618
16-05-2021 05:00,0.594833333,1381.117167,0.106166667,-0.017833333,37.01166667,37,30.007,30,2.165166667,316.4198333,488.021,668.4493333,73.38433333,88.0715,117.2453333,2.52E+18,4080.202167,1284.056,1270.0195,1280.105833,1280,1314.190333,1302.510667,1307.419667,1328.36,1225.235667,1487.290333,1555.513,1101.44,1390.093,928.4595,583.0466667,3445.679,2645.599167,508.6225,106.4631667,6091.298333,842.282,71.06333333,1.686666667,0.109,10.17,2.686666667,13.88,0.18,0.098333333,2.5105,25,,87.64,0.55,J20741,22,1800,F1T0864QKLQ000001X,J20741,7,3,91,273,0,0,143.84,2765220,1023618
16-05-2021 06:00,0.5955,1379.942333,0.109166667,-0.016333333,37.02283333,37,30.01533333,30,2.165666667,317.6233333,488.8641667,668.253,74.45116667,88.84,117.6161667,2.52E+18,4080.197,1283.980833,1269.913,1279.962,1280,1315.288167,1302.191833,1307.227167,1328.139833,1224.887167,1486.3205,1554.622667,1101.44,1389.600167,929.952,581.1373333,3435.361667,2636.470833,507.9976667,106.0953333,6071.873333,842.2865,71.06333333,1.686666667,0.109,10.17,2.686666667,13.88,0.18,0.098333333,2.5105,25,,87.64,0.55,J20741,26,1800,F1T0864QKLQ000001X,J20741,7,3,91,273,0,0,143.84,2765220,1023618
16-05-2021 07:00,0.591166667,1380.044,0.154333333,-0.0295,37.0185,37,29.99833333,30,2.164666667,318.4528333,490.5615,670.7643333,73.9255,88.6015,117.7583333,2.52E+18,4080.181333,1282.982833,1269.975333,1280.014667,1280,1315.436333,1302.105833,1307.2915,1327.958833,1224.527667,1485.476167,1554.698333,1101.44,1388.965833,930.15,580.947,3434.598167,2638.092667,510.308,106.5516667,6072.742667,844.1805,71.06333333,1.686666667,0.109,10.17,2.686666667,13.88,0.18,0.098333333,2.5105,25,,94.74,0.59,J20741,21,1700,F1T0864QKLQ000001X,J20741,7,3,91,273,0,0,143.84,2765220,1023618
16-05-2021 08:00,0.561,1380.106,0.152,-0.009,36.9805,37,30.00216667,30,2.164666667,318.6148333,490.6853333,670.8086667,73.66266667,87.74366667,115.9771667,2.52E+18,4080.127167,1283.568,1269.977333,1279.976333,1280,1315.198667,1302.016,1307.496333,1327.7455,1224.449333,1487.0465,1554.909,1101.44,1388.517167,926.8781667,582.689,3431.146,2638.998833,509.9103333,105.3441667,6070.303833,844.6383333,71.06333333,1.686666667,0.109,10.17,2.686666667,13.88,0.18,0.098333333,2.5105,25,,82.58,0.55,J20741,25,2100,F1T0864QKLQ000001X,J20741,7,3,91,273,0,0,143.84,2765220,1023618
16-05-2021 10:00,0.525166667,1378.001333,0.139666667,-0.021333333,36.9955,37,30.0035,30,2.163833333,328.0431667,504.0108333,684.9838333,74.7425,87.809,114.319,2.52E+18,4080.079167,1283.361,1270.0365,1280.158667,1280,1314.9935,1301.704667,1307.054333,1327.600167,1223.826667,1484.758333,1554.809,1101.44,1387.940167,930.1558333,582.9551667,3370.492167,2700.084,522.0701667,103.6798333,6070.394333,854.9943333,71.06333333,1.686666667,0.109,10.17,2.686666667,13.88,0.18,0.098333333,2.5105,25,,82.58,0.55,J20741,26,2000,F1T0864QKLQ000001X,J20741,7,3,91,273,0,0,143.84,2765220,1023618
16-05-2021 12:00,0.579833333,1385.318667,0.167833333,-0.013333333,37.01216667,37,30.01233333,30,2.164166667,319.6545,493.8471667,678.7493333,64.267,76.64233333,101.91,2.52E+18,4079.964333,1293.5985,1270.0395,1280.070333,1280,1311.483,1297.322333,1303.6825,1324.562167,1224.116833,1478.533333,1551.052333,1101.44,1392.260833,928.5125,585.7516667,3434.545,2763.627,513.9528333,94.088,6198.263,855.9401667,71.06333333,1.686666667,0.109,10.17,2.686666667,13.88,0.18,0.098333333,2.5105,25,,80.9,0.55,J20741,33,2500,F1T0864QKLQ000001X,J20741,7,3,91,273,0,0,143.84,2765220,1023618
16-05-2021 14:00,0.626166667,1384.386667,0.167,-0.0155,36.99466667,37,29.99083333,30,2.165,322.8658333,504.6028333,692.821,64.80066667,77.71883333,103.5011667,2.52E+18,4080.1125,1287.668833,1270.042,1280.002667,1280,1307.946667,1296.164833,1301.5965,1323.509667,1223.568833,1484.5535,1550.666,1101.44,1388.449667,929.582,585.7691667,3422.193667,2780.1585,526.2365,93.61766667,6202.384167,868.8955,71.06333333,1.686666667,0.109,10.17,2.686666667,13.88,0.18,0.098333333,2.5105,25,,80.9,0.55,J20741,30,2300,F1T0864QKLQ000001X,J20741,7,3,91,273,0,0,143.84,2765220,1023618
16-05-2021 15:00,0.62,1383.588333,0.165666667,-0.014833333,37.0195,37,30.01116667,30,2.165166667,322.3026667,505.2165,693.2538333,64.33216667,77.32083333,103.1595,2.52E+18,4080.144,1287.554167,1269.923667,1280.031,1280,1307.535167,1296.524833,1301.657,1323.818333,1223.478,1485.106333,1551.1965,1101.44,1387.8795,928.89,584.9306667,3420.343167,2780.9645,529.4775,93.32933333,6201.165167,868.6011667,71.06333333,1.686666667,0.109,10.17,2.686666667,13.88,0.18,0.098333333,2.5105,25,,82.58,0.55,J20741,23,1900,F1T0864QKLQ000001X,J20741,7,3,91,273,0,0,143.84,2765220,1023618
16-05-2021 16:00,0.600666667,1381.752833,0.1675,-0.020166667,36.47266667,37,29.988,30,2.165666667,314.7676667,491.7583333,677.0436667,63.39,75.9945,101.1655,2.52E+18,4080.213833,1287.3085,1270.0065,1279.926333,1280,1307.331167,1297.336667,1302.069833,1324.2345,1223.459667,1485.439667,1552.3175,1101.44,1387.9315,926.3085,585.2971667,3432.7125,2770.12,515.5475,92.05816667,6202.799333,854.3448333,71.06333333,1.686666667,0.109,10.17,2.686666667,13.88,0.18,0.098333333,2.5105,25,,161.8,0.55,J20741,18,1600,F1T0864QKLQ000001X,J20741,7,3,91,273,0,0,143.84,2765220,1023618
16-05-2021 18:00,0.607166667,1381.578667,0.163666667,-0.019333333,36.9935,37,29.99866667,30,2.165666667,316.1955,492.987,677.2121667,64.21833333,76.43066667,101.1406667,2.52E+18,4080.1865,1287.6715,1270.044333,1280.023333,1280,1308.419167,1296.493167,1302.453167,1324.316833,1223.055,1482.593,1551.851833,1101.44,1387.532833,926.7845,590.498,3428.518,2773.144,513.5836667,91.374,6201.7605,856.1546667,71.06333333,1.686666667,0.109,10.17,2.686666667,13.88,0.18,0.098333333,2.5105,25,,67.42,0.55,J20741,25,2200,F1T0864QKLQ000001X,J20741,7,3,91,273,0,0,143.84,2765220,1023618
16-05-2021 19:00,0.596166667,1381.250167,0.175333333,-0.026166667,37.00883333,37,30.00166667,30,2.1635,316.1253333,494.3996667,679.4411667,63.40066667,75.732,100.7288333,2.52E+18,4080.237167,1286.908,1269.999833,1279.964667,1280,1308.7715,1296.158833,1302.3475,1323.909667,1222.820833,1481.6425,1551.8115,1101.44,1387.118167,927.6533333,594.7991667,3424.912333,2774.231667,517.5536667,91.30033333,6199.011,858.9526667,71.06333333,1.686666667,0.109,10.17,2.686666667,13.88,0.18,0.098333333,2.5105,25,,80.9,0.55,J20741,26,2400,F1T0864QKLQ000001X,J20741,7,3,91,273,0,0,143.84,2765220,1023618
16-05-2021 20:00,0.6035,1381.172667,0.1615,-0.031833333,37.00766667,37,29.99483333,30,2.166166667,316.76,495.4978333,681.009,62.5555,74.5545,99.11283333,2.52E+18,4080.272167,1286.395667,1270.035333,1280.0075,1280,1308.819333,1296.249833,1302.378833,1323.784833,1222.565333,1482.790667,1551.719667,1101.44,1386.8865,928.6381667,589.0056667,3421.074,2778.731167,518.1688333,89.75566667,6199.820833,860.0598333,71.06333333,1.686666667,0.109,10.17,2.686666667,13.88,0.18,0.098333333,2.5105,25,,82.58,0.55,J20741,30,2800,F1T0864QKLQ000001X,J20741,7,3,91,273,0,0,143.84,2765220,1023618
16-05-2021 21:00,0.613166667,1381.180667,0.173166667,-0.028833333,36.99633333,37,29.99833333,30,2.166166667,317.9783333,497.5601667,683.6393333,62.41616667,74.48883333,99.097,2.52E+18,4080.295,1285.694667,1269.9705,1280.073333,1280,1308.850167,1296.820167,1302.487833,1324.203333,1222.4605,1482.0145,1550.481667,1101.44,1386.899667,927.7421667,587.7635,3418.826333,2781.318167,519.3981667,89.38883333,6200.075,863.5406667,71.06333333,1.686666667,0.109,10.17,2.686666667,13.88,0.18,0.098333333,2.5105,25,,84.27,0.55,J20741,25,2200,F1T0864QKLQ000001X,J20741,7,3,91,273,0,0,143.84,2765220,1023618
16-05-2021 22:00,0.618833333,1381.082167,0.173666667,-0.027666667,36.99416667,37,30.001,30,2.165333333,316.9638333,496.1648333,682.3303333,62.3915,74.29683333,98.72516667,2.52E+18,4080.254167,1286.0965,1270.021667,1279.956833,1280,1308.277167,1297.271833,1302.690667,1324.345667,1222.438667,1482.455833,1551.4385,1101.44,1386.902833,928.4918333,579.6948333,3421.227667,2778.229167,520.1563333,89.231,6199.489833,860.2521667,71.06333333,1.686666667,0.109,10.17,2.686666667,13.88,0.18,0.098333333,2.5105,25,,85.96,0.55,J20741,27,2300,F1T0864QKLQ000001X,J20741,7,3,91,273,0,0,143.84,2765220,1023618
16-05-2021 23:00,0.623166667,1380.704667,0.159166667,-0.0565,37.005,37,30.01533333,30,2.165166667,318.2688333,497.0186667,682.6858333,62.48283333,74.37666667,98.65416667,2.52E+18,4080.268,1285.619167,1269.9845,1279.967167,1280,1308.278667,1297.0565,1302.8305,1324.511167,1222.176333,1483.303667,1551.405833,1101.44,1386.579333,929.4713333,581.7058333,3419.1595,2777.696833,519.2191667,89.08983333,6196.960167,862.6975,71.06333333,1.686666667,0.109,10.17,2.686666667,13.88,0.18,0.098333333,2.5105,25,,85.96,0.55,J20741,24,2200,F1T0864QKLQ000001X,J20741,7,3,91,273,0,0,143.84,2765220,1023618
17-05-2021 00:00,0.620333333,1380.5485,0.145666667,-0.018666667,37.02933333,37,30.00216667,30,2.165166667,318.0968333,498.041,684.6051667,62.42416667,74.39766667,98.72616667,2.52E+18,4080.28,1285.713333,1270.008167,1280.014667,1280,1308.530333,1297.219333,1303.092333,1324.504333,1222.198833,1483.674833,1551.717667,1101.44,1386.748833,928.1291667,580.1118333,3419.039,2781.298167,522.1903333,89.23216667,6200.350167,861.084,71.03666667,1.66,0.108333333,10.16666667,2.686666667,13.92,0.18,0.098,2.5108,24.66666667,,84.27,0.55,J20741,28,2600,F1T0864QKLQ000001X,J20741,7,3,91,273,0,0,143.84,2765220,1023618
17-05-2021 02:00,0.616666667,1381.362333,0.166333333,-0.068666667,37.00483333,37,29.99266667,30,2.164666667,313.2266667,490.593,674.7995,62.72366667,74.879,98.95416667,2.52E+18,4080.3255,1286.546,1269.8925,1279.942,1280,1309.158833,1296.849167,1303.043,1324.282333,1222.283333,1478.974833,1551.4035,1101.44,1387.844833,926.3396667,585.7441667,3427.1645,2772.333333,513.3766667,89.82316667,6199.516833,855.9375,71.03666667,1.66,0.108333333,10.16666667,2.686666667,13.92,0.18,0.098,2.5108,24.66666667,,84.27,0.55,J20741,23,1800,F1T0864QKLQ000001X,J20741,7,3,91,273,0,0,143.84,2765220,1023618
17-05-2021 03:00,0.604666667,1382.047667,0.143833333,-0.035666667,36.977,37,29.996,30,2.163166667,321.0215,502.6528333,689.1661667,63.213,75.0765,98.71616667,2.52E+18,4080.3545,1286.1575,1270.044833,1280.005833,1280,1309.167667,1297.076667,1302.957167,1323.841667,1222.118167,1481.404333,1549.7395,1101.44,1388.290667,926.2433333,593.6765,3414.811,2784.276333,523.5731667,89.729,6199.014167,868.1193333,71.03666667,1.66,0.108333333,10.16666667,2.686666667,13.92,0.18,0.098,2.5108,24.66666667,,85.96,0.55,J20741,23,1900,F1T0864QKLQ000001X,J20741,7,3,91,273,0,0,143.84,2765220,1023618
17-05-2021 04:00,0.593666667,1382.616833,0.132833333,-0.066666667,36.996,37,29.99233333,30,2.1635,323.011,505.5103333,693.0843333,63.65716667,75.31783333,98.526,2.52E+18,4080.267833,1286.005333,1269.971,1280.032667,1280,1308.222,1299.3705,1302.735667,1324.105667,1222.056833,1484.737167,1549.826167,1101.44,1387.835,924.3886667,590.8263333,3410.264167,2788.4695,527.7346667,89.69466667,6198.676333,870.9168333,71.03666667,1.66,0.108333333,10.16666667,2.686666667,13.92,0.18,0.098,2.5108,24.66666667,,85.96,0.55,J20741,22,1900,F1T0864QKLQ000001X,J20741,7,3,91,273,0,0,143.84,2765220,1023618
17-05-2021 05:00,0.616833333,1382.962167,0.133,-0.0125,37.00033333,37,30.0015,30,2.164166667,326.637,510.1898333,699.241,64.1485,75.834,99.06183333,2.52E+18,4080.327333,1284.359,1270.06,1280.049,1280,1308.294167,1301.275833,1302.660667,1325.143167,1221.897333,1487.431667,1551.536333,1101.44,1387.801333,924.9458333,585.8671667,3405.834167,2792.1295,533.5055,90.0795,6198.055167,873.9555,71.03666667,1.66,0.108333333,10.16666667,2.686666667,13.92,0.18,0.098,2.5108,24.66666667,,85.96,0.55,J20741,24,1900,F1T0864QKLQ000001X,J20741,7,3,91,273,0,0,143.84,2765220,1023618
17-05-2021 06:00,0.617833333,1383.445167,0.1425,-0.025166667,37.007,37,29.99933333,30,2.164833333,322.3818333,502.5635,689.7293333,64.29933333,75.86083333,98.931,2.52E+18,4080.397667,1283.459667,1269.938167,1279.938667,1280,1308.413833,1301.946333,1303.5925,1326.028167,1221.921333,1485.604833,1553.862667,1101.44,1388.092,926.2901667,585.704,3413.194667,2788.528667,526.0975,90.15016667,6201.907667,865.6038333,71.03666667,1.66,0.108333333,10.16666667,2.686666667,13.92,0.18,0.098,2.5108,24.66666667,,85.96,0.55,J20741,23,2000,F1T0864QKLQ000001X,J20741,7,3,91,273,0,0,143.84,2765220,1023618
17-05-2021 07:00,0.6145,1383.157667,0.162666667,-0.015166667,36.9735,37,29.9855,30,2.163666667,323.737,503.5948333,690.6328333,65.12666667,76.61266667,99.54933333,2.52E+18,4080.349167,1283.291333,1269.959667,1280.024667,1280,1309.431833,1301.034833,1304.217,1326.307167,1222.277167,1484.395333,1554.254667,1101.44,1388.746667,925.796,587.14,3413.9155,2784.6565,525.9906667,90.48716667,6198.329,865.7,71.03666667,1.66,0.108333333,10.16666667,2.686666667,13.92,0.18,0.098,2.5108,24.66666667,,85.96,0.55,J20741,24,1700,F1T0864QKLQ000001X,J20741,7,3,91,273,0,0,143.84,2765220,1023618
17-05-2021 08:00,0.5975,1380.573,0.173666667,-0.020333333,36.97966667,37,29.9985,30,2.1635,322.8206667,501.8621667,688.4146667,64.95683333,76.40733333,99.08066667,2.52E+18,4080.337333,1283.567333,1270.036833,1279.993333,1280,1311.154333,1300.115,1304.438333,1326.359,1222.758,1485.175,1554.74,1101.44,1389.055333,926.384,585.3446667,3415.270333,2782.63,524.6066667,90.58666667,6197.8235,863.7146667,71.03666667,1.66,0.108333333,10.16666667,2.686666667,13.92,0.18,0.098,2.5108,24.66666667,,84.27,0.55,J20741,23,1600,F1T0864QKLQ000001X,J20741,7,3,91,273,0,0,143.84,2765220,1023618
17-05-2021 10:00,0.607666667,1383.555667,0.201333333,-0.022333333,37.00133333,37,30.01933333,30,2.162166667,332.7668333,516.6468333,703.8388333,66.997,78.62666667,101.7176667,2.52E+18,4080.28,1282.263333,1270.113833,1280.127667,1280,1310.312,1301.660167,1305.407667,1326.769833,1223.055,1489.3235,1554.208667,1101.44,1389.5795,925.2881667,578.0053333,3374.719333,2773.514833,536.9396667,92.31683333,6148.221,879.018,71.03666667,1.66,0.108333333,10.16666667,2.686666667,13.92,0.18,0.098,2.5108,24.66666667,,84.71,0.53,J20741,27,2000,F1T0864QKLQ000001X,J20741,7,3,91,273,0,0,143.84,2765220,1023618
17-05-2021 11:00,0.614833333,1383.598833,0.172333333,-0.014666667,37.00033333,37,29.98983333,30,2.165333333,323.456,502.8405,688.5166667,66.088,77.8395,100.8703333,2.52E+18,4080.299333,1281.979833,1269.982333,1279.957,1280,1311.9765,1301.660833,1306.3245,1327.557833,1223.459167,1482.198833,1556.095667,1101.44,1390.186833,922.7963333,580.6373333,3403.326833,2767.6105,528.5748333,92.56133333,6170.913833,861.5621667,71.03666667,1.66,0.108333333,10.16666667,2.686666667,13.92,0.18,0.098,2.5108,24.66666667,,84.71,0.53,J20741,21,1700,F1T0864QKLQ000001X,J20741,7,3,91,273,0,0,143.84,2765220,1023618
17-05-2021 12:00,0.629666667,1381.838833,0.178,-0.021833333,37.00466667,37,29.9935,30,2.1645,317.6878333,490.9075,671.9816667,66.89883333,77.991,99.94833333,2.52E+18,4080.274,1282.1615,1269.879,1279.920667,1280,1312.298,1301.2355,1306.289167,1327.293667,1223.870833,1481.951667,1553.283667,1101.44,1390.4695,924.2216667,591.5513333,3421.9545,2757.844833,511.1835,91.08616667,6178.774167,850.9081667,71.03666667,1.66,0.108333333,10.16666667,2.686666667,13.92,0.18,0.098,2.5108,24.66666667,,84.71,0.53,J20741,20,1500,F1T0864QKLQ000001X,J20741,7,3,91,273,0,0,143.84,2765220,1023618
17-05-2021 13:00,0.6365,1381.67,0.160333333,-0.013166667,36.9805,37,30.01683333,30,2.1655,316.7961667,492.0373333,674.7891667,65.57683333,77.60816667,100.4751667,2.52E+18,4080.375,1283.3305,1270.110333,1280.132667,1280,1312.124167,1300.782333,1306.088833,1326.916833,1223.915333,1481.366333,1553.735833,1101.44,1389.9255,921.7668333,589.4843333,3429.851,2767.776167,514.0816667,92.044,6197.782167,850.8196667,71.03666667,1.66,0.108333333,10.16666667,2.686666667,13.92,0.18,0.098,2.5108,24.66666667,,84.71,0.53,J20741,18,1500,F1T0864QKLQ000001X,J20741,7,3,91,273,0,0,143.84,2765220,1023618
17-05-2021 14:00,0.650166667,1382.8995,0.157166667,-0.024833333,37.00683333,37,30.00083333,30,2.166333333,310.595,483.8368333,666.1033333,61.42133333,73.1945,95.436,2.52E+18,4080.380833,1284.229167,1270.081833,1280.063,1280,1311.986,1299.791833,1305.794167,1326.548,1223.6275,1476.732833,1552.333333,1101.44,1389.4105,919.427,600.709,3433.964333,2766.902833,504.8826667,88.147,6200.843167,845.2918333,71.03666667,1.66,0.108333333,10.16666667,2.686666667,13.92,0.18,0.098,2.5108,24.66666667,,84.71,0.53,J20741,20,1700,F1T0864QKLQ000001X,J20741,7,3,91,273,0,0,143.84,2765220,1023618
17-05-2021 15:00,0.665833333,1384.682333,0.1655,-0.008,37.0235,37,29.9835,30,2.165166667,315.5625,490.6503333,674.418,59.6155,70.6005,92.0315,2.52E+18,4080.4145,1285.283667,1269.993833,1279.927667,1280,1312.0145,1298.687167,1305.186167,1325.569667,1223.242167,1481.889333,1551.093333,1101.44,1388.494667,923.978,593.0065,3418.816167,2782.493,510.2656667,84.33733333,6201.297833,853.5908333,71.03666667,1.66,0.108333333,10.16666667,2.686666667,13.92,0.18,0.098,2.5108,24.66666667,,84.71,0.53,J20741,19,1600,F1T0864QKLQ000001X,J20741,7,3,91,273,0,0,143.84,2765220,1023618
17-05-2021 16:00,0.674166667,1384.2625,0.1715,-0.0405,36.98616667,37,30.00933333,30,2.164333333,325.1481667,504.7618333,691.9445,61.03583333,72.08733333,93.9145,2.52E+18,4080.381167,1283.9565,1269.919167,1279.977,1280,1311.679,1297.977333,1304.341333,1324.837,1222.671,1483.9855,1549.695667,1101.44,1387.587333,925.056,586.9446667,3405.232,2794.390167,525.2088333,85.04266667,6199.774167,867.7763333,71.03666667,1.66,0.108333333,10.16666667,2.686666667,13.92,0.18,0.098,2.5108,24.66666667,,84.71,0.53,J20741,24,1700,F1T0864QKLQ000001X,J20741,7,3,91,273,0,0,143.84,2765220,1023618
17-05-2021 18:00,0.672666667,1383.240833,0.164333333,-0.018333333,37.00766667,37,29.99883333,30,2.165166667,325.3148333,504.8416667,691.552,62.637,73.9805,96.29366667,2.52E+18,4080.403,1282.3135,1269.9535,1280.0075,1280,1311.637833,1297.675667,1303.657,1324.443,1222.134667,1483.941167,1550.267333,1101.44,1387.039,926.4951667,578.579,3409.536333,2789.4465,525.7873333,87.523,6198.968833,866.9405,71.03666667,1.66,0.108333333,10.16666667,2.686666667,13.92,0.18,0.098,2.5108,24.66666667,,84.71,0.53,J20741,29,2300,F1T0864QKLQ000001X,J20741,7,3,91,273,0,0,143.84,2765220,1023618
17-05-2021 19:00,0.673166667,1383.368167,0.161166667,-0.017166667,36.9915,37,30.00016667,30,2.163833333,329.3765,511.3715,699.3066667,63.2325,74.67766667,97.25133333,2.52E+18,4080.4185,1282.515833,1270.0735,1280.004333,1280,1311.177667,1299.581833,1303.906833,1324.833167,1222.023333,1485.040333,1549.651167,1101.44,1387.248167,925.7555,580.3118333,3405.768167,2792.985667,531.9678333,88.23033333,6198.872333,872.83,71.03666667,1.66,0.108333333,10.16666667,2.686666667,13.92,0.18,0.098,2.5108,24.66666667,,84.71,0.53,J20741,26,2300,F1T0864QKLQ000001X,J20741,7,3,91,273,0,0,143.84,2765220,1023618
17-05-2021 20:00,0.674166667,1383.471667,0.157,-0.012833333,36.99966667,37,29.998,30,2.163333333,328.4283333,509.5618333,696.9663333,63.50916667,75.15166667,97.89483333,2.52E+18,4080.3505,1282.700333,1269.957167,1280.021333,1280,1310.8315,1302.103833,1304.060167,1325.523167,1221.984167,1483.8065,1549.641333,1101.44,1387.529333,927.2541667,588.6683333,3409.288667,2793.1765,530.3576667,88.95166667,6202.4875,871.2525,71.03666667,1.66,0.108333333,10.16666667,2.686666667,13.92,0.18,0.098,2.5108,24.66666667,,84.71,0.53,J20741,30,2300,F1T0864QKLQ000001X,J20741,7,3,91,273,0,0,143.84,2765220,1023618
17-05-2021 21:00,0.672333333,1384.586667,0.165666667,-0.020666667,36.9935,37,29.9985,30,2.163,327.411,507.6571667,694.1658333,62.74516667,74.25816667,96.86083333,2.52E+18,4080.361333,1282.887333,1270.046333,1280.008167,1280,1309.982833,1301.937,1303.916,1325.816667,1222.051667,1482.9275,1549.9445,1101.44,1387.831833,928.2506667,583.8771667,3411.005333,2789.951833,528.1153333,88.23083333,6200.965667,869.3013333,71.03666667,1.66,0.108333333,10.16666667,2.686666667,13.92,0.18,0.098,2.5108,24.66666667,,84.71,0.53,J20741,30,2400,F1T0864QKLQ000001X,J20741,7,3,91,273,0,0,143.84,2765220,1023618
17-05-2021 22:00,0.675333333,1384.9645,0.143666667,-0.021666667,37.00116667,37,29.99683333,30,2.164,328.405,510.5185,697.578,62.05166667,73.617,96.35516667,2.52E+18,4080.437,1283.029333,1269.900333,1279.912667,1280,1310.064667,1301.171667,1303.933,1325.907833,1222.161667,1484.240667,1550.021,1101.44,1388.231333,927.2028333,583.6213333,3407.8235,2793.9325,530.917,87.64833333,6201.756833,873.5895,71.03666667,1.66,0.108333333,10.16666667,2.686666667,13.92,0.18,0.098,2.5108,24.66666667,,84.71,0.53,J20741,25,2200,F1T0864QKLQ000001X,J20741,7,3,91,273,0,0,143.84,2765220,1023618
17-05-2021 23:00,0.685833333,1385.003833,0.178,-0.011666667,37.023,37,30.00383333,30,2.164333333,329.6666667,512.9133333,701.3246667,60.15133333,71.701,94.41783333,2.52E+18,4080.5225,1283.534833,1270.132167,1280.2345,1280,1310.796167,1300.590167,1304.104167,1325.803167,1222.2475,1483.416833,1550.266667,1101.44,1388.496167,927.7518333,584.3708333,3401.4765,2797.067,533.2246667,86.06133333,6198.616167,876.9463333,71.03666667,1.66,0.108333333,10.16666667,2.686666667,13.92,0.18,0.098,2.5108,24.66666667,,84.71,0.53,J20741,23,2000,F1T0864QKLQ000001X,J20741,7,3,91,273,0,0,143.84,2765220,1023618
18-05-2021 00:00,0.683666667,1384.867667,0.164666667,-0.026,37.00366667,37,30.00033333,30,2.163833333,328.4886667,508.973,695.7783333,61.54083333,72.6125,94.9015,2.52E+18,4080.5045,1283.726333,1270.004667,1280.0185,1280,1310.711333,1300.173333,1304.158667,1325.519333,1222.371667,1484.278,1550.504667,1101.44,1388.926833,928.7501667,588.1335,3407.149833,2793.276833,530.423,85.89066667,6200.491833,870.714,71.07666667,1.663333333,0.111,10.14,2.676666667,13.87,0.18,0.099,2.510466667,25.33333333,,84.71,0.53,J20741,25,2300,F1T0864QKLQ000001X,J20741,7,3,91,273,0,0,143.84,2765220,1023618
18-05-2021 02:00,0.705166667,1385.340833,0.164166667,-0.017,37.01,37,29.9995,30,2.163333333,328.7466667,509.629,695.444,61.94133333,73.72266667,96.87366667,2.52E+18,4080.455333,1285.521667,1269.985167,1279.985667,1280,1311.261833,1300.1585,1304.458333,1325.163,1222.449667,1483.287667,1549.868,1101.44,1388.949667,931.5091667,586.7266667,3410.975333,2791.0855,529.9608333,87.57483333,6201.939667,870.0833333,71.07666667,1.663333333,0.111,10.14,2.676666667,13.87,0.18,0.099,2.510466667,25.33333333,,84.71,0.53,J20741,33,2900,F1T0864QKLQ000001X,J20741,7,3,91,273,0,0,143.84,2765220,1023618
18-05-2021 03:00,0.697833333,1385.061167,0.1185,-0.035833333,36.998,37,29.9985,30,2.164166667,323.6205,500.8596667,684.729,61.84783333,73.81466667,97.15133333,2.52E+18,4080.351333,1285.657,1269.984333,1279.866667,1280,1312.281333,1299.3755,1304.363333,1324.665833,1222.492833,1483.358833,1549.819,1101.44,1389.173333,931.0768333,587.437,3418.447667,2780.607333,521.4786667,88.03183333,6198.977167,862.417,71.07666667,1.663333333,0.111,10.14,2.676666667,13.87,0.18,0.099,2.510466667,25.33333333,,84.71,0.53,J20741,35,2900,F1T0864QKLQ000001X,J20741,7,3,91,273,0,0,143.84,2765220,1023618
18-05-2021 04:00,0.694333333,1384.754833,0.104333333,-0.021333333,36.98466667,37,30.00666667,30,2.163666667,326.8333333,506.9553333,692.6445,62.29933333,74.293,97.88616667,2.52E+18,4080.3765,1284.963667,1270.057,1280.075833,1280,1311.455,1300.784667,1304.389,1324.873333,1222.454333,1488.852667,1548.920167,1101.44,1389.075833,929.9973333,586.0553333,3411.895167,2784.860333,527.4013333,88.2825,6196.727,868.156,71.07666667,1.663333333,0.111,10.14,2.676666667,13.87,0.18,0.099,2.510466667,25.33333333,,84.71,0.53,J20741,23,1900,F1T0864QKLQ000001X,J20741,7,3,91,273,0,0,143.84,2765220,1023618
18-05-2021 05:00,0.724333333,1384.202833,0.102166667,-0.0335,37.01083333,37,30.00966667,30,2.165333333,318.4906667,491.2771667,673.7263333,62.91016667,75.895,100.8495,2.52E+18,4080.403333,1285.698,1270.034667,1280.024833,1280,1310.656167,1303.322167,1305.676833,1326.633333,1222.442167,1489.006833,1551.343333,1101.44,1389.117167,932.6861667,573.9536667,3430.309167,2765.550333,512.5716667,90.22766667,6195.918833,850.9445,71.07666667,1.663333333,0.111,10.14,2.676666667,13.87,0.18,0.099,2.510466667,25.33333333,,84.71,0.53,J20741,26,2500,F1T0864QKLQ000001X,J20741,7,3,91,273,0,0,143.84,2765220,1023618
18-05-2021 06:00,0.727166667,1384.105833,0.143166667,-0.0665,22.03983333,37,20.44433333,30,2.164333333,319.6831667,492.4401667,674.9013333,63.11533333,76.81083333,102.8805,2.52E+18,4080.3885,1288.082333,1269.880333,1279.869333,1280,1313.039,1303.2465,1307.2325,1328.157167,1222.490333,1485.8605,1551.483333,1101.44,1389.546667,935.4115,574.2098333,3433.512833,2767.156333,513.085,92.40166667,6200.606667,851.2255,71.07666667,1.663333333,0.111,10.14,2.676666667,13.87,0.18,0.099,2.510466667,25.33333333,,84.71,0.53,J20741,21,1700,F1T0864QKLQ000001X,J20741,7,3,91,273,0,0,143.84,2765220,1023618
18-05-2021 14:00,0.644333333,1378.904333,0.156666667,-0.009666667,37.012,37,30.02333333,30,2.1635,337.4101667,513.3408333,697.987,67.76516667,79.7325,102.931,2.52E+18,4080.433,1272.238333,1271.032167,1281.518,1282.833333,1317.9035,1307.651833,1313.629,1333.648667,1223.832,1488.926833,1555.110667,1101.44,1390.807833,940.1506667,587.325,3388.593,2764.869167,532.886,94.0995,6153.516,872.762,71.07666667,1.663333333,0.111,10.14,2.676666667,13.87,0.18,0.099,2.510466667,25.33333333,,0,0.53,J20741,40,3000,F1T0864QKLQ000001X,J20741,7,3,91,273,0,0,143.84,2765220,1023618
