Repository: RitwikKhandelwal/Piramal-Kosamba

File: 2. Efficiency/45tpd/1. Flat Files/Flint_B5.csv (part 39 of 43)
e,B5 HP Set Value,B5 LP Process value,B5 LP Set Value,Header Gas Pressure Process value,Recuprator Left Bottom temp Process value,Recuprator Left Middle temp Process value,Recuprator Left top temp Process value,Recuprator Right Bottom temp Process value,Recuprator Right Middle temp Process value,Recuprator Right top temp Process value,Row Key,Total cold air flow  Process value,B5 Front Bottom temp Process value,B5 front Top temp Process value,B5 Rear Top temp Process value,B5 Rear Top temp Set Value,Melter Bottom 1 temp Process value,Melter Bottom 2 temp Process value,Melter Bottom 3 temp Process value,Melter Bottom 4 temp Process value,Melter Bottom 5 temp Process value,Melter Crown 1 temp Process value,Melter Crown 2 temp Process value,Riser temp( not available) Process value,Thraot Sleeper Process value,west gas channel right side Process value,Total gas flow Process value,Total hot air left Process value,Total hot air right Process value,Total hot air left temp Process value,Total hot air right temp Process value,Total hot air Process value,Thermocouple stack ( Chimney) left Process value,chem_comp_SiO2,chem_comp_Al2O3,chem_comp_Fe2O3,chem_comp_CaO,chem_comp_MgO,chem_comp_Na2O,chem_comp_K2O,chem_comp_SO3,physical_test_density_gm_cc,physical_test_seed_count_result,,DPR Eff,ActDrw(Ton),JobNumber,DefectCountSum,SampleSizeSum,FGCode,Number,NumberOfSection,NumberOfGob,GobCutPerMinute,ISMachineActualSpeed,GobWeightLow,GobWeightHigh,GlassDraw,PackedQunatity,ProductionOrderNumber
21-05-2021 22:00,0.860666667,1386.503667,0.166166667,-0.005166667,36.99966667,37,30.01333333,30,2.1635,331.8163333,507.4296667,691.4378333,62.86033333,71.63933333,84.9725,2.52E+18,4079.8905,1286.712167,1274.984167,1289.9205,1290,1312.034167,1302.611167,1308.162833,1329.304667,1225.57,1477.232333,1552.865167,1101.44,1391.494,916.3121667,585.3148333,3394.045333,2807.609667,530.7125,80.218,6201.754833,869.3795,71.13,1.656666667,0.109,10.06666667,2.69,13.85333333,0.18,0.099666667,2.509966667,25.33333333,,84.71,0.53,J20741,27,2300,F1T0864QKLQ000001X,J20741,7,3,91,273,0,0,143.84,2765220,1023618
21-05-2021 23:00,0.861666667,1386.503667,0.160666667,-0.037,36.99783333,37,29.98083333,30,2.162833333,329.0783333,502.2413333,684.7348333,62.23466667,70.67683333,83.6055,2.52E+18,4079.863333,1285.979667,1274.992833,1290.016,1290,1312.396,1302.129833,1308.132,1328.564667,1225.491333,1478.851833,1552.491333,1101.44,1391.270667,917.2538333,587.6821667,3397.967667,2804.012333,524.3365,78.7295,6201.961667,866.0026667,71.13,1.656666667,0.109,10.06666667,2.69,13.85333333,0.18,0.099666667,2.509966667,25.33333333,,84.71,0.53,J20741,24,2200,F1T0864QKLQ000001X,J20741,7,3,91,273,0,0,143.84,2765220,1023618
22-05-2021 00:00,0.870333333,1386.494167,0.1685,-0.021166667,37.00216667,37,30.00816667,30,2.1655,327.1393333,500.7515,683.6283333,61.23966667,69.78116667,82.79183333,2.52E+18,4079.9175,1285.930333,1274.954333,1290.042167,1290,1312.272833,1302.023,1308.063667,1328.590833,1225.411167,1475.8555,1552.630167,1101.44,1391.0625,915.755,587.419,3397.56,2801.649333,524.3096667,78.12133333,6200.641667,863.8418333,71.12333333,1.663333333,0.107333333,10.06333333,2.686666667,13.88,0.18,0.100666667,2.509466667,25,,84.71,0.53,J20741,26,2300,F1T0864QKLQ000001X,J20741,7,3,91,273,0,0,143.84,2765220,1023618
22-05-2021 02:00,0.86,1385.897833,0.1665,-0.012333333,37.0065,37,30.01483333,30,2.162833333,329.0586667,503.1673333,686.994,60.56866667,68.653,81.09733333,2.52E+18,4079.984667,1286.665833,1274.9675,1290.049333,1290,1310.228667,1301.17,1307.424667,1328.286667,1225.003833,1476.342833,1551.3775,1101.44,1390.532833,916.0765,590.1408333,3386.847333,2811.617667,526.3256667,76.45733333,6198.396333,867.2691667,71.12333333,1.663333333,0.107333333,10.06333333,2.686666667,13.88,0.18,0.100666667,2.509466667,25,,84.71,0.53,J20741,22,1900,F1T0864QKLQ000001X,J20741,7,3,91,273,0,0,143.84,2765220,1023618
22-05-2021 03:00,0.852333333,1385.177333,0.113666667,-0.0245,37.02933333,37,30.09966667,30,2.162666667,331.9915,505.881,688.6366667,63.985,71.58766667,83.70916667,2.52E+18,4079.912333,1287.0135,1274.9785,1289.8695,1290,1309.9485,1301.2615,1307.399833,1328.275,1224.651333,1476.781333,1551.5705,1101.44,1390.378333,914.8601667,588.441,3388.959833,2811.678,528.2345,78.39016667,6200.873667,868.6653333,71.12333333,1.663333333,0.107333333,10.06333333,2.686666667,13.88,0.18,0.100666667,2.509466667,25,,84.71,0.53,J20741,21,1800,F1T0864QKLQ000001X,J20741,7,3,91,273,0,0,143.84,2765220,1023618
22-05-2021 04:00,0.821666667,1383.798833,0.104333333,-0.017,36.99216667,37,30.06266667,30,2.162,333.4863333,506.776,688.4163333,67.00516667,74.86866667,87.93883333,2.52E+18,4079.9335,1286.074667,1274.982833,1289.921,1290,1309.4855,1301.0065,1307.5785,1328.381,1224.445833,1481.225333,1552.818333,1101.44,1390.196833,915.2356667,587.759,3389.7745,2809.871167,529.1671667,81.9485,6199.626667,868.4636667,71.12333333,1.663333333,0.107333333,10.06333333,2.686666667,13.88,0.18,0.100666667,2.509466667,25,,84.71,0.53,J20741,23,1600,F1T0864QKLQ000001X,J20741,7,3,91,273,0,0,143.84,2765220,1023618
22-05-2021 05:00,0.8155,1381.355667,0.1045,-0.018833333,37.002,37,30.01066667,30,2.1625,335.6463333,508.5598333,690.012,68.906,77.13866667,96.29016667,2.52E+18,4079.928667,1285.884833,1274.9545,1289.988333,1290,1309.2505,1301.853333,1308.533167,1329.046667,1224.300667,1482.442167,1554.654833,1101.44,1390.507667,914.9773333,588.2368333,3390.274667,2806.395333,531.0485,86.13466667,6196.641,868.7546667,71.12333333,1.663333333,0.107333333,10.06333333,2.686666667,13.88,0.18,0.100666667,2.509466667,25,,84.71,0.53,J20741,22,1800,F1T0864QKLQ000001X,J20741,7,3,91,273,0,0,143.84,2765220,1023618
22-05-2021 06:00,0.799333333,1381.147333,0.095833333,-0.0125,37.01333333,37,29.99516667,30,2.162166667,334.45,503.7261667,684.1916667,69.88816667,78.17933333,98.23633333,2.52E+18,4080.0065,1285.59,1274.952,1289.981333,1290,1311.199667,1302.099833,1309.246,1329.194667,1224.4575,1479.534833,1555.048167,1101.44,1391.112,914.3958333,592.4155,3394.747667,2795.436167,526.0938333,88.04066667,6190.137833,864.3135,71.12333333,1.663333333,0.107333333,10.06333333,2.686666667,13.88,0.18,0.100666667,2.509466667,25,,84.71,0.53,J20741,21,1700,F1T0864QKLQ000001X,J20741,7,3,91,273,0,0,143.84,2765220,1023618
22-05-2021 07:00,0.7825,1382.862167,0.172,-0.124833333,36.992,37,29.985,30,2.162,335.7903333,506.4061667,687.8238333,70.54666667,78.76383333,98.773,2.52E+18,4080.061167,1285.631167,1274.9995,1289.960833,1290,1311.117833,1303.410833,1309.454333,1329.458333,1224.773833,1479.5885,1555.326167,1101.44,1391.598,915.5285,592.4058333,3382.938667,2791.019167,528.255,88.6765,6173.887333,866.3801667,71.12333333,1.663333333,0.107333333,10.06333333,2.686666667,13.88,0.18,0.100666667,2.509466667,25,,84.71,0.53,J20741,23,2000,F1T0864QKLQ000001X,J20741,7,3,91,273,0,0,143.84,2765220,1023618
22-05-2021 08:00,0.763166667,1383.695333,0.1465,-0.0235,37.018,37,30.01716667,30,2.162,340.1246667,513.1876667,695.6645,71.47166667,79.84583333,100.051,2.52E+18,4080.064167,1285.199667,1274.9275,1290.018167,1290,1309.557667,1304.424,1308.614667,1329.951,1224.933333,1481.783333,1554.892,1101.44,1391.9115,916.408,593.1775,3358.962333,2779.768,534.5495,89.65366667,6138.7575,873.6001667,71.12333333,1.663333333,0.107333333,10.06333333,2.686666667,13.88,0.18,0.100666667,2.509466667,25,,84.71,0.53,J20741,25,2100,F1T0864QKLQ000001X,J20741,7,3,91,273,0,0,143.84,2765220,1023618
22-05-2021 10:00,0.743333333,1382.2145,0.156333333,-0.037,37.01033333,37,30.026,30,2.163166667,342.9345,522.9136667,707.7783333,72.13983333,81.08683333,102.2695,2.52E+18,4080.008833,1285.720833,1275.017833,1290.0225,1290,1309.952,1303.599667,1308.685333,1329.840667,1225.485833,1482.107,1555.121667,1101.44,1392.737833,914.2646667,575.5295,3327.458,2764.631,549.4465,91.95583333,6092.045,878.5971667,71.12333333,1.663333333,0.107333333,10.06333333,2.686666667,13.88,0.18,0.100666667,2.509466667,25,,84.71,0.53,J20741,25,1800,F1T0864QKLQ000001X,J20741,7,3,91,273,0,0,143.84,2765220,1023618
22-05-2021 11:00,0.741833333,1385.7775,0.154666667,-0.037166667,36.98783333,37,29.9935,30,2.162833333,333.3885,504.671,685.945,71.117,79.6835,99.9545,2.52E+18,4080.061,1285.3625,1274.984667,1290.0325,1290,1309.953667,1304.797667,1308.920167,1330.2095,1225.8835,1478.0185,1555.5265,1101.44,1393.275833,913.1508333,576.9533333,3364.462667,2763.645333,529.5565,90.44166667,6128.099167,863.567,71.12333333,1.663333333,0.107333333,10.06333333,2.686666667,13.88,0.18,0.100666667,2.509466667,25,,84.71,0.53,J20741,24,1800,F1T0864QKLQ000001X,J20741,7,3,91,273,0,0,143.84,2765220,1023618
22-05-2021 12:00,0.738166667,1386.196333,0.156666667,-0.019333333,37.00516667,37,29.97733333,30,2.163333333,330.5343333,500.2515,681.2845,70.6455,79.204,99.2675,2.52E+18,4080.087833,1285.473,1275.082333,1290.014167,1290,1309.645667,1303.528333,1308.3775,1330.084833,1226.151667,1475.489833,1554.895333,1101.44,1393.270167,912.2181667,579.7945,3375.5795,2765.879,524.8091667,89.752,6141.543,859.9006667,71.12333333,1.663333333,0.107333333,10.06333333,2.686666667,13.88,0.18,0.100666667,2.509466667,25,,84.71,0.53,J20741,22,1700,F1T0864QKLQ000001X,J20741,7,3,91,273,0,0,143.84,2765220,1023618
22-05-2021 13:00,0.753666667,1386.333167,0.163833333,-0.015333333,37.002,37,29.99266667,30,2.162166667,330.355,500.4471667,682.4255,69.03483333,77.691,97.81516667,2.52E+18,4080.060833,1286.6915,1275.0305,1290.009667,1290,1309.639167,1302.413667,1307.7695,1329.556667,1226.112667,1477.692667,1553.864667,1101.44,1393.1545,915.2133333,585.9266667,3385.975667,2778.187167,524.5813333,88.53233333,6164.041,861.6835,71.12333333,1.663333333,0.107333333,10.06333333,2.686666667,13.88,0.18,0.100666667,2.509466667,25,,84.71,0.53,J20741,19,1500,F1T0864QKLQ000001X,J20741,7,3,91,273,0,0,143.84,2765220,1023618
22-05-2021 14:00,0.774333333,1386.296333,0.1645,-0.0195,36.98483333,37,30.003,30,2.162666667,327.0356667,496.0961667,678.4095,67.15283333,75.6475,95.54516667,2.52E+18,4080.046667,1287.229167,1275.004333,1290.082667,1290,1308.903167,1301.331833,1307.3655,1329.1125,1226.001333,1475.213333,1553.597667,1101.44,1392.768167,913.8786667,585.2073333,3404.2305,2793.556167,520.9871667,86.4985,6197.867,859.4563333,71.12333333,1.663333333,0.107333333,10.06333333,2.686666667,13.88,0.18,0.100666667,2.509466667,25,,84.71,0.53,J20741,26,2000,F1T0864QKLQ000001X,J20741,7,3,91,273,0,0,143.84,2765220,1023618
22-05-2021 15:00,0.791166667,1386.6375,0.155,-0.046166667,37.003,37,29.9695,30,2.161,330.7846667,500.6545,683.5643333,66.305,74.6705,94.51666667,2.52E+18,4080.1105,1287.794833,1274.969,1290.043667,1290,1309.222667,1299.835,1306.606667,1328.269,1225.838667,1478.191,1552.236167,1101.44,1392.130833,915.7251667,590.1591667,3400.443833,2800.130333,524.2215,85.13183333,6200.4515,864.8805,71.12333333,1.663333333,0.107333333,10.06333333,2.686666667,13.88,0.18,0.100666667,2.509466667,25,,84.71,0.53,J20741,20,1600,F1T0864QKLQ000001X,J20741,7,3,91,273,0,0,143.84,2765220,1023618
22-05-2021 16:00,0.795,1386.475833,0.1535,-0.024166667,37.01483333,37,29.97916667,30,2.161833333,331.0365,501.7691667,685.5293333,65.74716667,74.091,93.92016667,2.52E+18,4080.156333,1287.510667,1275.123,1290.034,1290,1309.197,1298.807667,1306.111333,1327.659833,1225.573667,1478.682167,1552.173833,1101.44,1391.567833,916.183,585.0796667,3398.1415,2801.480333,526.3401667,84.55283333,6199.581833,865.766,71.12333333,1.663333333,0.107333333,10.06333333,2.686666667,13.88,0.18,0.100666667,2.509466667,25,,84.71,0.53,J20741,22,1800,F1T0864QKLQ000001X,J20741,7,3,91,273,0,0,143.84,2765220,1023618
22-05-2021 18:00,0.796833333,1385.909833,0.1605,-0.0665,36.99666667,37,29.9955,30,2.163333333,327.9656667,497.9258333,680.2871667,64.80466667,73.02883333,92.635,2.52E+18,4080.258667,1286.718167,1274.9995,1289.937667,1290,1308.814333,1297.513833,1305.209,1326.731,1225.050167,1475.996167,1551.665667,1101.44,1390.774,912.8725,582.4673333,3399.969833,2797.404167,522.6488333,83.29133333,6197.584167,862.0941667,71.12333333,1.663333333,0.107333333,10.06333333,2.686666667,13.88,0.18,0.100666667,2.509466667,25,,84.71,0.53,J20741,22,1600,F1T0864QKLQ000001X,J20741,7,3,91,273,0,0,143.84,2765220,1023618
22-05-2021 19:00,0.794,1385.562667,0.152,-0.0305,37.00066667,37,30.00816667,30,2.163666667,328.2085,497.384,679.2391667,65.08166667,73.1455,92.49866667,2.52E+18,4080.203333,1285.8335,1274.978833,1290.008333,1290,1308.792333,1297.1195,1304.597667,1326.279833,1224.776,1481.169,1551.766833,1101.44,1390.242167,914.2525,585.1083333,3400.0425,2802.229333,521.4121667,83.09866667,6202.164833,862.123,71.12333333,1.663333333,0.107333333,10.06333333,2.686666667,13.88,0.18,0.100666667,2.509466667,25,,84.71,0.53,J20741,21,1800,F1T0864QKLQ000001X,J20741,7,3,91,273,0,0,143.84,2765220,1023618
22-05-2021 20:00,0.794833333,1385.151667,0.146166667,-0.0195,37.00416667,37,30.015,30,2.163166667,327.2961667,496.6503333,678.5738333,64.95583333,73.124,92.52866667,2.52E+18,4080.205833,1285.459333,1274.9615,1290.0325,1290,1307.170833,1297.1155,1304.482,1326.372333,1224.4285,1475.904333,1551.843667,1101.44,1389.637667,913.4051667,585.3285,3400.9075,2798.690833,521.5756667,83.18983333,6199.6335,860.8926667,71.12333333,1.663333333,0.107333333,10.06333333,2.686666667,13.88,0.18,0.100666667,2.509466667,25,,84.71,0.53,J20741,23,1600,F1T0864QKLQ000001X,J20741,7,3,91,273,0,0,143.84,2765220,1023618
22-05-2021 21:00,0.804333333,1385.180833,0.140333333,-0.021666667,36.99816667,37,29.96266667,30,2.1625,329.771,499.2355,681.6141667,65.04266667,73.12366667,92.598,2.52E+18,4080.223833,1285.667167,1275.136167,1289.942333,1290,1307.793,1296.924833,1304.683667,1325.8435,1224.065333,1478.2965,1550.421833,1101.44,1389.383833,915.03,591.5648333,3398.699333,2801.754667,522.8836667,83.03766667,6200.495167,864.5896667,71.12333333,1.663333333,0.107333333,10.06333333,2.686666667,13.88,0.18,0.100666667,2.509466667,25,,84.71,0.53,J20741,18,1400,F1T0864QKLQ000001X,J20741,7,3,91,273,0,0,143.84,2765220,1023618
22-05-2021 22:00,0.806333333,1385.760667,0.157166667,-0.0445,36.99183333,37,29.98133333,30,2.164166667,328.6941667,498.4563333,681.4701667,64.90733333,73.14583333,92.75483333,2.52E+18,4080.199667,1286.895,1274.908167,1290.1125,1290,1307.586833,1298.199667,1304.724167,1325.917333,1223.709,1474.984833,1550.860333,1101.44,1388.936833,913.7453333,588.6621667,3399.830667,2797.339333,523.7003333,83.31333333,6197.249333,863.8931667,71.12333333,1.663333333,0.107333333,10.06333333,2.686666667,13.88,0.18,0.100666667,2.509466667,25,,84.71,0.53,J20741,18,1500,F1T0864QKLQ000001X,J20741,7,3,91,273,0,0,143.84,2765220,1023618
22-05-2021 23:00,0.814666667,1386.401333,0.149666667,-0.015,36.99333333,37,30.01933333,30,2.162333333,329.2505,499.478,682.2961667,64.16266667,72.382,91.97166667,2.52E+18,4080.250667,1285.548333,1275.027833,1290.021667,1290,1306.484333,1298.6715,1304.004333,1326.118,1223.406333,1476.254167,1550.622167,1101.44,1388.655667,916.3526667,590.7716667,3397.315667,2805.1425,523.535,82.58033333,6202.498667,865.9321667,71.12333333,1.663333333,0.107333333,10.06333333,2.686666667,13.88,0.18,0.100666667,2.509466667,25,,84.71,0.53,J20741,17,1500,F1T0864QKLQ000001X,J20741,7,3,91,273,0,0,143.84,2765220,1023618
23-05-2021 00:00,0.8235,1382.9615,0.160333333,-0.0185,37.00883333,37,30.00533333,30,2.162,330.6966667,502.226,686.1193333,63.3185,71.70733333,91.45366667,2.52E+18,4080.208,1285.037,1275.051,1289.9915,1290,1306.4205,1297.2445,1303.547167,1325.516167,1223.2445,1475.359833,1550.6025,1101.44,1388.27,917.0448333,588.6033333,3393.707,2807.899,526.6765,82.14416667,6201.690833,869.081,71.11666667,1.65,0.108333333,10.06,2.686666667,13.89666667,0.18,0.101,2.509533333,25,,84.71,0.53,J20741,21,1800,F1T0864QKLQ000001X,J20741,7,3,91,273,0,0,143.84,2765220,1023618
23-05-2021 02:00,0.816333333,1382.027833,0.167166667,-0.013833333,37.00133333,37,30.02116667,30,2.162666667,328.7,498.3581667,681.9515,62.975,70.89716667,90.0085,2.52E+18,4080.349,1284.868833,1274.958333,1289.906333,1290,1307.418,1295.889833,1303.111,1324.669333,1222.843,1479.570833,1551.435,1101.44,1388.319667,915.8128333,588.448,3394.634667,2802.9425,523.7028333,80.82266667,6197.685833,865.2713333,71.11666667,1.65,0.108333333,10.06,2.686666667,13.89666667,0.18,0.101,2.509533333,25,,84.71,0.53,J20741,21,1700,F1T0864QKLQ000001X,J20741,7,3,91,273,0,0,143.84,2765220,1023618
23-05-2021 03:00,0.816666667,1384.165333,0.108333333,-0.0225,36.98466667,37,30.039,30,2.161333333,334.581,506.1383333,690.6215,65.84916667,73.48416667,92.318,2.52E+18,4080.277,1285.369833,1275.020167,1290.111667,1290,1307.933833,1296.325333,1303.794833,1324.935,1222.824833,1475.294333,1551.396833,1101.44,1388.377667,916.1635,593.431,3390.784167,2810.031333,529.4931667,82.50016667,6200.564333,871.8575,71.11666667,1.65,0.108333333,10.06,2.686666667,13.89666667,0.18,0.101,2.509533333,25,,84.71,0.53,J20741,16,1300,F1T0864QKLQ000001X,J20741,7,3,91,273,0,0,143.84,2765220,1023618
23-05-2021 04:00,0.8165,1383.316833,0.1015,-0.016166667,36.997,37,30.00233333,30,2.161333333,340.1951667,516.0781667,702.7936667,67.66083333,75.48533333,94.53233333,2.52E+18,4080.213,1286.640333,1274.9095,1289.922333,1290,1307.677667,1296.4455,1304.231,1324.888667,1222.682833,1476.551333,1550.759167,1101.44,1388.648333,915.7451667,595.4621667,3378.909833,2811.8665,539.791,84.76733333,6190.670667,881.3038333,71.11666667,1.65,0.108333333,10.06,2.686666667,13.89666667,0.18,0.101,2.509533333,25,,84.71,0.53,J20741,21,1800,F1T0864QKLQ000001X,J20741,7,3,91,273,0,0,143.84,2765220,1023618
23-05-2021 05:00,0.793,1383.437333,0.0955,-0.007833333,37.00216667,37,30.00666667,30,2.161833333,340.6936667,519.4203333,706.1255,68.95466667,76.706,95.5325,2.52E+18,4080.126167,1286.725833,1274.933667,1289.963167,1290,1307.419333,1296.445167,1304.6915,1325.069667,1222.67,1476.8635,1551.6175,1101.44,1388.964333,916.6735,589.0991667,3364.5315,2803.705167,544.7548333,85.9235,6168.2945,881.5618333,71.11666667,1.65,0.108333333,10.06,2.686666667,13.89666667,0.18,0.101,2.509533333,25,,84.71,0.53,J20741,22,1800,F1T0864QKLQ000001X,J20741,7,3,91,273,0,0,143.84,2765220,1023618
23-05-2021 06:00,0.771833333,1383.240333,0.091333333,-0.0295,36.997,37,30.00783333,30,2.1615,341.0165,518.7773333,704.4928333,70.144,77.88533333,96.71633333,2.52E+18,4080.102,1285.674833,1275.032,1289.9105,1290,1308.3755,1296.063333,1305.128,1325.258667,1222.830333,1478.517333,1553.047,1101.44,1389.095833,916.7003333,595.037,3356.1765,2789.36,542.6015,87.03833333,6145.296,880.6613333,71.11666667,1.65,0.108333333,10.06,2.686666667,13.89666667,0.18,0.101,2.509533333,25,,84.71,0.53,J20741,21,1700,F1T0864QKLQ000001X,J20741,7,3,91,273,0,0,143.84,2765220,1023618
23-05-2021 07:00,0.7565,1383.283833,0.161833333,-0.027833333,36.99266667,37,30.01333333,30,2.1615,342.5996667,522.05,708.1183333,71.02633333,78.88333333,97.80183333,2.52E+18,4080.023833,1286.001833,1274.953333,1289.9755,1290,1309.328333,1296.293333,1305.794333,1325.812167,1223.106667,1477.7555,1553.329,1101.44,1389.626333,916.0161667,594.793,3341.01,2782.1195,546.4265,88.23166667,6123.135667,882.6051667,71.11666667,1.65,0.108333333,10.06,2.686666667,13.89666667,0.18,0.101,2.509533333,25,,84.71,0.53,J20741,16,1400,F1T0864QKLQ000001X,J20741,7,3,91,273,0,0,143.84,2765220,1023618
23-05-2021 08:00,0.7355,1384.4385,0.166666667,-0.0165,36.97616667,37,30.00266667,30,2.161166667,341.2133333,519.7801667,704.6486667,71.57166667,79.50083333,98.49066667,2.52E+18,4079.9975,1285.772333,1275.0105,1289.988333,1290,1309.893167,1296.635667,1305.899333,1325.857,1223.4055,1477.121,1553.8055,1101.44,1390.339333,916.3493333,591.0711667,3338.2345,2771.208833,544.7825,88.9585,6109.559833,880.0323333,71.11666667,1.65,0.108333333,10.06,2.686666667,13.89666667,0.18,0.101,2.509533333,25,,84.71,0.53,J20741,24,1800,F1T0864QKLQ000001X,J20741,7,3,91,273,0,0,143.84,2765220,1023618
23-05-2021 10:00,0.718166667,1391.059167,0.153666667,-0.025166667,36.99533333,37,29.977,30,2.161666667,339.3673333,516.652,699.972,71.98283333,80.2665,99.80666667,2.52E+18,4080.001667,1285.225333,1274.9945,1289.991167,1290,1310.191,1297.034167,1305.635333,1326.313,1224.183167,1478.5515,1553.992833,1101.44,1391.4965,917.6036667,587.7378333,3335.601,2759.635667,541.9693333,90.3325,6095.364167,876.6575,71.11666667,1.65,0.108333333,10.06,2.686666667,13.89666667,0.18,0.101,2.509533333,25,,84.71,0.53,J20741,31,2600,F1T0864QKLQ000001X,J20741,7,3,91,273,0,0,143.84,2765220,1023618
23-05-2021 11:00,0.712333333,1387.036333,0.157333333,-0.014166667,36.99633333,37,30,30,2.162333333,335.7808333,511.9006667,694.7265,71.438,79.67316667,99.02016667,2.52E+18,4079.909167,1285.170667,1275.081,1290.159333,1290,1310.696833,1297.241167,1305.7,1326.757333,1224.549,1476.900833,1554.733167,1101.44,1391.707333,914.5056667,583.1948333,3343.650333,2759.515,537.6755,89.897,6103.133833,872.3063333,71.11666667,1.65,0.108333333,10.06,2.686666667,13.89666667,0.18,0.101,2.509533333,25,,84.71,0.53,J20741,26,2300,F1T0864QKLQ000001X,J20741,7,3,91,273,0,0,143.84,2765220,1023618
23-05-2021 12:00,0.716666667,1387.893833,0.157,-0.0355,36.99016667,37,29.986,30,2.161833333,332.6703333,505.2378333,687,70.55516667,78.63,97.55216667,2.52E+18,4080.000667,1286.453667,1274.983,1289.874333,1290,1311.162,1297.410167,1305.914167,1326.621833,1224.833667,1476.527333,1554.409667,1101.44,1391.958,914.6598333,583.9683333,3363.0125,2764.957667,529.4343333,88.6025,6127.885333,868.8703333,71.11666667,1.65,0.108333333,10.06,2.686666667,13.89666667,0.18,0.101,2.509533333,25,,84.71,0.53,J20741,26,2200,F1T0864QKLQ000001X,J20741,7,3,91,273,0,0,143.84,2765220,1023618
23-05-2021 13:00,0.720833333,1387.395167,0.132666667,-0.004166667,37.00783333,37,30.00566667,30,2.162333333,333.3558333,507.6095,689.834,70.07433333,78.45166667,97.80683333,2.52E+18,4080.018333,1286.46,1275.014333,1290.0685,1290,1311.523833,1297.4275,1305.625333,1326.412667,1224.868,1476.985,1553.018333,1101.44,1391.902333,917.9066667,576.6131667,3359.447333,2767.754333,532.9861667,88.58816667,6127.17,869.7945,71.11666667,1.65,0.108333333,10.06,2.686666667,13.89666667,0.18,0.101,2.509533333,25,,84.71,0.53,J20741,25,2100,F1T0864QKLQ000001X,J20741,7,3,91,273,0,0,143.84,2765220,1023618
23-05-2021 14:00,0.7435,1387.088833,0.157166667,-0.021833333,37.01183333,37,29.99566667,30,2.162333333,331.4893333,504.765,687.0221667,68.69516667,77.111,96.41683333,2.52E+18,4079.9685,1287.0475,1275.0645,1290.0795,1290,1311.125,1297.161833,1305.582333,1326.346833,1224.924,1476.928167,1552.708333,1101.44,1391.655167,916.845,575.6483333,3376.382333,2777.616833,529.9196667,87.49316667,6154.114167,868.8743333,71.11666667,1.65,0.108333333,10.06,2.686666667,13.89666667,0.18,0.101,2.509533333,25,,84.71,0.53,J20741,26,2200,F1T0864QKLQ000001X,J20741,7,3,91,273,0,0,143.84,2765220,1023618
23-05-2021 15:00,0.754,1387.053667,0.157166667,-0.017166667,37.02866667,37,30.01416667,30,2.162833333,327.9275,499.1816667,680.8483333,67.7455,76.0265,95.09783333,2.52E+18,4080.013167,1287.268667,1274.976167,1289.951333,1290,1310.683167,1296.535333,1305.456833,1326.059833,1224.905833,1474.296,1552.009833,1101.44,1391.277333,917.9938333,580.1201667,3396.037833,2790.663667,523.9396667,86.2335,6186.736,865.7963333,71.11666667,1.65,0.108333333,10.06,2.686666667,13.89666667,0.18,0.101,2.509533333,25,,84.71,0.53,J20741,25,2000,F1T0864QKLQ000001X,J20741,7,3,91,273,0,0,143.84,2765220,1023618
23-05-2021 16:00,0.764166667,1387.01,0.1605,-0.0215,36.98966667,37,30.00133333,30,2.162666667,331.4356667,505.553,689.537,66.99066667,75.3085,94.6035,2.52E+18,4080.007167,1287.093333,1275.092,1290.0515,1290,1310.254333,1296.138333,1304.9475,1325.536667,1224.785333,1475.701833,1551.177,1101.44,1390.742167,917.7271667,578.6781667,3390.674333,2794.723833,530.7908333,85.5875,6185.491167,872.4316667,71.11666667,1.65,0.108333333,10.06,2.686666667,13.89666667,0.18,0.101,2.509533333,25,,84.71,0.53,J20741,28,2400,F1T0864QKLQ000001X,J20741,7,3,91,273,0,0,143.84,2765220,1023618
23-05-2021 18:00,0.779666667,1386.030167,0.148333333,-0.010833333,37.00033333,37,29.9975,30,2.162833333,330.283,502.6888333,686.2706667,65.16466667,73.393,92.52983333,2.52E+18,4080.0285,1286.0025,1275.028667,1289.9615,1290,1310.1935,1295.676667,1304.526,1324.891167,1224.280833,1474.953333,1551.361167,1101.44,1389.788,920.0153333,584.946,3397.904333,2801.4675,527.679,83.59466667,6199.158167,870.8125,71.11666667,1.65,0.108333333,10.06,2.686666667,13.89666667,0.18,0.101,2.509533333,25,,84.71,0.53,J20741,29,2400,F1T0864QKLQ000001X,J20741,7,3,91,273,0,0,143.84,2765220,1023618
23-05-2021 19:00,0.789833333,1386.198167,0.1585,-0.034166667,37.01316667,37,30.00866667,30,2.163,331.8321667,504.483,688.424,65.01616667,73.10083333,92.146,2.52E+18,4080.067167,1284.506,1274.985833,1289.972333,1290,1310.547333,1295.561833,1304.768167,1324.857833,1224.047333,1474.035167,1551.467333,1101.44,1389.532667,919.8093333,582.7901667,3394.8415,2804.204667,529.2336667,83.0775,6198.956333,873.3116667,71.11666667,1.65,0.108333333,10.06,2.686666667,13.89666667,0.18,0.101,2.509533333,25,,84.71,0.53,J20741,28,2300,F1T0864QKLQ000001X,J20741,7,3,91,273,0,0,143.84,2765220,1023618
23-05-2021 20:00,0.790833333,1385.922833,0.151333333,-0.021166667,37.00666667,37,30.00266667,30,2.163166667,331.007,503.4368333,687.4606667,64.67633333,72.81133333,91.8605,2.52E+18,4080.098167,1284.364,1275.061333,1290.105,1290,1310.500667,1295.532667,1304.400667,1324.664667,1223.7685,1473.4655,1551.142833,1101.44,1389.3145,920.3293333,583.1971667,3394.588167,2803.326,528.9048333,82.8445,6198.1325,872.3965,71.11666667,1.65,0.108333333,10.06,2.686666667,13.89666667,0.18,0.101,2.509533333,25,,84.71,0.53,J20741,31,2800,F1T0864QKLQ000001X,J20741,7,3,91,273,0,0,143.84,2765220,1023618
23-05-2021 21:00,0.798833333,1385.576667,0.153666667,-0.019666667,37.00666667,37,29.978,30,2.163166667,331.5075,504.4245,688.3695,64.1915,72.34333333,91.4085,2.52E+18,4080.087833,1285.149833,1274.951167,1289.9065,1290,1310.265,1295.652667,1303.986,1324.668,1223.653833,1474.025667,1550.570667,1101.44,1389.3385,920.8583333,582.4001667,3394.247333,2804.7525,529.5076667,82.39266667,6198.963333,873.7166667,71.11666667,1.65,0.108333333,10.06,2.686666667,13.89666667,0.18,0.101,2.509533333,25,,84.71,0.53,J20741,29,2700,F1T0864QKLQ000001X,J20741,7,3,91,273,0,0,143.84,2765220,1023618
23-05-2021 22:00,0.800833333,1386.928833,0.160333333,-0.009166667,36.99566667,37,29.9975,30,2.162333333,330.524,502.3673333,685.4901667,64.2625,72.1985,91.02233333,2.52E+18,4080.1595,1285.537333,1275.059667,1290.048667,1290,1309.351667,1295.489667,1303.943667,1324.663167,1223.382833,1473.7945,1550.674333,1101.44,1389.340167,919.6235,582.0321667,3396.526,2801.206167,527.2151667,82.03133333,6197.756333,872.094,71.11666667,1.65,0.108333333,10.06,2.686666667,13.89666667,0.18,0.101,2.509533333,25,,84.71,0.53,J20741,25,2400,F1T0864QKLQ000001X,J20741,7,3,91,273,0,0,143.84,2765220,1023618
23-05-2021 23:00,0.8055,1384.041167,0.1545,-0.054666667,37.01283333,37,30.012,30,2.163333333,331.9673333,503.8716667,687.1208333,64.15066667,72.14916667,90.98133333,2.52E+18,4080.055167,1284.883167,1274.996833,1290.010667,1290,1309.059,1295.206833,1303.5475,1324.540167,1223.139833,1472.148,1550.619667,1101.44,1388.797,920.2275,585.2613333,3394.162,2806.828167,528.111,81.94133333,6200.958167,873.314,71.11666667,1.65,0.108333333,10.06,2.686666667,13.89666667,0.18,0.101,2.509533333,25,,84.71,0.53,J20741,26,2200,F1T0864QKLQ000001X,J20741,7,3,91,273,0,0,143.84,2765220,1023618
24-05-2021 00:00,0.8015,1384.048667,0.147833333,-0.059166667,37.02416667,37,30.01316667,30,2.162666667,332.3645,503.3308333,687.3885,63.45233333,71.507,90.3265,2.52E+18,4080.150833,1283.8925,1274.906,1290.012667,1290,1309.035167,1295.0585,1303.5085,1324.209167,1222.899167,1474.772667,1550.306667,1101.44,1388.427,920.6283333,589.8103333,3394.922833,2806.468833,526.5916667,81.46833333,6201.360833,873.7908333,71.07666667,1.666666667,0.109,10.08,2.67,13.92666667,0.18,0.100666667,2.509666667,24.66666667,,84.71,0.53,J20741,25,2300,F1T0864QKLQ000001X,J20741,7,3,91,273,0,0,143.84,2765220,1023618
24-05-2021 02:00,0.799166667,1385.521333,0.1485,-0.028833333,37.021,37,29.99466667,30,2.164,326.1421667,496.0643333,677.3368333,64.918,72.25666667,90.1155,2.52E+18,4080.084667,1283.7095,1275.098167,1290.159167,1290,1308.973667,1294.5955,1303.5815,1324.335667,1222.555833,1467.647167,1549.818333,1101.44,1387.664667,913.5118333,596.1438333,3403.465333,2794.935,521.8178333,81.36516667,6198.446833,864.4311667,71.07666667,1.666666667,0.109,10.08,2.67,13.92666667,0.18,0.100666667,2.509666667,24.66666667,,84.71,0.53,J20741,20,1800,F1T0864QKLQ000001X,J20741,7,3,91,273,0,0,143.84,2765220,1023618
24-05-2021 03:00,0.793166667,1383.497167,0.109833333,-0.0275,36.99233333,37,29.97433333,30,2.162333333,328.0926667,495.9846667,675.9566667,66.42866667,73.63766667,91.0265,2.52E+18,4080.0345,1284.087833,1274.948833,1289.874167,1290,1308.392,1294.7715,1303.523667,1324.389833,1222.280167,1471.012,1548.4035,1101.44,1386.451333,914.4553333,604.4295,3404.741833,2794.883,517.8873333,82.10583333,6199.645333,865.908,71.07666667,1.666666667,0.109,10.08,2.67,13.92666667,0.18,0.100666667,2.509666667,24.66666667,,84.71,0.53,J20741,24,1800,F1T0864QKLQ000001X,J20741,7,3,91,273,0,0,143.84,2765220,1023618
24-05-2021 04:00,0.782033898,1382.851356,0.105423729,-0.024067797,36.99338983,37,30.00474576,30,2.161186441,332.3050847,502.9749153,684.5161017,67.68491525,75.02677966,92.56033898,2.52E+18,4080.012881,1284.128814,1274.959661,1289.967288,1290,1307.476949,1294.771864,1303.537966,1324.348475,1221.769322,1474.735085,1549.414576,1101.44,1385.294237,915.2228814,603.9752542,3398.521017,2799.612034,525.9025424,83.54508475,6197.927288,871.4745763,71.07666667,1.666666667,0.109,10.08,2.67,13.92666667,0.18,0.100666667,2.509666667,24.66666667,,84.71,0.53,J20741,22,1900,F1T0864QKLQ000001X,J20741,7,3,91,273,0,0,143.84,2765220,1023618
24-05-2021 05:00,0.7615,1383.093333,0.095,-0.032166667,36.98383333,37,30.0275,30,2.160833333,333.1568333,503.544,684.9201667,68.27966667,75.603,93.018,2.52E+18,4079.924833,1284.321833,1274.937667,1290.0275,1290,1306.1795,1295.122167,1303.477833,1324.594,1221.339167,1478.882167,1550.5935,1101.44,1384.905667,915.6806667,606.9041667,3395.832833,2800.077333,526.3243333,84.29133333,6196.095667,872.63,71.07666667,1.666666667,0.109,10.08,2.67,13.92666667,0.18,0.100666667,2.509666667,24.66666667,,84.71,0.53,J20741,23,1900,F1T0864QKLQ000001X,J20741,7,3,91,273,0,0,143.84,2765220,1023618
24-05-2021 06:00,0.757833333,1381.9045,0.090833333,-0.013333333,37.00233333,37,30.0355,30,2.161833333,338.4653333,510.9623333,694.0136667,69.48866667,76.90783333,94.50033333,2.52E+18,4079.9025,1284.634167,1274.961,1289.8945,1290,1305.300833,1296.445667,1304.0845,1325.3215,1221.116167,1477.682,1551.530167,1101.44,1385.014667,917.5463333,605.3646667,3375.457333,2794.581333,533.843,85.42233333,6170.2785,879.0363333,71.07666667,1.666666667,0.109,10.08,2.67,13.92666667,0.18,0.100666667,2.509666667,24.66666667,,84.71,0.53,J20741,29,2100,F1T0864QKLQ000001X,J20741,7,3,91,273,0,0,143.84,2765220,1023618
24-05-2021 07:00,0.740833333,1381.423833,0.167166667,-0.029,37.01033333,37,29.98266667,30,2.161333333,345.01,523.1533333,708.8958333,70.91966667,78.60283333,96.78383333,2.52E+18,4079.844167,1283.706,1275.026167,1289.975,1290,1307.179667,1296.948333,1304.858167,1325.668833,1221.105167,1478.9075,1550.467833,1101.44,1385.501,915.8585,599.8818333,3341.4445,2780.991,545.9431667,87.33716667,6123.059667,890.8353333,71.07666667,1.666666667,0.109,10.08,2.67,13.92666667,0.18,0.100666667,2.509666667,24.66666667,,84.71,0.53,J20741,19,1600,F1T0864QKLQ000001X,J20741,7,3,91,273,0,0,143.84,2765220,1023618
24-05-2021 08:00,0.719666667,1380.654167,0.177166667,-0.014833333,37.00633333,37,29.97866667,30,2.161,349.1883333,532.271,719.7138333,71.502,79.391,97.89583333,2.52E+18,4079.818833,1282.642333,1274.956667,1290.053833,1290,1308.237167,1297.757333,1305.046,1325.669,1221.406,1480.868667,1550.419667,1101.44,1385.7485,915.2036667,591.8323333,3317.691,2775.0025,555.6651667,88.6125,6091.682167,941.6923333,71.07666667,1.666666667,0.109,10.08,2.67,13.92666667,0.18,0.100666667,2.509666667,24.66666667,,84.71,0.53,J20741,20,1900,F1T0864QKLQ000001X,J20741,7,3,91,273,0,0,143.84,2765220,1023618
24-05-2021 10:00,0.675833333,1379.681667,0.150666667,-0.027166667,36.98616667,37,29.9825,30,2.162,342.7381667,518.9646667,702.9516667,72.12833333,79.949,98.14616667,2.52E+18,4079.889333,1282.348833,1275.070833,1289.972333,1290,1310.333,1298.581667,1305.752333,1326.675667,1222.034,1480.902667,1553.044167,1101.44,1387.271833,918.5991667,574.7423333,3332.505667,2759.056333,543.5246667,89.08666667,6091.574,1270.4705,71.07666667,1.666666667,0.109,10.08,2.67,13.92666667,0.18,0.100666667,2.509666667,24.66666667,,84.71,0.53,J20741,26,2300,F1T0864QKLQ000001X,J20741,7,3,91,273,0,0,143.84,2765220,1023618
24-05-2021 11:00,0.6555,1381.781833,0.144833333,-0.0385,36.985,37,30.00483333,30,2.163,336.4585,509.8751667,691.2191667,71.76333333,79.55666667,97.5795,2.52E+18,4079.852833,1283.270833,1274.9475,1289.989,1290,1310.6845,1298.71,1306.192667,1327.225167,1222.36,1477.385667,1554.548667,1101.44,1387.967333,915.444,572.8208333,3351.9485,2758.6925,534.3308333,88.937,6110.6375,1214.524833,71.07666667,1.666666667,0.109,10.08,2.67,13.92666667,0.18,0.100666667,2.509666667,24.66666667,,84.71,0.53,J20741,28,2500,F1T0864QKLQ000001X,J20741,7,3,91,273,0,0,143.84,2765220,1023618
24-05-2021 12:00,0.637333333,1382.758833,0.1495,-0.007333333,37.02916667,37,30.012,30,2.162833333,334.5365,505.6666667,686.1453333,71.4815,79.34033333,97.42366667,2.52E+18,4079.831,1283.391667,1274.993,1290.037667,1290,1311.787833,1298.688167,1306.065667,1327.3235,1222.794167,1480.527,1554.6215,1101.44,1388.451833,917.3651667,574.2378333,3361.622167,2758.828833,528.3393333,88.61466667,6120.501833,1212.067833,71.07666667,1.666666667,0.109,10.08,2.67,13.92666667,0.18,0.100666667,2.509666667,24.66666667,,84.71,0.53,J20741,24,2100,F1T0864QKLQ000001X,J20741,7,3,91,273,0,0,143.84,2765220,1023618
24-05-2021 13:00,0.653333333,1391.3485,0.1445,-0.018833333,36.99116667,37,30.021,30,2.162166667,338.389,511.7586667,693.825,70.55533333,78.82333333,97.4865,2.52E+18,4079.7945,1283.625667,1275.070667,1290.037,1290,1311.651,1299.434167,1306.2615,1327.4565,1223.062667,1479.652,1553.870667,1101.44,1388.879,921.5103333,575.044,3355.8935,2768.678,534.3143333,88.621,6124.438833,931.4033333,71.07666667,1.666666667,0.109,10.08,2.67,13.92666667,0.18,0.100666667,2.509666667,24.66666667,,84.71,0.53,J20741,23,2100,F1T0864QKLQ000001X,J20741,7,3,91,273,0,0,143.84,2765220,1023618
24-05-2021 14:00,0.677333333,1388.69,0.160333333,-0.0215,36.99983333,37,30.0135,30,2.1625,336.7106667,510.9735,693.9031667,68.9395,77.27566667,96.08866667,2.52E+18,4079.805667,1284.001333,1275.020333,1290.024333,1290,1312.298333,1299.5865,1306.689833,1327.581,1223.355667,1481.910667,1554.232333,1101.44,1389.174333,921.8673333,572.7383333,3367.561833,2780.180333,535.3911667,87.494,6147.824833,886.9421667,71.07666667,1.666666667,0.109,10.08,2.67,13.92666667,0.18,0.100666667,2.509666667,24.66666667,,84.71,0.53,J20741,27,2400,F1T0864QKLQ000001X,J20741,7,3,91,273,0,0,143.84,2765220,1023618
24-05-2021 15:00,0.6945,1389.660667,0.179,-0.035166667,37.02883333,37,30.00616667,30,2.162666667,333.0718333,505.3978333,687.7366667,67.4155,75.65733333,94.229,2.52E+18,4079.807167,1283.8595,1274.981667,1290.117333,1290,1312.317,1299.919333,1307.037667,1327.903,1223.518167,1482.7505,1554.642333,1101.44,1389.019833,921.653,574.5506667,3390.087833,2793.819833,529.4216667,85.74466667,6183.725,883.4735,71.07666667,1.666666667,0.109,10.08,2.67,13.92666667,0.18,0.100666667,2.509666667,24.66666667,,84.71,0.53,J20741,24,2000,F1T0864QKLQ000001X,J20741,7,3,91,273,0,0,143.84,2765220,1023618
24-05-2021 16:00,0.711666667,1388.954667,0.157333333,-0.014333333,37.02033333,37,30.01783333,30,2.162333333,332.1773333,504.0771667,686.7463333,66.1685,74.2815,92.744,2.52E+18,4079.842333,1284.134833,1275.125333,1289.911833,1290,1311.5785,1300.344167,1307.276167,1328.441,1223.740833,1482.137333,1554.3565,1101.44,1389.053833,924.0686667,576.6853333,3397.8785,2801.992167,527.8476667,84.19466667,6199.989833,883.8223333,71.07666667,1.666666667,0.109,10.08,2.67,13.92666667,0.18,0.100666667,2.509666667,24.66666667,,84.71,0.53,J20741,28,2600,F1T0864QKLQ000001X,J20741,7,3,91,273,0,0,143.84,2765220,1023618
24-05-2021 18:00,0.7195,1388.7385,0.151,-0.017833333,36.99666667,37,30.02016667,30,2.163333333,327.8136667,498.9145,680.866,65.19983333,73.13066667,91.40383333,2.52E+18,4079.907,1284.939667,1274.955,1289.920333,1290,1310.898667,1299.684667,1307.419667,1328.309333,1223.758,1476.284,1554.151667,1101.44,1389.336833,921.2756667,579.9323333,3402.579,2797.405167,524.2956667,82.83516667,6200.022,879.1475,71.07666667,1.666666667,0.109,10.08,2.67,13.92666667,0.18,0.100666667,2.509666667,24.66666667,,84.71,0.53,J20741,25,1700,F1T0864QKLQ000001X,J20741,7,3,91,273,0,0,143.84,2765220,1023618
24-05-2021 19:00,0.718333333,1389.064167,0.164666667,-0.023,37.00133333,37,29.99733333,30,2.163666667,325.2341667,494.0075,674.5356667,64.70916667,72.63133333,90.73733333,2.52E+18,4079.969333,1284.989833,1275.101333,1290.2115,1290,1310.610333,1299.304167,1307.338833,1327.6885,1223.768167,1474.642,1553.423167,1101.44,1389.198667,919.1926667,582.6015,3407.5,2790.890667,517.7726667,82.22566667,6198.204167,874.6655,71.07666667,1.666666667,0.109,10.08,2.67,13.92666667,0.18,0.100666667,2.509666667,24.66666667,,84.71,0.53,J20741,23,1600,F1T0864QKLQ000001X,J20741,7,3,91,273,0,0,143.84,2765220,1023618
24-05-2021 20:00,0.725166667,1388.286,0.160333333,-0.018833333,36.99433333,37,30.02183333,30,2.164333333,324.7378333,493.4831667,673.826,63.09883333,71.30283333,89.57083333,2.52E+18,4080.017,1285.591,1274.955833,1289.985833,1290,1310.138833,1298.197667,1306.941167,1327.1515,1223.731667,1476.007833,1552.644333,1101.44,1388.890833,919.129,584.1806667,3405.862833,2794.806667,516.8825,81.306,6200.754333,874.3076667,71.07666667,1.666666667,0.109,10.08,2.67,13.92666667,0.18,0.100666667,2.509666667,24.66666667,,84.71,0.53,J20741,25,1800,F1T0864QKLQ000001X,J20741,7,3,91,273,0,0,143.84,2765220,1023618
24-05-2021 21:00,0.732166667,1387.592,0.148666667,-0.016166667,36.99283333,37,29.99316667,30,2.164,323.504,491.8095,672.4521667,61.706,69.72483333,87.67883333,2.52E+18,4080.0855,1284.5325,1274.992167,1289.9685,1290,1309.103167,1297.142667,1306.6075,1326.630833,1223.337833,1474.095,1551.9525,1101.44,1388.115667,918.1288333,586.788,3403.903333,2795.719,515.3965,79.61933333,6199.790667,873.014,71.07666667,1.666666667,0.109,10.08,2.67,13.92666667,0.18,0.100666667,2.509666667,24.66666667,,84.71,0.53,J20741,22,1700,F1T0864QKLQ000001X,J20741,7,3,91,273,0,0,143.84,2765220,1023618
24-05-2021 22:00,0.738,1387.046167,0.165,-0.0215,37.02,37,30.01283333,30,2.164333333,325.4366667,494.0141667,674.8676667,61.84766667,69.6495,87.4365,2.52E+18,4080.135833,1283.813833,1275.068833,1289.991333,1290,1308.558833,1296.703667,1306.015167,1325.934333,1222.9145,1475.271167,1550.932833,1101.44,1387.266833,921.1583333,588.3156667,3401.568667,2797.455667,516.9268333,78.96033333,6199.240833,875.5871667,71.07666667,1.666666667,0.109,10.08,2.67,13.92666667,0.18,0.100666667,2.509666667,24.66666667,,84.71,0.53,J20741,25,1700,F1T0864QKLQ000001X,J20741,7,3,91,273,0,0,143.84,2765220,1023618
24-05-2021 23:00,0.7395,1386.659667,0.149666667,-0.024833333,36.992,37,29.9665,30,2.164833333,327.081,496.5773333,678.54,62.60766667,70.484,88.50783333,2.52E+18,4080.1805,1283.452833,1274.873333,1289.840167,1290,1308.8835,1296.424333,1305.580667,1325.4235,1222.314167,1477.288833,1550.851833,1101.44,1386.437167,921.9921667,586.4095,3400.047167,2800.473833,520.3645,79.77283333,6200.483667,877.4886667,71.07666667,1.666666667,0.109,10.08,2.67,13.92666667,0.18,0.100666667,2.509666667,24.66666667,,84.71,0.53,J20741,26,1900,F1T0864QKLQ000001X,J20741,7,3,91,273,0,0,143.84,2765220,1023618
25-05-2021 00:00,0.739166667,1386.5705,0.168,-0.020833333,36.99666667,37,29.99666667,30,2.163666667,327.8353333,496.7136667,678.5745,63.0405,70.90483333,89.043,2.52E+18,4080.188167,1282.312333,1275.068,1290.108833,1290,1307.744833,1296.693167,1305.517,1325.353833,1221.787667,1476.9015,1550.911167,1101.44,1385.868167,922.9616667,587.6711667,3401.558,2799.562667,520.2078333,80.25966667,6201.303,878.2085,71.16333333,1.663333333,0.110333333,10.09333333,2.65,13.88333333,0.17,0.100666667,2.509233333,26.33333333,,84.71,0.53,J20741,26,1800,F1T0864QKLQ000001X,J20741,7,3,91,273,0,0,143.84,2765220,1023618
25-05-2021 02:00,0.753,1386.284833,0.165166667,-0.028333333,36.99783333,37,29.99416667,30,2.162333333,336.3661667,509.5335,694.0965,64.18166667,71.97016667,90.27483333,2.52E+18,4080.129833,1282.616,1274.941667,1290.0195,1290,1307.631167,1295.935667,1305.697167,1325.264167,1221.083333,1478.418833,1551.171167,1101.44,1385.427167,924.2941667,590.3455,3387.937667,2809.246667,532.1778333,81.1165,6197.178167,891.912,71.16333333,1.663333333,0.110333333,10.09333333,2.65,13.88333333,0.17,0.100666667,2.509233333,26.33333333,,84.71,0.53,J20741,24,1900,F1T0864QKLQ000001X,J20741,7,3,91,273,0,0,143.84,2765220,1023618
