Repository: RitwikKhandelwal/Piramal-Kosamba

File: 2. Efficiency/45tpd/1. Flat Files/Flint_B5.csv (part 41 of 43)
e,B5 HP Set Value,B5 LP Process value,B5 LP Set Value,Header Gas Pressure Process value,Recuprator Left Bottom temp Process value,Recuprator Left Middle temp Process value,Recuprator Left top temp Process value,Recuprator Right Bottom temp Process value,Recuprator Right Middle temp Process value,Recuprator Right top temp Process value,Row Key,Total cold air flow  Process value,B5 Front Bottom temp Process value,B5 front Top temp Process value,B5 Rear Top temp Process value,B5 Rear Top temp Set Value,Melter Bottom 1 temp Process value,Melter Bottom 2 temp Process value,Melter Bottom 3 temp Process value,Melter Bottom 4 temp Process value,Melter Bottom 5 temp Process value,Melter Crown 1 temp Process value,Melter Crown 2 temp Process value,Riser temp( not available) Process value,Thraot Sleeper Process value,west gas channel right side Process value,Total gas flow Process value,Total hot air left Process value,Total hot air right Process value,Total hot air left temp Process value,Total hot air right temp Process value,Total hot air Process value,Thermocouple stack ( Chimney) left Process value,chem_comp_SiO2,chem_comp_Al2O3,chem_comp_Fe2O3,chem_comp_CaO,chem_comp_MgO,chem_comp_Na2O,chem_comp_K2O,chem_comp_SO3,physical_test_density_gm_cc,physical_test_seed_count_result,,DPR Eff,ActDrw(Ton),JobNumber,DefectCountSum,SampleSizeSum,FGCode,Number,NumberOfSection,NumberOfGob,GobCutPerMinute,ISMachineActualSpeed,GobWeightLow,GobWeightHigh,GlassDraw,PackedQunatity,ProductionOrderNumber
10-09-2021 02:00,0.985833333,1402.6015,0.152333333,-0.222666667,38.00883333,38,30.01766667,30,2.158166667,386.6233333,503.7568333,669.4818333,58.363,66.41316667,83.59183333,2.52E+18,4080.634333,1320.139167,1355.051333,1360.028833,1360,1248.188667,1238.619667,1272.206167,1306.289667,1090.220167,1463.872833,1538.0155,1101.44,1275.256,791.4883333,615.1728333,3144.173333,2507.938167,531.6713333,76.16083333,5652.227333,802.6883333,71.555,1.783333333,0.066583333,9.316666667,2.363333333,13.72333333,0.253333333,0.151166667,2.502266667,20,,0,0.45,J22777,50,3300,F1T0447QKPQ000001X,J22777,8,3,108,324,0,0,35,862977,1025714
10-09-2021 03:00,0.968666667,1401.219167,0.156166667,-0.1425,38.01866667,38,30.00683333,30,2.159166667,382.1076667,498.5061667,663.6308333,59.62166667,67.55783333,84.69383333,2.52E+18,4080.6075,1319.4145,1355.0095,1360.030167,1360,1247.7075,1238.453667,1272.040833,1306.0585,1090.244833,1461.819,1536.143333,1101.44,1276.17,790.2786667,605.3668333,3150.686333,2500.104,528.5321667,77.418,5650.8635,797.7951667,71.555,1.783333333,0.066583333,9.316666667,2.363333333,13.72333333,0.253333333,0.151166667,2.502266667,20,,0,0.45,J22777,45,2600,F1T0447QKPQ000001X,J22777,8,3,108,324,0,0,35,862977,1025714
10-09-2021 04:00,0.926333333,1399.967333,0.160166667,-0.1,37.99533333,38,29.9825,30,2.157833333,386.5376667,505.501,671.8338333,59.48433333,67.48816667,84.31933333,2.52E+18,4080.625167,1319.536667,1354.991833,1359.982833,1360,1247.167,1238.184167,1271.642,1305.0555,1090.201667,1463.9855,1535.197333,1101.44,1276.094167,790.4303333,611.6446667,3145.560167,2502.612333,534.283,77.71116667,5648.198,806.045,71.555,1.783333333,0.066583333,9.316666667,2.363333333,13.72333333,0.253333333,0.151166667,2.502266667,20,,0,0.45,J22777,45,3100,F1T0447QKPQ000001X,J22777,8,3,108,324,0,0,35,862977,1025714
10-09-2021 05:00,0.928666667,1399.339167,0.141,-0.061,38.00816667,38,29.991,30,2.158,386.8111667,506.493,673.2926667,59.0775,66.94133333,83.48883333,2.52E+18,4080.575167,1318.430167,1354.979667,1359.964333,1360,1247.34,1239.312833,1270.954,1304.791667,1089.8225,1465.702,1535.939833,1101.44,1277.2235,789.0721667,610.9403333,3143.9045,2505.089833,536.8366667,76.94333333,5649.014667,806.766,71.555,1.783333333,0.066583333,9.316666667,2.363333333,13.72333333,0.253333333,0.151166667,2.502266667,20,,0,0.45,J22777,35,2100,F1T0447QKPQ000001X,J22777,8,3,108,324,0,0,35,862977,1025714
10-09-2021 06:00,0.892666667,1399.625167,0.176,-0.060333333,37.95166667,38,29.9955,30,2.1595,381.2856667,498.2698333,663.5723333,58.281,66.2195,82.72383333,2.52E+18,4080.621167,1317.667333,1355.015667,1360.2155,1360,1247.174,1239.049167,1270.304,1305.031,1089.700333,1465.724667,1535.977,1101.44,1276.8015,785.086,610.6893333,3146.751833,2499.0675,529.7428333,76.37183333,5645.722,799.0315,71.555,1.783333333,0.066583333,9.316666667,2.363333333,13.72333333,0.253333333,0.151166667,2.502266667,20,,0,0.45,J22777,32,2300,F1T0447QKPQ000001X,J22777,8,3,108,324,0,0,35,862977,1025714
10-09-2021 07:00,0.851,1399.499667,0.143666667,-0.037166667,37.99733333,38,29.97683333,30,2.158833333,380.3485,496.1585,659.7778333,58.514,65.83983333,81.58933333,2.52E+18,4080.625333,1317.215833,1354.940333,1359.868333,1360,1246.224833,1238.0535,1269.446833,1304.397,1089.803333,1464.894167,1534.927,1101.44,1276.238,781.5905,610.627,3121.091,2476.606333,526.1875,75.2775,5597.659833,795.3036667,71.555,1.783333333,0.066583333,9.316666667,2.363333333,13.72333333,0.253333333,0.151166667,2.502266667,20,,0,0.45,J22777,33,2400,F1T0447QKPQ000001X,J22777,8,3,108,324,0,0,35,862977,1025714
10-09-2021 08:00,0.845833333,1398.781333,0.156333333,-0.090666667,38.0355,38,29.99166667,30,2.159666667,378.8596667,493.3673333,655.1043333,62.136,69.16833333,84.68633333,2.52E+18,4080.639833,1317.500667,1354.984333,1359.905167,1360,1245.2395,1237.367833,1268.710167,1303.403167,1089.991667,1464.575,1533.1345,1101.44,1277.216,777.651,610.3445,3126.921167,2470.116333,523.2021667,77.27216667,5597.226333,789.704,71.555,1.783333333,0.066583333,9.316666667,2.363333333,13.72333333,0.253333333,0.151166667,2.502266667,20,,0,0.45,J22777,32,2500,F1T0447QKPQ000001X,J22777,8,3,108,324,0,0,35,862977,1025714
10-09-2021 10:00,0.848166667,1397.739,0.152,-0.024833333,37.97016667,38,29.9955,30,2.1565,392.15,515.9603333,681.7916667,64.1255,72.00833333,88.60233333,2.52E+18,4080.519333,1317.189667,1355.019,1360.017333,1360,1242.752167,1237.934333,1267.447,1301.9345,1089.911167,1460.345333,1533.549,1101.44,1278.1095,781.3856667,614.5086667,3116.505333,2483.426333,542.5935,81.12466667,5599.9405,814.0328333,71.555,1.783333333,0.066583333,9.316666667,2.363333333,13.72333333,0.253333333,0.151166667,2.502266667,20,,0,0.45,J22777,32,2500,F1T0447QKPQ000001X,J22777,8,3,108,324,0,0,35,862977,1025714
10-09-2021 11:00,0.841333333,1397.418833,0.1275,-0.021333333,37.84866667,38,29.9955,30,2.1585,389.5725,514.1413333,679.9833333,63.62583333,72.06083333,89.38316667,2.52E+18,4080.549167,1317.435,1354.991833,1359.968167,1360,1242.441167,1237.343167,1266.822,1301.205167,1089.851167,1461.662667,1533.350333,1101.44,1278.163667,780.9223333,612.9841667,3118.608,2482.7585,544.6471667,82.29683333,5601.4,811.6088333,71.555,1.783333333,0.066583333,9.316666667,2.363333333,13.72333333,0.253333333,0.151166667,2.502266667,20,,0,0.45,J22777,38,3100,F1T0447QKPQ000001X,J22777,8,3,108,324,0,0,35,862977,1025714
10-09-2021 12:00,0.839333333,1397.1445,0.141666667,-0.017666667,38.073,38,29.99466667,30,2.158833333,385.967,506.587,670.022,62.7325,71.0865,88.17766667,2.52E+18,4080.535333,1316.647,1355.051667,1360.051167,1360,1242.0445,1236.876333,1265.691,1300.202167,1089.7945,1460.7315,1532.408833,1101.44,1278.146833,781.0388333,611.6436667,3123.889,2476.348167,536.4385,81.4965,5600.158333,803.9096667,71.555,1.783333333,0.066583333,9.316666667,2.363333333,13.72333333,0.253333333,0.151166667,2.502266667,20,,65.93,0.45,J22777,40,3500,F1T0447QKPQ000001X,J22777,8,3,108,324,0,0,35,862977,1025714
10-09-2021 13:00,0.835,1397.108833,0.143666667,-0.077166667,37.98483333,38,29.97866667,30,2.159333333,385.2201667,505.5648333,668.9493333,61.0495,69.35616667,86.2775,2.52E+18,4080.589333,1316.103167,1355.035333,1360.013833,1360,1242.860833,1237.0025,1264.725167,1299.424,1089.714833,1460.308833,1531.718333,1101.44,1277.915167,780.199,613.224,3121.4165,2477.7775,534.2986667,80.03233333,5599.315,803.7421667,71.555,1.783333333,0.066583333,9.316666667,2.363333333,13.72333333,0.253333333,0.151166667,2.502266667,20,,72.53,0.45,J22777,33,2800,F1T0447QKPQ000001X,J22777,8,3,108,324,0,0,35,862977,1025714
10-09-2021 14:00,0.839666667,1396.95,0.148666667,-0.08,37.97066667,38,29.985,30,2.158833333,387.5975,510.9108333,676.5263333,59.8545,68.00166667,84.8215,2.52E+18,4080.6,1315.4945,1354.913,1359.971,1360,1243.4295,1237.271833,1263.845333,1298.599333,1089.572,1458.733167,1531.093333,1101.44,1277.302833,779.4725,612.1356667,3114.3485,2483.3655,539.0231667,78.49783333,5597.699,809.9308333,71.555,1.783333333,0.066583333,9.316666667,2.363333333,13.72333333,0.253333333,0.151166667,2.502266667,20,,75.82,0.45,J22777,37,3000,F1T0447QKPQ000001X,J22777,8,3,108,324,0,0,35,862977,1025714
10-09-2021 15:00,0.840666667,1396.673167,0.138333333,-0.108833333,37.758,38,29.98383333,30,2.157666667,388.2978333,512.8576667,680.7356667,59.2965,67.42066667,84.24266667,2.52E+18,4080.6335,1315.8625,1355.059833,1360.097667,1360,1244.007167,1237.639333,1263.277833,1297.801333,1089.524667,1457.902167,1530.844667,1101.44,1276.307333,779.4596667,615.2186667,3112.617667,2487.033167,543.6695,77.7565,5599.653667,810.6678333,71.555,1.783333333,0.066583333,9.316666667,2.363333333,13.72333333,0.253333333,0.151166667,2.502266667,20,,75.82,0.45,J22777,31,2700,F1T0447QKPQ000001X,J22777,8,3,108,324,0,0,35,862977,1025714
10-09-2021 16:00,0.835,1396.501333,0.139333333,-0.098,37.82,38,29.9915,30,2.158166667,386.1415,508.0768333,674.595,58.16116667,66.23466667,82.93683333,2.52E+18,4080.6055,1316.122,1354.963833,1360.042333,1360,1244.811,1238.042,1262.6375,1297.0185,1089.705,1456.978667,1530.560667,1101.44,1275.862,779.071,615.0728333,3113.705667,2485.621333,537.9966667,76.638,5599.321333,807.1526667,71.555,1.783333333,0.066583333,9.316666667,2.363333333,13.72333333,0.253333333,0.151166667,2.502266667,20,,75.82,0.45,J22777,33,2800,F1T0447QKPQ000001X,J22777,8,3,108,324,0,0,35,862977,1025714
10-09-2021 18:00,0.837833333,1395.853167,0.155333333,-0.024,37.455,38,30.01333333,30,2.158,387.1136667,509.9575,678.0408333,57.4225,65.28733333,81.83333333,2.52E+18,4080.711,1316.0045,1355.052833,1359.863667,1360,1245.7375,1238.431833,1260.905167,1295.568333,1089.854,1456.065167,1530.179167,1101.44,1275.714333,777.3525,614.7175,3110.677333,2492.339,540.094,75.23183333,5603.055833,808.5365,71.555,1.783333333,0.066583333,9.316666667,2.363333333,13.72333333,0.253333333,0.151166667,2.502266667,20,,81.52,0.45,J22777,46,2600,F1T0447QKPQ000001X,J22777,8,3,108,324,0,0,35,862977,1025714
10-09-2021 19:00,0.839666667,1395.605667,0.1415,-0.138333333,38.03083333,38,29.989,30,2.1575,387.5045,510.2103333,678.1271667,58.14866667,66.02466667,82.56766667,2.52E+18,4080.659333,1315.663333,1354.930167,1359.771667,1360,1246.1605,1238.384333,1259.564833,1294.661167,1089.6235,1456.396667,1529.934,1101.44,1275.088333,776.7413333,615.9891667,3110.678833,2488.412167,540.4645,75.76933333,5598.979167,809.2046667,71.555,1.783333333,0.066583333,9.316666667,2.363333333,13.72333333,0.253333333,0.151166667,2.502266667,20,,82.42,0.45,J22777,38,2100,F1T0447QKPQ000001X,J22777,8,3,108,324,0,0,35,862977,1025714
10-09-2021 20:00,0.8315,1395.2465,0.131666667,-0.024833333,37.99,38,29.99633333,30,2.1575,385.5285,506.5888333,673.4653333,58.20416667,66.19583333,82.83966667,2.52E+18,4080.689333,1314.342167,1355.008833,1360.042,1360,1246.948,1238.3485,1258.5615,1293.848,1089.541167,1456.3745,1529.748833,1101.44,1274.375,776.972,615.5851667,3114.824667,2485.905833,537.1501667,76.173,5600.709167,805.3646667,71.555,1.783333333,0.066583333,9.316666667,2.363333333,13.72333333,0.253333333,0.151166667,2.502266667,20,,82.42,0.45,J22777,49,2900,F1T0447QKPQ000001X,J22777,8,3,108,324,0,0,35,862977,1025714
10-09-2021 21:00,0.8305,1394.864667,0.114833333,-0.0755,37.976,38,29.996,30,2.157666667,385.098,505.5581667,671.8913333,57.73083333,65.67183333,82.275,2.52E+18,4080.5985,1313.297833,1351.4225,1359.8605,1360,1247.303833,1238.768667,1257.774,1292.803333,1089.512667,1456.4025,1530.202833,1101.44,1273.803167,776.1658333,614.6585,3114.852,2486.325667,535.3028333,75.7735,5601.151333,804.148,71.555,1.783333333,0.066583333,9.316666667,2.363333333,13.72333333,0.253333333,0.151166667,2.502266667,20,,79.12,0.45,J22777,35,2100,F1T0447QKPQ000001X,J22777,8,3,108,324,0,0,35,862977,1025714
10-09-2021 22:00,0.836833333,1394.2945,0.128666667,-0.043666667,37.996,38,30.00383333,30,2.157666667,386.8451667,508.4516667,675.2601667,58.0795,65.959,82.50783333,2.52E+18,4080.676167,1312.180333,1349.997167,1360.075667,1360,1247.746667,1239.759667,1256.896333,1292.069667,1089.263667,1455.185167,1530.013,1101.44,1273.473,776.4248333,614.4988333,3112.508167,2486.475333,537.5163333,75.72583333,5598.974333,807.1596667,71.555,1.783333333,0.066583333,9.316666667,2.363333333,13.72333333,0.253333333,0.151166667,2.502266667,20,,79.12,0.45,J22777,28,2400,F1T0447QKPQ000001X,J22777,8,3,108,324,0,0,35,862977,1025714
10-09-2021 23:00,0.8375,1394.203667,0.132666667,-0.025,37.98933333,38,29.98316667,30,2.157666667,388.8086667,514.2551667,682.5395,58.01116667,66.17966667,83.1055,2.52E+18,4080.684333,1310.953833,1350.011667,1360.016,1360,1248.636667,1240.596167,1256.256,1291.8805,1089.304667,1455.624,1530.424,1101.44,1273.2745,777.5461667,613.8073333,3108.327,2492.1425,543.8971667,76.262,5600.626,812.5475,71.555,1.783333333,0.066583333,9.316666667,2.363333333,13.72333333,0.253333333,0.151166667,2.502266667,20,,79.12,0.45,J22777,38,2100,F1T0447QKPQ000001X,J22777,8,3,108,324,0,0,35,862977,1025714
11-09-2021 00:00,0.8315,1394.247833,0.137833333,-0.091666667,37.8825,38,30.01,30,2.1575,388.2641667,513.699,682.6678333,56.33416667,64.51766667,81.42033333,2.52E+18,4080.689667,1310.6315,1350.084,1360.010667,1360,1249.704833,1241.1915,1255.868667,1291.353,1089.265,1453.883167,1529.993667,1101.44,1273.0125,777.3168333,612.0903333,3105.810833,2493.505333,542.8068333,75.121,5599.397833,813.1861667,71.04,2.386666667,0.077666667,8.395,2.123333333,12.73,0.631666667,0.106333333,2.484533333,22.33333333,,79.12,0.45,J22777,25,2000,F1T0447QKPQ000001X,J22777,8,3,108,324,0,0,35,862977,1025714
11-09-2021 02:00,0.829333333,1393.183833,0.1445,-0.0715,37.99166667,38,30.00783333,30,2.158,383.0706667,505.3616667,670.2225,55.98616667,63.86916667,80.49583333,2.52E+18,4080.736167,1310.256167,1350.040667,1360.029167,1360,1251.710333,1242.452833,1254.646333,1290.619333,1089.2825,1453.819833,1529.983,1101.44,1272.473833,775.3391667,612.4465,3112.304667,2486.321,534.9718333,74.04383333,5598.634167,803.202,71.04,2.386666667,0.077666667,8.395,2.123333333,12.73,0.631666667,0.106333333,2.484533333,22.33333333,,79.12,0.45,J22777,41,2900,F1T0447QKPQ000001X,J22777,8,3,108,324,0,0,35,862977,1025714
11-09-2021 03:00,0.814666667,1392.646667,0.157,-0.012833333,37.88133333,38,29.99883333,30,2.159,375.7736667,493.9793333,654.57,57.24883333,64.66083333,80.68283333,2.52E+18,4080.728,1309.903167,1349.892667,1359.986667,1360,1252.643,1243.729167,1254.379667,1290.948667,1089.2,1458.107167,1530.147833,1101.44,1272.478833,768.8355,609.326,3123.528167,2475.851667,524.2375,74.07183333,5599.337833,790.4686667,71.04,2.386666667,0.077666667,8.395,2.123333333,12.73,0.631666667,0.106333333,2.484533333,22.33333333,,79.12,0.45,J22777,33,2600,F1T0447QKPQ000001X,J22777,8,3,108,324,0,0,35,862977,1025714
11-09-2021 04:00,0.8125,1392.185667,0.181166667,-0.025333333,37.94283333,38,29.99033333,30,2.1555,386.1388333,507.1623333,669.6846667,59.431,66.85816667,82.76166667,2.52E+18,4080.653667,1309.177167,1350.019333,1360.003833,1360,1252.983,1244.701333,1254.367333,1291.324333,1089.408333,1449.621833,1530.496833,1101.44,1272.9585,770.7161667,610.5858333,3114.818333,2482.2205,532.0198333,75.63733333,5597.122,804.4176667,71.04,2.386666667,0.077666667,8.395,2.123333333,12.73,0.631666667,0.106333333,2.484533333,22.33333333,,79.12,0.45,J22777,27,2000,F1T0447QKPQ000001X,J22777,8,3,108,324,0,0,35,862977,1025714
11-09-2021 05:00,0.787166667,1392.3035,0.189166667,-0.038,37.98333333,38,29.99716667,30,2.158166667,384.6723333,505.0208333,667.6341667,61.58483333,69.04833333,85.00416667,2.52E+18,4080.607833,1310.3585,1349.9215,1360.274,1360,1253.861167,1245.649667,1254.455333,1291.736833,1089.322167,1452.867333,1531.260167,1101.44,1273.168333,767.4628333,610.5201667,3120.4495,2480.486167,534.6473333,77.8495,5600.896167,800.9,71.04,2.386666667,0.077666667,8.395,2.123333333,12.73,0.631666667,0.106333333,2.484533333,22.33333333,,79.12,0.45,J22777,25,2100,F1T0447QKPQ000001X,J22777,8,3,108,324,0,0,35,862977,1025714
11-09-2021 06:00,0.775666667,1392.304667,0.157833333,-0.013333333,37.98433333,38,30.01233333,30,2.157333333,386.4981667,505.5915,667.5293333,62.6725,70.1495,85.97666667,2.52E+18,4080.495167,1310.862667,1350.021667,1359.963167,1360,1255.038333,1246.037333,1254.536833,1292.355,1089.302,1452.482833,1531.713333,1101.44,1273.3055,768.3435,609.8971667,3121.679,2478.057167,532.3846667,78.95333333,5599.857167,803.6881667,71.04,2.386666667,0.077666667,8.395,2.123333333,12.73,0.631666667,0.106333333,2.484533333,22.33333333,,79.12,0.45,J22777,30,2200,F1T0447QKPQ000001X,J22777,8,3,108,324,0,0,35,862977,1025714
11-09-2021 07:00,0.7785,1392.095667,0.168666667,-0.052,37.99716667,38,30.02533333,30,2.158166667,384.8206667,503.8686667,665.0781667,63.9195,71.43683333,87.40283333,2.52E+18,4080.464167,1310.198333,1349.970667,1359.977333,1360,1255.955167,1246.163833,1254.267333,1292.543333,1089.362167,1453.7305,1530.852833,1101.44,1273.6545,770.5335,609.856,3125.336833,2473.599667,532.9561667,80.1645,5598.843333,800.1458333,71.04,2.386666667,0.077666667,8.395,2.123333333,12.73,0.631666667,0.106333333,2.484533333,22.33333333,,79.12,0.45,J22777,31,2300,F1T0447QKPQ000001X,J22777,8,3,108,324,0,0,35,862977,1025714
11-09-2021 08:00,0.769333333,1392.036333,0.164666667,-0.042,37.9835,38,30.01716667,30,2.156666667,386.6053333,505.8118333,666.9258333,65.00433333,72.82066667,89.12916667,2.52E+18,4080.439333,1309.065167,1350.0105,1360.003167,1360,1256.951833,1246.248667,1254.197,1292.986167,1089.520833,1449.512,1528.669333,1101.44,1274.066167,774.0461667,609.8593333,3126.506167,2474.8245,532.2711667,81.76816667,5601.210333,802.4788333,71.04,2.386666667,0.077666667,8.395,2.123333333,12.73,0.631666667,0.106333333,2.484533333,22.33333333,,75.82,0.45,J22777,25,1600,F1T0447QKPQ000001X,J22777,8,3,108,324,0,0,35,862977,1025714
11-09-2021 13:00,0.788666667,1391.378833,0.167833333,-0.0105,37.9675,38,29.99833333,30,2.158,380.832,501.1006667,664.3056667,61.20316667,69.63366667,86.83766667,2.52E+18,4080.374667,1307.529,1335.925833,1346.634333,1340.333333,1257.599333,1243.532667,1255.503833,1294.464333,1089.2035,1454.7555,1527.899833,1101.44,1273.725333,780.6126667,614.151,3127.115333,2475.153833,532.5401667,80.67183333,5602.249667,798.373,71.04,2.386666667,0.077666667,8.395,2.123333333,12.73,0.631666667,0.106333333,2.484533333,22.33333333,,79.12,0.45,J22777,69,4900,F1T0447QKPQ000001X,J22777,8,3,108,324,0,0,35,862977,1025714
11-09-2021 14:00,0.794833333,1391.057167,0.1655,-0.0165,38.00816667,38,30.00033333,30,2.1575,384.4221667,505.313,669.3403333,58.74583333,67.17266667,84.27216667,2.52E+18,4080.4785,1301.147833,1335.0545,1343.835833,1340,1257.746167,1242.360833,1255.753167,1294.48,1089.209833,1450.639333,1527.810167,1101.44,1273.715667,782.3948333,615.0291667,3119.877167,2481.5335,533.9423333,78.1595,5601.486167,802.0506667,71.04,2.386666667,0.077666667,8.395,2.123333333,12.73,0.631666667,0.106333333,2.484533333,22.33333333,,79.12,0.45,J22777,51,4000,F1T0447QKPQ000001X,J22777,8,3,108,324,0,0,35,862977,1025714
11-09-2021 15:00,0.796166667,1390.876167,0.1515,-0.0135,37.9925,38,30.00283333,30,2.158,382.5811667,502.4426667,666.0148333,58.04166667,66.137,82.91783333,2.52E+18,4080.484833,1298.015167,1334.922,1342.212,1340,1257.531333,1242.059833,1256.173333,1294.817333,1088.967333,1450.084,1527.382167,1101.44,1273.56,781.1965,614.765,3120.282333,2478.636,532.0366667,76.5825,5598.9535,798.0995,71.04,2.386666667,0.077666667,8.395,2.123333333,12.73,0.631666667,0.106333333,2.484533333,22.33333333,,79.12,0.45,J22777,41,3200,F1T0447QKPQ000001X,J22777,8,3,108,324,0,0,35,862977,1025714
11-09-2021 16:00,0.798833333,1390.4425,0.161666667,-0.029333333,37.96466667,38,29.998,30,2.158166667,383.6991667,503.9131667,668.45,56.18083333,64.48883333,81.3615,2.52E+18,4080.593667,1295.947833,1334.944667,1340.972167,1340,1257.227,1242.153667,1256.697667,1294.997,1088.911,1450.415,1526.4555,1101.44,1273.320833,781.3615,615.6216667,3116.437,2483.574333,532.128,75.25,5599.839667,800.3555,71.04,2.386666667,0.077666667,8.395,2.123333333,12.73,0.631666667,0.106333333,2.484533333,22.33333333,,59.34,0.45,J22777,39,3100,F1T0447QKPQ000001X,J22777,8,3,108,324,0,0,35,862977,1025714
11-09-2021 18:00,0.821166667,1389.776667,0.162166667,-0.024833333,37.53316667,38,30.00616667,30,2.155833333,391.4996667,518.1266667,687.8296667,56.00733333,64.37666667,81.49933333,2.52E+18,4080.657333,1294.377833,1334.972167,1339.986,1340,1256.963,1241.644167,1257.6105,1295.2795,1088.504667,1449.78,1526.045667,1101.44,1273.076333,781.7903333,614.1043333,3102.514833,2493.359667,546.1688333,74.654,5595.863833,817.7831667,71.04,2.386666667,0.077666667,8.395,2.123333333,12.73,0.631666667,0.106333333,2.484533333,22.33333333,,0,0.45,J22777,38,2200,F1T0447QKPQ000001X,J22777,8,3,108,324,0,0,35,862977,1025714
11-09-2021 19:00,0.804666667,1389.85,0.155166667,-0.010666667,37.968,38,29.97283333,30,2.157833333,389.2791667,517.3485,688.5983333,55.75766667,64.257,81.6905,2.52E+18,4080.677833,1295.275333,1335.037333,1339.9005,1340,1256.811167,1241.762833,1257.903,1295.427167,1088.430667,1450.2005,1527.119167,1101.44,1272.858167,781.9205,609.3115,3103.338667,2496.6915,549.8631667,75.1045,5600.042167,815.8343333,71.04,2.386666667,0.077666667,8.395,2.123333333,12.73,0.631666667,0.106333333,2.484533333,22.33333333,,0,0.45,J22777,30,1900,F1T0447QKPQ000001X,J22777,8,3,108,324,0,0,35,862977,1025714
11-09-2021 20:00,0.798333333,1389.509167,0.153666667,-0.021333333,38.023,38,30.00116667,30,2.1575,383.1336667,505.2688333,674.0935,54.42466667,62.62466667,79.53733333,2.52E+18,4080.6445,1295.116667,1335.001667,1340.033,1340,1256.9875,1241.939,1257.9,1295.1985,1088.452167,1448.848333,1526.736,1101.44,1272.9355,781.0023333,615.6748333,3109.556,2490.833833,537.6845,73.34666667,5600.466333,804.693,71.04,2.386666667,0.077666667,8.395,2.123333333,12.73,0.631666667,0.106333333,2.484533333,22.33333333,,52.75,0.45,J22777,29,2200,F1T0447QKPQ000001X,J22777,8,3,108,324,0,0,35,862977,1025714
11-09-2021 21:00,0.8075,1389.347833,0.151166667,-0.026666667,38.02516667,38,30.014,30,2.156166667,384.2348333,505.2961667,673.3585,54.43183333,62.3205,78.96316667,2.52E+18,4080.7465,1294.164167,1335.0085,1339.947333,1340,1257.137333,1242.64,1258.019333,1294.881,1088.301333,1448.296,1525.956667,1101.44,1273.0165,780.9353333,619.9865,3108.436333,2489.342333,534.9306667,72.29266667,5597.773,804.8781667,71.04,2.386666667,0.077666667,8.395,2.123333333,12.73,0.631666667,0.106333333,2.484533333,22.33333333,,72.53,0.45,J22777,27,1800,F1T0447QKPQ000001X,J22777,8,3,108,324,0,0,35,862977,1025714
11-09-2021 22:00,0.812,1390.013167,0.1525,-0.024333333,37.8835,38,29.99766667,30,2.156833333,385.9893333,508.7955,677.7053333,56.23666667,64.46033333,81.71616667,2.52E+18,4080.643167,1294.456333,1334.942833,1340.023833,1340,1257.227,1243.599167,1258.284,1295.201167,1088.158667,1448.720667,1526.935333,1101.44,1272.909833,779.476,619.9398333,3107.994667,2492.596333,539.0098333,74.12333333,5600.5785,807.2653333,71.04,2.386666667,0.077666667,8.395,2.123333333,12.73,0.631666667,0.106333333,2.484533333,22.33333333,,79.12,0.45,J22777,27,1800,F1T0447QKPQ000001X,J22777,8,3,108,324,0,0,35,862977,1025714
11-09-2021 23:00,0.819,1390.009333,0.152166667,-0.055666667,37.72166667,38,30.00583333,30,2.1575,386.38,510.4625,680.5725,56.55833333,64.97266667,82.5955,2.52E+18,4080.655333,1293.8545,1334.9195,1340.023833,1340,1256.488833,1243.437,1258.247667,1295.037667,1088.205667,1448.722333,1526.506333,1101.44,1273.063167,780.0216667,620.542,3108.059167,2490.730333,541.6455,75.30716667,5598.799167,808.6655,71.04,2.386666667,0.077666667,8.395,2.123333333,12.73,0.631666667,0.106333333,2.484533333,22.33333333,,75.82,0.45,J22777,24,1700,F1T0447QKPQ000001X,J22777,8,3,108,324,0,0,35,862977,1025714
12-09-2021 00:00,0.808166667,1389.349,0.155166667,-0.047166667,37.95383333,38,29.99666667,30,2.156333333,384.8063333,508.301,677.4265,56.42933333,64.79133333,82.36116667,2.52E+18,4080.745,1293.379333,1335.0345,1339.989167,1340,1256.3495,1243.352,1257.897833,1294.209667,1088.178,1447.940833,1525.118,1101.44,1273.320167,781.1228333,623.0565,3096.173167,2478.84,539.4588333,75.31666667,5575.0585,804.925,70.98333333,2.368333333,0.075,8.385,2.158333333,12.725,0.633333333,0.108333333,2.482783333,21.66666667,,75.82,0.45,J22777,25,1900,F1T0447QKPQ000001X,J22777,8,3,108,324,0,0,35,862977,1025714
12-09-2021 02:00,0.759833333,1389.5595,0.1465,-0.092,37.81783333,38,30.00283333,30,2.159333333,370.0995,483.9075,645.7455,56.21216667,63.85433333,79.97566667,2.52E+18,4080.686333,1294.017667,1335.033,1340.0285,1340,1257.094833,1243.589,1257.159667,1292.984833,1087.899167,1459.031167,1525.416667,1101.44,1273.185667,771.7261667,618.878,3101.059,2446.848333,512.3235,73.71083333,5547.837833,779.0278333,70.98333333,2.368333333,0.075,8.385,2.158333333,12.725,0.633333333,0.108333333,2.482783333,21.66666667,,79.12,0.45,J22777,32,2700,F1T0447QKPQ000001X,J22777,8,3,108,324,0,0,35,862977,1025714
12-09-2021 03:00,0.753,1389.9415,0.168833333,-0.062166667,37.96216667,38,30.01733333,30,2.159666667,367.0376667,481.7118333,642.464,57.80083333,64.97216667,80.28366667,2.52E+18,4080.620833,1295.4605,1334.879833,1340.036,1340,1256.572667,1243.985333,1257.248333,1292.753167,1087.713,1457.855833,1524.3105,1101.44,1272.9925,767.5216667,618.6568333,3104.4085,2443.431333,511.043,73.73683333,5547.794667,774.5125,70.98333333,2.368333333,0.075,8.385,2.158333333,12.725,0.633333333,0.108333333,2.482783333,21.66666667,,79.12,0.45,J22777,31,2500,F1T0447QKPQ000001X,J22777,8,3,108,324,0,0,35,862977,1025714
12-09-2021 04:00,0.7275,1389.6465,0.188166667,-0.089333333,37.8455,38,29.97783333,30,2.159,368.1466667,481.2983333,639.626,59.45533333,66.75316667,82.05016667,2.52E+18,4080.618833,1295.143667,1334.946,1339.949833,1340,1254.264,1244.493333,1257.461333,1291.9715,1087.868833,1449.124,1523.2535,1101.44,1273.330833,765.8108333,619.7578333,3089.350333,2425.782333,508.2673333,75.13816667,5514.992667,773.0781667,70.98333333,2.368333333,0.075,8.385,2.158333333,12.725,0.633333333,0.108333333,2.482783333,21.66666667,,79.12,0.45,J22777,35,2900,F1T0447QKPQ000001X,J22777,8,3,108,324,0,0,35,862977,1025714
12-09-2021 05:00,0.725833333,1389.140167,0.201666667,-0.026,37.97666667,38,30.00516667,30,2.1585,373.3448333,488.5055,647.6151667,60.38016667,67.72766667,83.05433333,2.52E+18,4080.5325,1295.195,1335.055667,1340.0465,1340,1253.9635,1245.065833,1257.561833,1291.549167,1087.963833,1447.635167,1524.060167,1101.44,1273.1535,764.5698333,622.1796667,3075.818833,2423.5475,515.534,76.27566667,5499.392833,777.8741667,70.98333333,2.368333333,0.075,8.385,2.158333333,12.725,0.633333333,0.108333333,2.482783333,21.66666667,,79.12,0.45,J22777,34,2900,F1T0447QKPQ000001X,J22777,8,3,108,324,0,0,35,862977,1025714
12-09-2021 06:00,0.722166667,1389.190667,0.200666667,-0.016666667,37.95533333,38,30.0175,30,2.157666667,375.6188333,491.799,651.0403333,61.32083333,68.57,83.61633333,2.52E+18,4080.412,1295.676833,1334.998,1339.8175,1340,1252.866667,1243.054833,1257.266167,1291.832333,1088.111667,1447.411,1524.225,1101.44,1273.3805,764.664,624.7121667,3073.593,2428.313167,518.989,76.93083333,5501.942833,780.7025,70.98333333,2.368333333,0.075,8.385,2.158333333,12.725,0.633333333,0.108333333,2.482783333,21.66666667,,79.12,0.45,J22777,45,3600,F1T0447QKPQ000001X,J22777,8,3,108,324,0,0,35,862977,1025714
12-09-2021 07:00,0.722166667,1389.009833,0.158,-0.021166667,38.04383333,38,30.00066667,30,2.157166667,378.8743333,496.045,656.1631667,61.99366667,69.19883333,84.276,2.52E+18,4080.385333,1297.541333,1349.237333,1340.072167,1340,1251.869,1242.071167,1256.604667,1291.229667,1088.353333,1440.808833,1524.924333,1101.44,1273.813167,769.6796667,625.1038333,3095.8135,2445.664,522.8233333,77.6125,5541.528333,787.3106667,70.98333333,2.368333333,0.075,8.385,2.158333333,12.725,0.633333333,0.108333333,2.482783333,21.66666667,,79.12,0.44,J22777,42,3400,F1T0447QKPQ000001X,J22777,8,3,108,324,0,0,35,862977,1025714
12-09-2021 08:00,0.713,1388.862333,0.1575,-0.021666667,37.91066667,38,29.982,30,2.158666667,377.8598333,496.2196667,655.8953333,62.61633333,70.028,85.25783333,2.52E+18,4080.354333,1298.428333,1350.018833,1339.983167,1340,1251.447833,1241.613,1255.9445,1290.1965,1088.440167,1448.703833,1526.253667,1101.44,1274.183333,770.1325,624.0076667,3083.137,2434.764,525.0801667,78.505,5517.8405,785.2408333,70.98333333,2.368333333,0.075,8.385,2.158333333,12.725,0.633333333,0.108333333,2.482783333,21.66666667,,75.82,0.44,J22777,46,3700,F1T0447QKPQ000001X,J22777,8,3,108,324,0,0,35,862977,1025714
12-09-2021 10:00,0.7045,1389.4465,0.154333333,-0.032333333,38.03416667,38,30.00566667,30,2.159,370.1708333,486.3173333,643.3228333,59.22883333,66.91683333,82.30583333,2.52E+18,4080.299667,1300.844333,1350.092167,1345.114833,1345,1253.072167,1241.578,1255.631833,1289.086333,1088.440833,1454.48,1524.540333,1101.44,1275.532667,761.825,625.8168333,3074.876167,2423.671833,514.5061667,76.63366667,5498.594167,775.6315,70.98333333,2.368333333,0.075,8.385,2.158333333,12.725,0.633333333,0.108333333,2.482783333,21.66666667,,71.21,0.44,J22777,63,4200,F1T0447QKPQ000001X,J22777,8,3,108,324,0,0,35,862977,1025714
12-09-2021 11:00,0.719166667,1390.307667,0.168666667,-0.044666667,37.993,38,30.0085,30,2.159666667,367.5638333,481.3088333,637.1703333,57.92433333,65.24333333,80.23433333,2.52E+18,4080.320833,1301.568667,1349.9475,1345.5355,1345.416667,1253.0165,1241.654,1255.4995,1289.248,1088.325833,1448.766667,1523.9545,1101.44,1276.349667,760.8636667,625.747,3075.829833,2423.191833,508.919,74.04366667,5498.948167,771.0665,70.98333333,2.368333333,0.075,8.385,2.158333333,12.725,0.633333333,0.108333333,2.482783333,21.66666667,,67.15,0.44,J22777,54,3400,F1T0447QKPQ000001X,J22777,8,3,108,324,0,0,35,862977,1025714
12-09-2021 12:00,0.741833333,1389.960167,0.156,-0.05,37.97283333,38,29.975,30,2.159666667,368.9471667,483.7368333,640.1913333,56.95833333,64.70683333,80.44283333,2.52E+18,4080.367,1299.886167,1360.0785,1358.98,1360,1253.014,1241.730667,1255.371167,1288.788833,1088.429,1453.353167,1524.882667,1101.44,1276.798167,760.321,629.7995,3073.703167,2426.360167,511.5868333,73.88416667,5500.1815,772.0385,70.98333333,2.368333333,0.075,8.385,2.158333333,12.725,0.633333333,0.108333333,2.482783333,21.66666667,,75.82,0.44,J22777,52,3300,F1T0447QKPQ000001X,J22777,8,3,108,324,0,0,35,862977,1025714
12-09-2021 13:00,0.744333333,1389.668833,0.155166667,-0.019,38.05433333,38,29.9835,30,2.159833333,365.155,478.5341667,633.54,56.09166667,63.76283333,79.48333333,2.52E+18,4080.482167,1301.544,1365.498667,1371.025167,1372,1253.282,1241.197167,1255.355833,1288.345,1088.501833,1453.972833,1524.080167,1101.44,1276.9095,757.3701667,630.4335,3076.939833,2424.407667,506.1958333,73.17016667,5501.491167,767.323,70.98333333,2.368333333,0.075,8.385,2.158333333,12.725,0.633333333,0.108333333,2.482783333,21.66666667,,65.21,0.44,J22777,41,3000,F1T0447QKPQ000001X,J22777,8,3,108,324,0,0,35,862977,1025714
12-09-2021 14:00,0.748166667,1389.339333,0.160666667,-0.016333333,37.992,38,30.00383333,30,2.161,363.1051667,475.4393333,629.9416667,55.13483333,62.8615,78.66883333,2.52E+18,4080.544833,1303.274,1370.3,1380.246333,1380,1252.488,1241.032167,1255.065167,1287.551833,1088.455,1453.2285,1522.988,1101.44,1277.014,756.7961667,630.297,3078.279833,2420.705833,503.0645,72.4785,5498.910667,763.8293333,70.98333333,2.368333333,0.075,8.385,2.158333333,12.725,0.633333333,0.108333333,2.482783333,21.66666667,,72.53,0.44,J22777,35,2500,F1T0447QKPQ000001X,J22777,8,3,108,324,0,0,35,862977,1025714
12-09-2021 15:00,0.7595,1389.190333,0.149833333,-0.0325,37.98916667,38,30.0085,30,2.160333333,364.0915,475.8653333,630.1476667,55.225,62.77183333,78.46516667,2.52E+18,4080.587333,1304.619167,1370.0525,1380.102833,1380,1251.910167,1240.866333,1254.780667,1286.970833,1088.454833,1452.592167,1522.719,1101.44,1277.5135,756.4923333,632.0358333,3078.072,2421.178333,502.8051667,72.05216667,5499.243833,763.8146667,70.98333333,2.368333333,0.075,8.385,2.158333333,12.725,0.633333333,0.108333333,2.482783333,21.66666667,,72.53,0.44,J22777,30,2400,F1T0447QKPQ000001X,J22777,8,3,108,324,0,0,35,862977,1025714
12-09-2021 16:00,0.761333333,1389.3955,0.172833333,-0.0135,38.01266667,38,29.97716667,30,2.159166667,368.0518333,480.7226667,636.1133333,54.50933333,62.44233333,78.566,2.52E+18,4080.579667,1304.812,1369.933167,1380.074667,1380,1251.038167,1241.369333,1254.206333,1286.351667,1088.507333,1452.828333,1523.265,1101.44,1277.877167,758.3996667,635.0531667,3073.732167,2424.706,507.433,72.179,5498.363833,768.6076667,70.98333333,2.368333333,0.075,8.385,2.158333333,12.725,0.633333333,0.108333333,2.482783333,21.66666667,,65.93,0.44,J22777,33,2900,F1T0447QKPQ000001X,J22777,8,3,108,324,0,0,35,862977,1025714
12-09-2021 18:00,0.770666667,1389.856,0.150833333,-0.025,38.01233333,38,30.00133333,30,2.159333333,368.7226667,482.4138333,638.4691667,53.22616667,61.305,77.5355,2.52E+18,4080.7495,1304.743833,1369.956333,1379.993833,1380,1251.452833,1242.143167,1253.5035,1286.052333,1088.711667,1450.391667,1522.8535,1101.44,1278.384667,759.6288333,634.9413333,3070.248,2429.925,509.6873333,71.28616667,5499.9645,770.3783333,70.98333333,2.368333333,0.075,8.385,2.158333333,12.725,0.633333333,0.108333333,2.482783333,21.66666667,,65.93,0.44,J22777,62,3200,F1T0447QKPQ000001X,J22777,8,3,108,324,0,0,35,862977,1025714
12-09-2021 19:00,0.7635,1389.732667,0.154166667,-0.013,37.991,38,29.98133333,30,2.160666667,364.843,478.9278333,635.0735,53.43333333,61.55833333,77.9875,2.52E+18,4080.774833,1305.231167,1370.104833,1379.962167,1380,1251.681167,1241.849167,1253.158667,1286.165667,1088.844667,1450.7675,1520.6495,1101.44,1278.843167,760.9275,626.6146667,3072.956167,2424.7655,507.9693333,71.466,5497.7465,766.8863333,70.98333333,2.368333333,0.075,8.385,2.158333333,12.725,0.633333333,0.108333333,2.482783333,21.66666667,,69.23,0.44,J22777,54,2900,F1T0447QKPQ000001X,J22777,8,3,108,324,0,0,35,862977,1025714
12-09-2021 20:00,0.772833333,1389.362667,0.143333333,-0.0155,37.99066667,38,29.99633333,30,2.158666667,369.3291667,482.8388333,638.7765,54.73783333,62.725,79.1335,2.52E+18,4080.754833,1306.726,1369.994667,1379.928333,1380,1252.003833,1241.919,1253.097833,1286.242167,1088.953333,1437.577833,1519.412833,1101.44,1278.9205,762.5541667,633.6148333,3070.680333,2430.857833,508.4346667,72.19116667,5501.6475,773.1955,70.98333333,2.368333333,0.075,8.385,2.158333333,12.725,0.633333333,0.108333333,2.482783333,21.66666667,,75.82,0.44,J22777,53,2500,F1T0447QKPQ000001X,J22777,8,3,108,324,0,0,35,862977,1025714
12-09-2021 21:00,0.7685,1388.647167,0.155,-0.0675,37.98033333,38,29.98566667,30,2.158833333,374.0463333,492.0776667,650.007,56.91733333,64.98183333,81.8415,2.52E+18,4080.7185,1305.968333,1363.332667,1380.002,1380,1252.1485,1241.981167,1253.166,1286.216167,1088.998,1438.304833,1519.544833,1101.44,1277.988833,765.2816667,631.452,3066.697667,2431.842833,519.726,74.29633333,5498.531667,780.965,70.98333333,2.368333333,0.075,8.385,2.158333333,12.725,0.633333333,0.108333333,2.482783333,21.66666667,,75.82,0.44,J22777,48,2700,F1T0447QKPQ000001X,J22777,8,3,108,324,0,0,35,862977,1025714
12-09-2021 22:00,0.7575,1388.276,0.149666667,-0.011833333,38.01716667,38,29.993,30,2.159333333,374.4235,491.975,648.9606667,57.77116667,66.07766667,83.122,2.52E+18,4080.647333,1305.373833,1362.956833,1379.996,1380,1252.884333,1242.3315,1253.385333,1286.534167,1088.990667,1441.937667,1520.4575,1101.44,1277.0185,766.6555,628.9701667,3067.501833,2429.873667,518.8786667,75.85183333,5497.614833,781.8583333,70.98333333,2.368333333,0.075,8.385,2.158333333,12.725,0.633333333,0.108333333,2.482783333,21.66666667,,75.82,0.44,J22777,36,2300,F1T0447QKPQ000001X,J22777,8,3,108,324,0,0,35,862977,1025714
12-09-2021 23:00,0.753166667,1387.750833,0.1515,-0.023833333,37.98483333,38,29.9995,30,2.159833333,371.8488333,489.3011667,645.9078333,58.193,66.51383333,83.65116667,2.52E+18,4080.592167,1303.826167,1366.669667,1379.888667,1380,1252.898667,1242.782167,1253.337667,1286.546667,1088.87,1441.419333,1519.181,1101.44,1276.014833,767.0383333,624.1918333,3071.912167,2427.947833,518.3166667,76.44266667,5499.734667,778.0715,70.98333333,2.368333333,0.075,8.385,2.158333333,12.725,0.633333333,0.108333333,2.482783333,21.66666667,,72.53,0.44,J22777,31,2100,F1T0447QKPQ000001X,J22777,8,3,108,324,0,0,35,862977,1025714
13-09-2021 00:00,0.749666667,1387.2175,0.161833333,-0.013166667,38.028,38,30.024,30,2.159166667,374.7416667,492.2115,649.4568333,58.595,67.018,84.18683333,2.52E+18,4080.6035,1304.862167,1367.173333,1380.017,1380,1252.253167,1243.611,1253.465833,1286.372167,1088.43,1441.862167,1519.2515,1101.44,1275.397667,768.2156667,629.4041667,3069.52,2431.768,518.9763333,76.83483333,5500.6995,782.8628333,71.04857143,2.271428571,0.069571429,8.257142857,2.087142857,12.93285714,0.471428571,0.142428571,2.488514286,28.71428571,,72.53,0.44,J22777,39,2300,F1T0447QKPQ000001X,J22777,8,3,108,324,0,0,35,862977,1025714
13-09-2021 02:00,0.747666667,1386.391,0.150333333,-0.032666667,37.86883333,38,30.003,30,2.159,376.707,497.6741667,657.542,57.88133333,65.91966667,82.41866667,2.52E+18,4080.566333,1303.32,1367.039833,1380.106833,1380,1252.373167,1245.544333,1254.261167,1286.895667,1088.018333,1446.020333,1521.9375,1101.44,1274.172667,765.9771667,628.8048333,3062.925167,2436.023167,526.565,75.74883333,5498.911167,788.9831667,71.04857143,2.271428571,0.069571429,8.257142857,2.087142857,12.93285714,0.471428571,0.142428571,2.488514286,28.71428571,,59.34,0.44,J22777,57,4600,F1T0447QKPQ000001X,J22777,8,3,108,324,0,0,35,862977,1025714
13-09-2021 03:00,0.7335,1386.657833,0.17,-0.042333333,37.81016667,38,29.996,30,2.159166667,373.2893333,491.6803333,649.5995,58.77933333,66.44483333,82.236,2.52E+18,4080.517833,1305.0185,1366.960667,1379.9885,1380,1253.076667,1245.4205,1254.364,1286.906667,1087.9325,1446.719,1521.0705,1101.44,1274.434167,761.0663333,619.5028333,3068.785167,2429.066167,520.6966667,75.50233333,5497.860167,782.8245,71.04857143,2.271428571,0.069571429,8.257142857,2.087142857,12.93285714,0.471428571,0.142428571,2.488514286,28.71428571,,65.93,0.44,J22777,48,4000,F1T0447QKPQ000001X,J22777,8,3,108,324,0,0,35,862977,1025714
13-09-2021 04:00,0.724666667,1387.029833,0.182666667,-0.055166667,37.962,38,29.99783333,30,2.1595,371.529,488.9898333,645.7166667,58.65333333,66.477,82.19283333,2.52E+18,4080.513333,1305.768,1367.0535,1379.999167,1380,1253.2435,1247.008167,1254.4845,1286.670333,1087.723,1449.356,1520.371833,1101.44,1274.838,759.9653333,613.5926667,3071.2695,2429.1225,517.5526667,75.55866667,5500.337333,779.7506667,71.04857143,2.271428571,0.069571429,8.257142857,2.087142857,12.93285714,0.471428571,0.142428571,2.488514286,28.71428571,,69.23,0.44,J22777,42,3600,F1T0447QKPQ000001X,J22777,8,3,108,324,0,0,35,862977,1025714
13-09-2021 05:00,0.745333333,1387.307167,0.171,-0.031,38.03566667,38,29.99783333,30,2.161,368.0158333,482.7673333,637.691,57.676,65.50966667,81.34083333,2.52E+18,4080.4605,1304.455,1366.9325,1379.947333,1380,1253.948167,1248.39,1254.993,1287.467333,1087.765167,1459.316667,1521.301667,1101.44,1275.2685,758.6363333,609.6891667,3074.883,2427.127167,511.0885,74.88,5501.992167,773.5445,71.04857143,2.271428571,0.069571429,8.257142857,2.087142857,12.93285714,0.471428571,0.142428571,2.488514286,28.71428571,,75.82,0.44,J22777,39,3500,F1T0447QKPQ000001X,J22777,8,3,108,324,0,0,35,862977,1025714
13-09-2021 06:00,0.742166667,1387.613833,0.187666667,-0.124333333,37.654,38,30.002,30,2.1595,367.5483333,481.5921667,635.9073333,58.35383333,65.95816667,81.636,2.52E+18,4080.468,1305.571833,1366.9765,1380.022167,1380,1254.828,1248.194833,1255.455167,1288.565667,1087.717,1455.976333,1521.4225,1101.44,1275.947167,756.9885,607.0266667,3076.419833,2422.597167,509.2018333,74.92166667,5498.8535,771.8086667,71.04857143,2.271428571,0.069571429,8.257142857,2.087142857,12.93285714,0.471428571,0.142428571,2.488514286,28.71428571,,63.69,0.44,J22777,42,3400,F1T0447QKPQ000001X,J22777,8,3,108,324,0,0,35,862977,1025714
13-09-2021 07:00,0.7345,1387.791,0.162666667,-0.035833333,37.8295,38,30.01033333,30,2.1605,363.8538333,477.3203333,631.496,58.06483333,65.915,81.73916667,2.52E+18,4080.484167,1306.1435,1367.0785,1380.079167,1380,1255.896667,1247.885,1255.244667,1288.7455,1087.707333,1453.3415,1520.795667,1101.44,1276.449833,755.669,605.2441667,3079.836167,2420.512,505.4295,75.23033333,5500.1915,768.343,71.04857143,2.271428571,0.069571429,8.257142857,2.087142857,12.93285714,0.471428571,0.142428571,2.488514286,28.71428571,,60.23,0.44,J22777,35,3100,F1T0447QKPQ000001X,J22777,8,3,108,324,0,0,35,862977,1025714
13-09-2021 08:00,0.741333333,1387.675833,0.168,-0.019333333,37.5155,38,30.00233333,30,2.159,366.3251667,479.3985,634.1355,58.07833333,65.6645,81.2185,2.52E+18,4080.458667,1305.1875,1367.215,1380.0035,1380,1255.951667,1246.610333,1254.751833,1288.042167,1087.839833,1452.574,1520.386333,1101.44,1276.911,754.967,604.0351667,3077.805167,2421.6625,506.5443333,74.71316667,5499.495167,770.5355,71.04857143,2.271428571,0.069571429,8.257142857,2.087142857,12.93285714,0.471428571,0.142428571,2.488514286,28.71428571,,63.96,0.44,J22777,36,3000,F1T0447QKPQ000001X,J22777,8,3,108,324,0,0,35,862977,1025714
