Repository: RitwikKhandelwal/Piramal-Kosamba

File: 2. Efficiency/45tpd/1. Flat Files/Flint_B5.csv (part 42 of 43)
e,B5 HP Set Value,B5 LP Process value,B5 LP Set Value,Header Gas Pressure Process value,Recuprator Left Bottom temp Process value,Recuprator Left Middle temp Process value,Recuprator Left top temp Process value,Recuprator Right Bottom temp Process value,Recuprator Right Middle temp Process value,Recuprator Right top temp Process value,Row Key,Total cold air flow  Process value,B5 Front Bottom temp Process value,B5 front Top temp Process value,B5 Rear Top temp Process value,B5 Rear Top temp Set Value,Melter Bottom 1 temp Process value,Melter Bottom 2 temp Process value,Melter Bottom 3 temp Process value,Melter Bottom 4 temp Process value,Melter Bottom 5 temp Process value,Melter Crown 1 temp Process value,Melter Crown 2 temp Process value,Riser temp( not available) Process value,Thraot Sleeper Process value,west gas channel right side Process value,Total gas flow Process value,Total hot air left Process value,Total hot air right Process value,Total hot air left temp Process value,Total hot air right temp Process value,Total hot air Process value,Thermocouple stack ( Chimney) left Process value,chem_comp_SiO2,chem_comp_Al2O3,chem_comp_Fe2O3,chem_comp_CaO,chem_comp_MgO,chem_comp_Na2O,chem_comp_K2O,chem_comp_SO3,physical_test_density_gm_cc,physical_test_seed_count_result,,DPR Eff,ActDrw(Ton),JobNumber,DefectCountSum,SampleSizeSum,FGCode,Number,NumberOfSection,NumberOfGob,GobCutPerMinute,ISMachineActualSpeed,GobWeightLow,GobWeightHigh,GlassDraw,PackedQunatity,ProductionOrderNumber
13-09-2021 10:00,0.741666667,1387.7755,0.161166667,-0.022666667,37.9715,38,30.02016667,30,2.159333333,370.2996667,485.5726667,642.8331667,56.83116667,64.81916667,81.01616667,2.52E+18,4080.473333,1305.584167,1370.016,1379.9985,1380,1255.8085,1246.369167,1253.9175,1286.1765,1088.003167,1445.639167,1521.351167,1101.44,1277.429167,755.4045,604.991,3071.23,2425.808667,513.937,74.642,5497.049167,777.1056667,71.04857143,2.271428571,0.069571429,8.257142857,2.087142857,12.93285714,0.471428571,0.142428571,2.488514286,28.71428571,,70.97,0.45,J22874,39,2600,F1T0447QKPQ000001X,J22874,7,3,95,283.5,0,0,175,2903365,1025818
13-09-2021 11:00,0.741333333,1388.233833,0.164833333,-0.03,37.99166667,38,29.99316667,30,2.159666667,370.3866667,486.2436667,643.5556667,57.4355,65.38133333,81.4845,2.52E+18,4080.414667,1305.345667,1370.032167,1380.021333,1380,1256.267,1246.916333,1253.7935,1285.852,1088.0205,1450.449667,1522.187333,1101.44,1277.777833,755.7858333,604.7905,3071.2125,2428.830667,515.0916667,74.66766667,5499.8915,776.868,71.04857143,2.271428571,0.069571429,8.257142857,2.087142857,12.93285714,0.471428571,0.142428571,2.488514286,28.71428571,,70.97,0.45,J22874,34,2300,F1T0447QKPQ000001X,J22874,7,3,95,283.5,0,0,175,2903365,1025818
13-09-2021 12:00,0.7395,1388.132833,0.169666667,-0.017666667,37.8935,38,30.01633333,30,2.16,363.7295,477.1633333,632.9761667,56.94566667,65.02616667,81.25283333,2.52E+18,4080.429333,1305.150833,1370.005167,1379.994,1380,1256.2475,1247.263167,1253.745167,1285.531167,1088.204667,1455.867667,1521.488167,1101.44,1278.415333,754.81,607.3981667,3078.078667,2422.655333,506.5871667,74.7285,5500.734667,769.1215,71.04857143,2.271428571,0.069571429,8.257142857,2.087142857,12.93285714,0.471428571,0.142428571,2.488514286,28.71428571,,70.97,0.45,J22874,30,2700,F1T0447QKPQ000001X,J22874,7,3,95,283.5,0,0,175,2903365,1025818
13-09-2021 13:00,0.750166667,1388.561667,0.157833333,-0.0275,37.8875,38,29.99816667,30,2.1595,360.746,472.5861667,627.7345,56.29883333,64.21133333,80.37683333,2.52E+18,4080.559333,1305.456667,1370.013667,1380.123167,1380,1255.9335,1247.1845,1253.497167,1284.961333,1088.118833,1454.017833,1520.097167,1101.44,1278.996667,754.3156667,605.408,3081.0515,2417.290333,501.5778333,73.96883333,5498.4265,764.5653333,71.04857143,2.271428571,0.069571429,8.257142857,2.087142857,12.93285714,0.471428571,0.142428571,2.488514286,28.71428571,,64.52,0.45,J22874,30,2400,F1T0447QKPQ000001X,J22874,7,3,95,283.5,0,0,175,2903365,1025818
13-09-2021 14:00,0.733,1389.677,0.175833333,-0.017666667,38.07783333,38,30.00683333,30,2.16,363.3343333,474.774,630.661,56.9695,64.69833333,80.49633333,2.52E+18,4080.520667,1308.555667,1369.9865,1380.001333,1380,1255.454167,1246.818167,1253.089833,1284.217833,1088.267,1452.088667,1519.273833,1101.44,1279.287833,752.6145,608.9465,3079.728833,2418.830667,502.2625,73.8785,5498.514333,767.4035,71.04857143,2.271428571,0.069571429,8.257142857,2.087142857,12.93285714,0.471428571,0.142428571,2.488514286,28.71428571,,77.42,0.45,J22874,33,2600,F1T0447QKPQ000001X,J22874,7,3,95,283.5,0,0,175,2903365,1025818
13-09-2021 15:00,0.739166667,1390.331,0.152166667,-0.1015,37.928,38,30.0105,30,2.159166667,368.7608333,482.8905,640.4763333,57.2555,65.16233333,81.17,2.52E+18,4080.485333,1309.105167,1369.9705,1379.987833,1380,1254.828167,1246.633,1252.461667,1283.243833,1088.615667,1441.857833,1519.922667,1101.44,1279.458833,753.892,609.3763333,3072.191833,2425.782167,510.325,74.20833333,5498.0085,774.7761667,71.04857143,2.271428571,0.069571429,8.257142857,2.087142857,12.93285714,0.471428571,0.142428571,2.488514286,28.71428571,,74.19,0.45,J22874,33,2600,F1T0447QKPQ000001X,J22874,7,3,95,283.5,0,0,175,2903365,1025818
13-09-2021 16:00,0.748666667,1390.287,0.166,-0.0615,37.8845,38,30.00616667,30,2.159333333,368.4916667,483.103,640.9935,56.501,64.67066667,81.099,2.52E+18,4080.5445,1307.358833,1370.017333,1380.044667,1380,1253.886,1246.909667,1251.872667,1282.558667,1089.169333,1443.898667,1520.701667,1101.44,1279.938,755.7408333,609.9045,3071.359,2428.374167,511.5966667,74.32616667,5499.753333,775.6291667,71.04857143,2.271428571,0.069571429,8.257142857,2.087142857,12.93285714,0.471428571,0.142428571,2.488514286,28.71428571,,74.19,0.45,J22874,34,2600,F1T0447QKPQ000001X,J22874,7,3,95,283.5,0,0,175,2903365,1025818
13-09-2021 18:00,0.749166667,1389.730167,0.1615,-0.029833333,37.97616667,38,30.0185,30,2.158166667,368.6618333,484.2445,642.955,56.30933333,64.44183333,81.03983333,2.52E+18,4080.626,1306.837,1369.8315,1379.945,1380,1254.598167,1248.240833,1250.591167,1282.1775,1089.234,1443.945667,1520.3795,1101.44,1280.494833,756.9241667,609.7765,3070.706333,2425.4125,512.8593333,74.20116667,5496.013,778.0668333,71.04857143,2.271428571,0.069571429,8.257142857,2.087142857,12.93285714,0.471428571,0.142428571,2.488514286,28.71428571,,74.19,0.46,J22874,37,2700,F1T0447QKPQ000001X,J22874,7,3,95,283.5,0,0,175,2903365,1025818
13-09-2021 19:00,0.756,1389.180833,0.1505,-0.0175,38.0205,38,30.00383333,30,2.157,373.316,492.6566667,654.3046667,56.20266667,64.585,81.60566667,2.52E+18,4080.641167,1306.174667,1370.083833,1379.973667,1380,1255.173833,1248.764,1250.361,1282.32,1089.197333,1445.9545,1520.610667,1101.44,1280.703167,760.3873333,610.2063333,3064.256833,2434.552333,521.3856667,74.54283333,5498.678167,786.502,71.04857143,2.271428571,0.069571429,8.257142857,2.087142857,12.93285714,0.471428571,0.142428571,2.488514286,28.71428571,,74.19,0.46,J22874,51,3200,F1T0447QKPQ000001X,J22874,7,3,95,283.5,0,0,175,2903365,1025818
13-09-2021 20:00,0.7575,1389.423333,0.150666667,0.014,37.9935,38,30.0075,30,2.159166667,369.3433333,486.6035,647.4651667,56.1145,64.4505,81.49366667,2.52E+18,4080.6375,1306.242667,1370.057833,1380.113,1380,1255.703,1249.569,1250.390833,1282.312833,1089.106167,1448.8945,1520.750667,1101.44,1280.630833,758.9071667,609.51,3069.720167,2431.311,517.0171667,74.54483333,5501.109,780.3146667,71.04857143,2.271428571,0.069571429,8.257142857,2.087142857,12.93285714,0.471428571,0.142428571,2.488514286,28.71428571,,74.19,0.46,J22874,49,2500,F1T0447QKPQ000001X,J22874,7,3,95,283.5,0,0,175,2903365,1025818
13-09-2021 21:00,0.7545,1389.166333,0.163666667,-0.03,38.0355,38,29.996,30,2.157333333,369.7133333,486.4628333,647.1745,56.21083333,64.43783333,81.332,2.52E+18,4080.626333,1306.128167,1369.938167,1379.998667,1380,1256.338333,1250.141833,1250.707,1282.401,1088.968167,1447.271167,1520.682333,1101.44,1280.897167,759.8683333,610.8488333,3069.309667,2432.807833,515.1463333,74.34966667,5502.038833,781.1176667,71.04857143,2.271428571,0.069571429,8.257142857,2.087142857,12.93285714,0.471428571,0.142428571,2.488514286,28.71428571,,74.19,0.46,J22874,45,2600,F1T0447QKPQ000001X,J22874,7,3,95,283.5,0,0,175,2903365,1025818
13-09-2021 22:00,0.756833333,1389.205833,0.161333333,-0.015333333,37.93983333,38,29.99883333,30,2.157833333,371.2161667,489.5148333,651.4355,56.3265,64.669,81.72983333,2.52E+18,4080.6895,1305.846333,1369.9255,1379.9075,1380,1257.911333,1251.037833,1250.961333,1282.775,1089.095833,1446.814,1520.810833,1101.44,1281.296167,760.7056667,613.0196667,3067.082167,2432.246333,518.3118333,74.663,5499.160333,784.54,71.04857143,2.271428571,0.069571429,8.257142857,2.087142857,12.93285714,0.471428571,0.142428571,2.488514286,28.71428571,,74.19,0.46,J22874,34,2000,F1T0447QKPQ000001X,J22874,7,3,95,283.5,0,0,175,2903365,1025818
13-09-2021 23:00,0.751833333,1389.218333,0.139666667,-0.020166667,37.99116667,38,29.9995,30,2.159333333,369.0875,487.2913333,649.3856667,55.94333333,64.43133333,81.62133333,2.52E+18,4080.6725,1304.749,1370.085833,1380.021667,1380,1259.011,1252.080667,1251.393333,1283.4215,1089.125,1454.485167,1521.4295,1101.44,1281.000667,760.18,609.8878333,3069.245667,2430.434667,517.6748333,74.70466667,5499.578833,781.3205,71.04857143,2.271428571,0.069571429,8.257142857,2.087142857,12.93285714,0.471428571,0.142428571,2.488514286,28.71428571,,74.19,0.46,J22874,40,2400,F1T0447QKPQ000001X,J22874,7,3,95,283.5,0,0,175,2903365,1025818
14-09-2021 00:00,0.758833333,1389.264333,0.1455,-0.0205,38.0485,38,29.99566667,30,2.158166667,367.4511667,483.3385,644.6365,55.52383333,63.72666667,80.58916667,2.52E+18,4080.697333,1304.7305,1369.9755,1380.018167,1380,1259.067833,1252.823167,1251.79,1284.005333,1089.318833,1448.318667,1521.116167,1101.44,1281.032667,760.3701667,615.2925,3071.389667,2427.865833,512.333,73.86033333,5499.078,778.1241667,71.05333333,2.343333333,0.0805,8.371666667,2.16,12.73166667,0.615,0.108333333,2.48445,29.83333333,,66.03,0.46,J22874,33,2300,F1T0447QKPQ000001X,J22874,7,3,95,283.5,0,0,175,2903365,1025818
14-09-2021 02:00,0.750166667,1389.396333,0.151,-0.02,37.84033333,38,30.0245,30,2.16,362.2263333,476.2815,635.677,54.61133333,62.85066667,79.57433333,2.52E+18,4080.683833,1304.833167,1369.97,1379.957333,1380,1259.4635,1253.6245,1251.773,1284.411,1089.841167,1460.091333,1520.2775,1101.44,1281.778667,758.834,610.0678333,3076.377333,2423.291833,505.8893333,72.9825,5499.7695,770.5508333,71.05333333,2.343333333,0.0805,8.371666667,2.16,12.73166667,0.615,0.108333333,2.48445,29.83333333,,50.97,0.46,J22874,52,4200,F1T0447QKPQ000001X,J22874,7,3,95,283.5,0,0,175,2903365,1025818
14-09-2021 03:00,0.708833333,1389.055833,0.181,-0.029333333,37.738,38,30.01516667,30,2.161,358.2933333,471.0238333,629.9065,53.7815,61.94183333,78.30283333,2.52E+18,4080.663167,1303.127833,1370.031833,1380.051333,1380,1259.122833,1253.675333,1251.6855,1284.609,1089.945167,1453.339167,1518.091333,1101.44,1282.065333,755.9706667,609.506,3079.070167,2423.899333,500.1488333,72.20316667,5502.944167,765.9681667,71.05333333,2.343333333,0.0805,8.371666667,2.16,12.73166667,0.615,0.108333333,2.48445,29.83333333,,67.74,0.46,J22874,53,3500,F1T0447QKPQ000001X,J22874,7,3,95,283.5,0,0,175,2903365,1025818
14-09-2021 04:00,0.6325,1388.883167,0.179833333,-0.0295,37.856,38,29.97166667,30,2.159333333,357.4676667,469.1498333,630.0953333,51.53316667,58.732,73.1455,2.52E+18,4080.754333,1302.2305,1369.934833,1379.936333,1380,1258.410333,1252.941333,1251.413833,1284.3585,1089.9725,1450.363333,1516.365167,1101.44,1281.7845,748.9253333,611.915,3074.408667,2427.174667,500.3875,68.8025,5501.537,764.0728333,71.05333333,2.343333333,0.0805,8.371666667,2.16,12.73166667,0.615,0.108333333,2.48445,29.83333333,,70.97,0.46,J22874,49,3400,F1T0447QKPQ000001X,J22874,7,3,95,283.5,0,0,175,2903365,1025818
14-09-2021 05:00,0.6305,1388.677667,0.1585,-0.033833333,37.7205,38,29.976,30,2.159166667,361.4238333,474.1813333,639.8638333,51.411,57.89116667,70.80116667,2.52E+18,4080.7465,1303.899667,1370.033833,1380.0555,1380,1257.856333,1252.342667,1250.994,1283.864167,1089.827833,1452.630833,1516.652,1101.44,1281.045833,743.2065,615.0558333,3064.820833,2436.0415,506.4421667,66.16066667,5500.774833,769.5821667,71.05333333,2.343333333,0.0805,8.371666667,2.16,12.73166667,0.615,0.108333333,2.48445,29.83333333,,74.19,0.46,J22874,69,3400,F1T0447QKPQ000001X,J22874,7,3,95,283.5,0,0,175,2903365,1025818
14-09-2021 06:00,0.737,1388.695333,0.1685,-0.146,37.97616667,38,29.99283333,30,2.158333333,363.5588333,478.6398333,644.9793333,51.62933333,57.99333333,70.69666667,2.52E+18,4080.825667,1309.555333,1381.136667,1379.949833,1380,1257.704333,1251.2835,1250.364667,1283.453333,1089.704667,1446.279333,1517.679,1101.44,1280.605167,740.4218333,616.1366667,3058.972167,2439.962333,509.9248333,65.77366667,5498.9165,775.39,71.05333333,2.343333333,0.0805,8.371666667,2.16,12.73166667,0.615,0.108333333,2.48445,29.83333333,,74.19,0.46,J22874,68,3600,F1T0447QKPQ000001X,J22874,7,3,95,283.5,0,0,175,2903365,1025818
14-09-2021 08:00,0.7525,1388.862667,0.166833333,-0.0295,37.59283333,38,29.9975,30,2.158,370.8116667,489.3641667,656.4391667,52.9805,59.91366667,73.59466667,2.52E+18,4080.900167,1321.782667,1374.904667,1379.9175,1380,1258.0905,1250.938167,1249.284833,1282.126333,1089.9445,1458.328333,1519.996667,1101.44,1281.953167,740.495,615.2485,3054.471167,2446.31,523.1608333,68.14083333,5500.580167,781.3171667,71.05333333,2.343333333,0.0805,8.371666667,2.16,12.73166667,0.615,0.108333333,2.48445,29.83333333,,63.87,0.45,J22874,76,5200,F1T0447QKPQ000001X,J22874,7,3,95,283.5,0,0,175,2903365,1025818
14-09-2021 10:00,0.737666667,1388.468,0.167333333,-0.036,37.83083333,38,30.0115,30,2.157833333,371.0025,487.0721667,653.8711667,53.072,60.0155,73.5945,2.52E+18,4080.89,1321.73,1374.846333,1379.993667,1380,1259.943667,1252.076667,1249.645833,1283.397,1089.61,1458.360333,1520.0505,1101.44,1283.104833,738.573,614.8968333,3056.085,2441.537,519.9833333,68.44416667,5497.754833,779.3771667,71.05333333,2.343333333,0.0805,8.371666667,2.16,12.73166667,0.615,0.108333333,2.48445,29.83333333,,35.62,0.46,J22874,83,6000,F1T0447QKPQ000001X,J22874,7,3,95,283.5,0,0,175,2903365,1025818
14-09-2021 11:00,0.737,1388.620333,0.1675,-0.033166667,37.80933333,38,30.004,30,2.158,373.209,491.0183333,659.0366667,53.36283333,60.24866667,73.7535,2.52E+18,4080.898167,1321.363667,1375.014167,1380.004167,1380.5,1260.739333,1252.753,1250.2295,1284.321,1089.411333,1457.2655,1519.598667,1101.44,1283.2655,738.581,614.4395,3053.364667,2447.800333,524.0861667,68.6425,5501.195167,784.7451667,71.05333333,2.343333333,0.0805,8.371666667,2.16,12.73166667,0.615,0.108333333,2.48445,29.83333333,,0,0.51,J22874,77,5300,F1T0447QKPQ000001X,J22874,7,3,95,283.5,0,0,175,2903365,1025818
14-09-2021 12:00,0.7355,1388.450333,0.163666667,-0.075666667,37.67583333,38,30.00383333,30,2.158333333,371.8288333,490.262,658.5995,53.09516667,60.091,73.72316667,2.52E+18,4080.827333,1321.801,1375.13,1383.471,1382,1260.707667,1253.608333,1250.789333,1284.913,1089.281,1456.892833,1519.974667,1101.44,1283.179667,738.129,614.131,3044.439167,2438.537833,524.4565,68.6205,5483.193833,783.4293333,71.05333333,2.343333333,0.0805,8.371666667,2.16,12.73166667,0.615,0.108333333,2.48445,29.83333333,,32.54,0.51,J22874,61,5500,F1T0447QKPQ000001X,J22874,7,3,95,283.5,0,0,175,2903365,1025818
14-09-2021 13:00,0.726666667,1388.696667,0.162333333,-0.067333333,37.7345,38,30.01033333,30,2.159,372.647,491.9471667,660.6378333,52.368,59.455,73.2195,2.52E+18,4080.917167,1324.1185,1370.2205,1379.812833,1380,1260.783833,1254.576,1251.659333,1285.537667,1089.458667,1458.545,1522.133167,1101.44,1283.4825,737.4761667,614.3681667,3022.793833,2427.237333,525.7226667,68.24416667,5450.068167,784.3186667,71.05333333,2.343333333,0.0805,8.371666667,2.16,12.73166667,0.615,0.108333333,2.48445,29.83333333,,0,0.51,J22874,50,4600,F1T0447QKPQ000001X,J22874,7,3,95,283.5,0,0,175,2903365,1025818
14-09-2021 14:00,0.713833333,1388.9235,0.186166667,-0.059,37.79716667,38,29.99666667,30,2.158833333,370.7885,491.579,661.5801667,51.92766667,58.88233333,72.47933333,2.52E+18,4080.926167,1323.518833,1370.136,1380.015333,1380,1261.450167,1254.972,1252.189833,1286.540667,1089.934667,1459.282,1522.222667,1101.44,1284.446333,736.092,612.3198333,3021.995,2427.074167,526.4856667,67.576,5448.995667,784.3913333,71.05333333,2.343333333,0.0805,8.371666667,2.16,12.73166667,0.615,0.108333333,2.48445,29.83333333,,32.88,0.51,J22874,53,4500,F1T0447QKPQ000001X,J22874,7,3,95,283.5,0,0,175,2903365,1025818
14-09-2021 15:00,0.713,1389.6245,0.148666667,-0.0375,37.7885,38,29.99283333,30,2.159,367.0828333,489.416,659.5265,52.12066667,58.999,72.46166667,2.52E+18,4080.944333,1324.5265,1369.997167,1380.025833,1380,1262.585167,1255.284333,1252.302333,1287.128667,1089.922333,1458.708167,1522.101667,1101.44,1285.469167,735.2041667,610.8781667,3024.157,2426.1175,524.9096667,67.45383333,5450.286167,782.681,71.05333333,2.343333333,0.0805,8.371666667,2.16,12.73166667,0.615,0.108333333,2.48445,29.83333333,,43.27,0.51,J22874,51,4600,F1T0447QKPQ000001X,J22874,7,3,95,283.5,0,0,175,2903365,1025818
14-09-2021 16:00,0.702833333,1390.369167,0.155666667,-0.024,37.75766667,38,30.011,30,2.158666667,358.2166667,477.9473333,645.394,51.454,58.4455,71.89433333,2.52E+18,4080.925167,1323.451333,1360.702833,1379.975833,1380,1263.450667,1255.345833,1252.508833,1287.668167,1090.1445,1455.309833,1521.107667,1101.44,1286.665333,733.2508333,614.6555,3031.815667,2420.146333,514.1743333,67.10983333,5451.830833,772.7765,71.05333333,2.343333333,0.0805,8.371666667,2.16,12.73166667,0.615,0.108333333,2.48445,29.83333333,,33.12,0.51,J22874,45,3500,F1T0447QKPQ000001X,J22874,7,3,95,283.5,0,0,175,2903365,1025818
14-09-2021 18:00,0.712833333,1391.161,0.151166667,-0.096833333,37.70233333,38,29.98816667,30,2.160666667,355.0911667,470.1601667,634.2425,51.321,58.10566667,71.37733333,2.52E+18,4080.886667,1324.931,1359.936167,1379.9925,1380,1263.5295,1254.422,1252.594667,1287.279,1090.641833,1451.020833,1519.1255,1101.44,1288.786833,730.6948333,615.9558333,3037.892833,2410.122167,504.26,66.193,5447.837333,764.1033333,71.05333333,2.343333333,0.0805,8.371666667,2.16,12.73166667,0.615,0.108333333,2.48445,29.83333333,,44.31,0.51,J22874,44,3300,F1T0447QKPQ000001X,J22874,7,3,95,283.5,0,0,175,2903365,1025818
14-09-2021 19:00,0.719833333,1391.716667,0.146833333,-0.065833333,37.6275,38,30.001,30,2.159666667,353.7751667,467.6996667,630.9835,51.58233333,58.4515,71.944,2.52E+18,4080.842333,1325.498667,1359.994167,1380.063167,1380,1262.747167,1252.731833,1252.307667,1286.466833,1090.661667,1448.735,1517.031333,1101.44,1288.803667,729.8523333,615.6063333,3041.294833,2408.0655,501.4696667,66.71133333,5449.181,760.8773333,71.05333333,2.343333333,0.0805,8.371666667,2.16,12.73166667,0.615,0.108333333,2.48445,29.83333333,,46.15,0.51,J22874,38,2100,F1T0447QKPQ000001X,J22874,7,3,95,283.5,0,0,175,2903365,1025818
14-09-2021 20:00,0.716,1392.011833,0.169833333,-0.023166667,37.84416667,38,29.99083333,30,2.160166667,352.7218333,466.2356667,628.7081667,51.3445,58.28116667,71.86033333,2.52E+18,4080.863667,1325.288167,1359.956333,1380.026333,1380,1261.866333,1251.915,1251.753833,1285.3625,1091.021333,1447.1815,1515.987333,1101.44,1288.745167,728.6106667,615.5195,3042.209667,2406.984333,500.1033333,66.86716667,5449.195833,759.8538333,71.05333333,2.343333333,0.0805,8.371666667,2.16,12.73166667,0.615,0.108333333,2.48445,29.83333333,,51.92,0.51,J22874,32,2500,F1T0447QKPQ000001X,J22874,7,3,95,283.5,0,0,175,2903365,1025818
14-09-2021 21:00,0.72,1392.159333,0.171166667,-0.0575,37.77483333,38,29.99916667,30,2.1595,352.1976667,464.8868333,625.9086667,51.00383333,57.87583333,71.27266667,2.52E+18,4080.844667,1324.626667,1359.999,1379.978333,1380,1260.313333,1250.835167,1250.966333,1284.3265,1091.581333,1448.170833,1515.427333,1101.44,1288.816167,726.1896667,621.7048333,3042.597667,2408.165,498.2063333,66.36866667,5450.677667,758.894,71.05333333,2.343333333,0.0805,8.371666667,2.16,12.73166667,0.615,0.108333333,2.48445,29.83333333,,69.23,0.51,J22874,37,2500,F1T0447QKPQ000001X,J22874,7,3,95,283.5,0,0,175,2903365,1025818
14-09-2021 22:00,0.714666667,1391.8515,0.1455,-0.217166667,37.79583333,38,29.99266667,30,2.161166667,352.1431667,464.6948333,625.8195,50.1005,56.88033333,70.17016667,2.52E+18,4080.867667,1323.180667,1360.018667,1379.896,1380,1259.083667,1250.263167,1249.533667,1282.820167,1091.881333,1447.825333,1514.821667,1101.44,1288.6925,724.8386667,618.8695,3042.072667,2407.5495,498.1373333,65.49966667,5449.998,758.3043333,71.05333333,2.343333333,0.0805,8.371666667,2.16,12.73166667,0.615,0.108333333,2.48445,29.83333333,,69.23,0.51,J22874,33,1900,F1T0447QKPQ000001X,J22874,7,3,95,283.5,0,0,175,2903365,1025818
14-09-2021 23:00,0.7105,1391.271667,0.1515,-0.056666667,37.6965,38,29.98766667,30,2.160666667,351.0573333,462.1631667,623.6385,49.87516667,56.635,69.7795,2.52E+18,4080.836167,1322.3155,1360.009667,1380.003667,1380,1257.976167,1249.409667,1248.7695,1281.839333,1092.0795,1444.974667,1513.929167,1101.44,1288.118,723.4155,619.1923333,3042.834,2409.158833,495.9191667,64.91316667,5452.4035,755.8961667,71.05333333,2.343333333,0.0805,8.371666667,2.16,12.73166667,0.615,0.108333333,2.48445,29.83333333,,69.23,0.51,J22874,40,2900,F1T0447QKPQ000001X,J22874,7,3,95,283.5,0,0,175,2903365,1025818
15-09-2021 00:00,0.716666667,1390.8255,0.154333333,-0.013,37.792,38,29.99833333,30,2.1605,350.949,461.8918333,624.5233333,49.05533333,55.641,68.65216667,2.52E+18,4080.864833,1323.951,1359.983833,1380.069167,1380,1256.546,1248.696333,1247.972833,1280.473,1092.4265,1444.375,1514.114,1101.44,1287.627667,722.275,619.4638333,3040.3835,2407.853667,495.9193333,63.89233333,5448.485667,756.4621667,71.26333333,1.69,0.116,9.883333333,2.713333333,13.86,0.153333333,0.104,2.506933333,25.33333333,,69.23,0.51,J22874,40,2800,F1T0447QKPQ000001X,J22874,7,3,95,283.5,0,0,175,2903365,1025818
15-09-2021 02:00,0.723166667,1389.905833,0.159333333,-0.04,36.752,38,30.00466667,30,2.160666667,352.133,461.4915,622.8723333,52.029,58.54016667,71.57933333,2.52E+18,4080.897833,1325.182,1359.919667,1379.929333,1380,1254.3305,1246.099,1245.179667,1277.010833,1092.645833,1446.11,1513.6695,1101.44,1286.776333,721.052,617.897,3044.822833,2405.272667,495.1,65.65083333,5450.038833,753.166,71.26333333,1.69,0.116,9.883333333,2.713333333,13.86,0.153333333,0.104,2.506933333,25.33333333,,75,0.51,J22874,56,4400,F1T0447QKPQ000001X,J22874,7,3,95,283.5,0,0,175,2903365,1025818
15-09-2021 03:00,0.766166667,1389.218,0.175833333,-0.051333333,37.96216667,38,29.98583333,30,2.160333333,361.0721667,476.5973333,638.3395,52.364,58.69616667,71.61333333,2.52E+18,4080.932667,1323.735167,1359.992333,1379.982667,1380,1252.645833,1244.888833,1243.686667,1275.080333,1092.7815,1447.482833,1512.722333,1101.44,1286.376667,722.9056667,624.2735,2906.306833,2531.4935,507.266,66.76816667,5437.900833,762.474,71.26333333,1.69,0.116,9.883333333,2.713333333,13.86,0.153333333,0.104,2.506933333,25.33333333,,77.88,0.51,J22874,44,3000,F1T0447QKPQ000001X,J22874,7,3,95,283.5,0,0,175,2903365,1025818
15-09-2021 04:00,0.724166667,1388.071667,0.185333333,-0.018833333,37.98616667,38,30.0045,30,2.159833333,367.2103333,494.383,656.2698333,51.9595,57.86616667,69.68716667,2.52E+18,4081.015167,1320.534167,1359.991167,1379.970167,1380,1252.108667,1246.313667,1243.077667,1274.0285,1092.468167,1446.760333,1513.051,1101.44,1285.028167,723.8323333,624.5638333,2798.124833,2550.0265,526.8496667,65.46916667,5348.2125,771.9923333,71.26333333,1.69,0.116,9.883333333,2.713333333,13.86,0.153333333,0.104,2.506933333,25.33333333,,80.77,0.51,J22874,43,3500,F1T0447QKPQ000001X,J22874,7,3,95,283.5,0,0,175,2903365,1025818
15-09-2021 05:00,0.719333333,1387.354833,0.190333333,-0.025166667,37.94683333,38,29.99583333,30,2.161166667,365.6416667,493.1248333,653.6423333,53.14133333,58.97416667,70.6025,2.52E+18,4081.0965,1318.987,1360.009667,1379.874667,1380,1251.635333,1248.855667,1243.654333,1274.695333,1091.992667,1448.953,1515.074833,1101.44,1283.812,721.7966667,623.9578333,2800.431,2548.811667,526.205,65.84466667,5349.346333,770.966,71.26333333,1.69,0.116,9.883333333,2.713333333,13.86,0.153333333,0.104,2.506933333,25.33333333,,80.77,0.51,J22874,47,4000,F1T0447QKPQ000001X,J22874,7,3,95,283.5,0,0,175,2903365,1025818
15-09-2021 06:00,0.6945,1386.897167,0.207166667,-0.054166667,37.97766667,38,30.01066667,30,2.159666667,366.7621667,495.0778333,655.672,53.42533333,59.15416667,70.55666667,2.52E+18,4081.076333,1317.076167,1359.935333,1379.840667,1380,1251.875167,1248.997833,1244.046333,1275.782167,1091.8645,1452.505333,1516.471,1101.44,1283.3695,718.5356667,625.6483333,2799.119667,2553.997,527.7353333,66.26033333,5353.269667,773.6786667,71.26333333,1.69,0.116,9.883333333,2.713333333,13.86,0.153333333,0.104,2.506933333,25.33333333,,80.77,0.51,J22874,39,3500,F1T0447QKPQ000001X,J22874,7,3,95,283.5,0,0,175,2903365,1025818
15-09-2021 07:00,0.6845,1386.841667,0.167666667,-0.0215,37.95466667,38,29.99333333,30,2.161166667,368.3743333,497.9046667,659.3093333,54.55733333,59.87933333,70.887,2.52E+18,4081.098833,1316.549833,1360.036667,1379.425167,1380,1253.7375,1249.825,1243.820167,1275.574167,1091.6275,1453.580333,1518.096167,1101.44,1283.437,716.1616667,624.9653333,2796.748667,2554.6315,530.9056667,66.34216667,5351.470667,775.7776667,71.26333333,1.69,0.116,9.883333333,2.713333333,13.86,0.153333333,0.104,2.506933333,25.33333333,,80.77,0.51,J22874,38,3400,F1T0447QKPQ000001X,J22874,7,3,95,283.5,0,0,175,2903365,1025818
15-09-2021 08:00,0.677118644,1386.831695,0.143389831,-0.011355932,37.86050847,38,29.9940678,30,2.159491525,368.0955932,497.9228814,659.7983051,55.35694915,61.1379661,72.58101695,2.52E+18,4081.010169,1317.834068,1359.904407,1379.977288,1380,1254.474068,1249.940678,1244.220339,1275.060508,1091.441695,1455.146949,1519.232034,1101.44,1283.895085,717.1713559,625.0549153,2800.132881,2551.037966,530.9567797,67.78525424,5351.142542,776.2722034,71.26333333,1.69,0.116,9.883333333,2.713333333,13.86,0.153333333,0.104,2.506933333,25.33333333,,75,0.51,J22874,33,2900,F1T0447QKPQ000001X,J22874,7,3,95,283.5,0,0,175,2903365,1025818
15-09-2021 10:00,0.665333333,1386.781833,0.172666667,-0.089166667,37.93033333,38,29.9935,30,2.161,368.1626667,498.55,660.2023333,56.26866667,62.026,73.68433333,2.52E+18,4080.957333,1316.974667,1360.007167,1380.024167,1380,1257.183333,1252.894167,1245.796,1275.311833,1091.051833,1458.583833,1520.8055,1101.44,1284.740333,714.4948333,624.8361667,2801.214167,2548.335167,531.8735,68.87066667,5349.555667,776.7481667,71.26333333,1.69,0.116,9.883333333,2.713333333,13.86,0.153333333,0.104,2.506933333,25.33333333,,74.19,0.45,J22874,56,4400,F1T0447QKPQ000001X,J22874,7,3,95,283.5,0,0,175,2903365,1025818
15-09-2021 11:00,0.68,1387.3085,0.169666667,-0.024833333,37.96416667,38,30.00166667,30,2.1595,369.5625,501.1986667,662.6701667,56.64966667,62.80833333,74.8455,2.52E+18,4080.981833,1317.9145,1359.9645,1379.936333,1380,1259.552667,1253.694833,1247.111667,1275.9555,1090.910167,1460.7125,1521.532167,1101.44,1284.988,712.8028333,624.5476667,2801.654167,2550.582,533.408,70.04866667,5352.0465,779.5293333,71.26333333,1.69,0.116,9.883333333,2.713333333,13.86,0.153333333,0.104,2.506933333,25.33333333,,74.19,0.45,J22874,49,4700,F1T0447QKPQ000001X,J22874,7,3,95,283.5,0,0,175,2903365,1025818
15-09-2021 12:00,0.670666667,1387.949833,0.144833333,-0.014333333,37.8725,38,30.00983333,30,2.160333333,374.9315,508.946,671.9475,56.03833333,61.98283333,73.7435,2.52E+18,4080.888167,1317.188167,1359.9765,1380.059,1380,1262.117333,1254.003167,1248.308167,1277.031,1090.978667,1461.568333,1524.0055,1101.44,1285.454833,712.4173333,624.9398333,2793.308,2558.628833,539.2645,69.4675,5351.8225,789.0698333,71.26333333,1.69,0.116,9.883333333,2.713333333,13.86,0.153333333,0.104,2.506933333,25.33333333,,77.42,0.45,J22874,56,3700,F1T0447QKPQ000001X,J22874,7,3,95,283.5,0,0,175,2903365,1025818
15-09-2021 13:00,0.660666667,1388.756333,0.175166667,-0.042,37.91383333,38,29.99666667,30,2.1615,381.0311667,523.3936667,688.9248333,54.102,60.02616667,71.71566667,2.52E+18,4080.887167,1316.2785,1360.019333,1379.9695,1380,1263.635167,1254.879333,1249.827833,1278.201833,1091.276167,1469.230167,1527.7255,1101.44,1286.287833,714.0286667,609.6445,2779.275333,2572.169833,556.4058333,67.89366667,5351.501833,799.565,71.26333333,1.69,0.116,9.883333333,2.713333333,13.86,0.153333333,0.104,2.506933333,25.33333333,,77.42,0.45,J22874,52,4200,F1T0447QKPQ000001X,J22874,7,3,95,283.5,0,0,175,2903365,1025818
15-09-2021 14:00,0.641166667,1389.418667,0.163333333,-0.018666667,37.94683333,38,29.999,30,2.160666667,368.712,504.9925,668.1781667,52.3255,58.13383333,69.49466667,2.52E+18,4080.950167,1316.405333,1359.973,1379.9785,1380,1265.8375,1256.323333,1251.137833,1279.792833,1091.67,1468.806333,1526.972833,1101.44,1287.5825,714.736,625.6173333,2788.739333,2559.721,539.6215,65.7665,5348.545167,784.7241667,71.26333333,1.69,0.116,9.883333333,2.713333333,13.86,0.153333333,0.104,2.506933333,25.33333333,,80.65,0.45,J22874,35,3400,F1T0447QKPQ000001X,J22874,7,3,95,283.5,0,0,175,2903365,1025818
15-09-2021 15:00,0.642666667,1389.754,0.156,-0.026166667,37.91916667,38,29.99266667,30,2.162166667,366.8928333,502.7335,664.887,50.95233333,56.4725,67.53816667,2.52E+18,4080.9485,1316.041667,1360.0435,1380.0845,1380,1266.894333,1257.102333,1252.464333,1280.905,1091.812333,1468.055167,1527.759333,1101.44,1288.1185,714.1928333,625.2403333,2787.408667,2560.446333,535.9478333,63.86283333,5348.004167,782.568,71.26333333,1.69,0.116,9.883333333,2.713333333,13.86,0.153333333,0.104,2.506933333,25.33333333,,80.65,0.45,J22874,38,3600,F1T0447QKPQ000001X,J22874,7,3,95,283.5,0,0,175,2903365,1025818
15-09-2021 16:00,0.643333333,1390.412,0.140333333,-0.033166667,37.94233333,38,30.00583333,30,2.161833333,366.2866667,502.2988333,664.4531667,51.03233333,56.377,67.2855,2.52E+18,4081.012667,1316.5405,1360.001667,1380.027667,1380,1267.029833,1257.501333,1253.463,1281.474333,1092.228,1469.206667,1528.792167,1101.44,1287.932167,713.3648333,624.9861667,2787.290167,2563.889833,535.3495,63.286,5351.324167,782.0195,71.26333333,1.69,0.116,9.883333333,2.713333333,13.86,0.153333333,0.104,2.506933333,25.33333333,,77.42,0.45,J22874,42,3500,F1T0447QKPQ000001X,J22874,7,3,95,283.5,0,0,175,2903365,1025818
15-09-2021 17:00,0.657,1391.141167,0.1405,-0.015833333,37.98516667,38,30.00383333,30,2.160666667,365.5445,500.6341667,662.2545,51.93866667,57.191,67.9185,2.52E+18,4081.0385,1317.314167,1359.9955,1380.0965,1380,1267.705667,1257.869333,1254.139333,1282.087,1093.044,1469.946,1529.721333,1101.44,1287.95,712.1376667,626.1313333,2790.098667,2561.0715,533.3416667,63.67266667,5351.218333,779.9613333,71.26333333,1.69,0.116,9.883333333,2.713333333,13.86,0.153333333,0.104,2.506933333,25.33333333,,70.97,0.45,J22874,14,1400,F1T0447QKPQ000001X,J22874,7,3,95,283.5,0,0,175,2903365,1025818
15-09-2021 18:00,0.655333333,1392.159,0.1455,-0.015166667,38.0085,38,29.994,30,2.1615,365.1911667,500.319,662.2358333,50.9035,56.35133333,67.29133333,2.52E+18,4080.927667,1317.602667,1359.991,1379.938167,1380,1268.2105,1258.057,1254.772333,1282.824167,1094.181667,1470.413,1529.9995,1101.44,1288.757333,711.6125,625.1311667,2788.970167,2563.150833,533.1635,63.44216667,5351.998167,781.0493333,71.26333333,1.69,0.116,9.883333333,2.713333333,13.86,0.153333333,0.104,2.506933333,25.33333333,,64.52,0.45,J22874,56,3200,F1T0447QKPQ000001X,J22874,7,3,95,283.5,0,0,175,2903365,1025818
15-09-2021 19:00,0.6545,1392.932333,0.152,-0.046666667,38.01083333,38,29.98633333,30,2.162666667,367.4755,502.9963333,665.2456667,50.80716667,56.29366667,67.2285,2.52E+18,4081.0145,1318.1785,1360.011667,1380.032167,1380,1268.597,1258.126667,1255.389,1283.344833,1095.04,1473.88,1530.6445,1101.44,1289.493,711.2121667,625.1725,2786.461667,2567.329667,535.8915,63.168,5353.776667,783.282,71.26333333,1.69,0.116,9.883333333,2.713333333,13.86,0.153333333,0.104,2.506933333,25.33333333,,74.19,0.45,J22874,49,3300,F1T0447QKPQ000001X,J22874,7,3,95,283.5,0,0,175,2903365,1025818
15-09-2021 20:00,0.652666667,1392.802333,0.1395,-0.220833333,37.9955,38,30.013,30,2.1615,363.0553333,497.3983333,659.2851667,49.3195,54.79283333,65.60516667,2.52E+18,4080.958333,1317.782833,1360.032333,1379.906167,1380,1269.395333,1258.805667,1256.256333,1284.5015,1096.067,1468.0785,1528.5495,1101.44,1290.086167,713.1285,625.7601667,2788.429667,2562.171333,531.668,62.0005,5350.598167,778.1733333,71.26333333,1.69,0.116,9.883333333,2.713333333,13.86,0.153333333,0.104,2.506933333,25.33333333,,74.19,0.45,J22874,40,2000,F1T0447QKPQ000001X,J22874,7,3,95,283.5,0,0,175,2903365,1025818
15-09-2021 21:00,0.6505,1391.917,0.164166667,-0.036,38.0265,38,29.99616667,30,2.162166667,364.948,498.8455,660.9591667,49.18933333,54.60833333,65.314,2.52E+18,4081.050667,1318.797833,1359.956167,1380.065167,1380,1269.350667,1259.651333,1257.096833,1285.576667,1096.598833,1472.188833,1529.559,1101.44,1290.057833,712.2323333,629.7615,2786.531,2563.908333,531.6668333,61.49583333,5350.415333,779.571,71.26333333,1.69,0.116,9.883333333,2.713333333,13.86,0.153333333,0.104,2.506933333,25.33333333,,74.19,0.45,J22874,35,1900,F1T0447QKPQ000001X,J22874,7,3,95,283.5,0,0,175,2903365,1025818
15-09-2021 22:00,0.6415,1390.9475,0.127,-0.091166667,37.98466667,38,29.99733333,30,2.162,365.1918333,499.3223333,661.8615,49.7215,55.0535,65.778,2.52E+18,4081.053667,1319.710667,1360.076,1380.016333,1380,1269.4785,1260.864833,1257.798167,1286.771,1096.506667,1474.647667,1530.7025,1101.44,1289.118167,710.7658333,627.9691667,2785.9295,2560.3205,532.5143333,61.70266667,5346.403667,780.5581667,71.26333333,1.69,0.116,9.883333333,2.713333333,13.86,0.153333333,0.104,2.506933333,25.33333333,,74.19,0.45,J22874,34,2400,F1T0447QKPQ000001X,J22874,7,3,95,283.5,0,0,175,2903365,1025818
15-09-2021 23:00,0.638333333,1390.319167,0.1575,-0.079833333,37.99816667,38,30.025,30,2.162,366.2176667,500.747,663.5925,50.57816667,55.7615,66.399,2.52E+18,4080.948,1319.055333,1359.933667,1380.027667,1380,1269.999167,1262.101667,1258.542,1288.078,1096.332667,1473.203333,1530.497,1101.44,1288.15,709.6443333,625.9265,2786.944833,2565.2255,533.977,62.19,5352.285167,781.5758333,71.26333333,1.69,0.116,9.883333333,2.713333333,13.86,0.153333333,0.104,2.506933333,25.33333333,,74.19,0.45,J22874,28,2000,F1T0447QKPQ000001X,J22874,7,3,95,283.5,0,0,175,2903365,1025818
16-09-2021 00:00,0.639,1390.046667,0.139,-0.055666667,37.99483333,38,29.99816667,30,2.1625,364.5843333,498.6173333,661.589,49.20083333,54.752,65.59766667,2.52E+18,4080.919,1318.630333,1360.01,1379.982833,1380,1271.0755,1263.26,1259.757667,1289.260833,1096.112667,1473.569833,1529.823667,1101.44,1287.762333,710.9738333,624.8138333,2787.087667,2564.368333,532.2768333,61.85366667,5351.646833,780.1513333,70.98333333,2.358333333,0.077333333,8.37,2.163333333,12.80666667,0.611666667,0.106666667,2.484833333,25.5,,67.74,0.45,J22874,58,3600,F1T0447QKPQ000001X,J22874,7,3,95,283.5,0,0,175,2903365,1025818
16-09-2021 02:00,0.638,1390.184167,0.154833333,-0.0355,37.94083333,38,29.98516667,30,2.162666667,364.722,498.8681667,662.1195,49.9405,55.17766667,65.90066667,2.52E+18,4080.912833,1318.202333,1359.982667,1379.918333,1380,1272.559,1265.08,1262.0475,1291.708833,1095.504667,1474.468833,1531.361,1101.44,1287.776333,707.689,625.295,2786.784333,2564.778167,532.5373333,61.76983333,5351.450167,781.2746667,70.98333333,2.358333333,0.077333333,8.37,2.163333333,12.80666667,0.611666667,0.106666667,2.484833333,25.5,,74.19,0.45,J22874,48,4200,F1T0447QKPQ000001X,J22874,7,3,95,283.5,0,0,175,2903365,1025818
16-09-2021 03:00,0.6155,1390.148667,0.183,-0.008333333,37.65933333,38,30.00766667,30,2.164666667,363.9308333,496.4355,658.7388333,51.99033333,57.05233333,67.837,2.52E+18,4080.953,1317.829833,1360.001,1379.9635,1380,1273.357667,1265.41,1262.501167,1292.5955,1095.278,1474.238,1531.1685,1101.44,1287.781,705.8016667,625.3056667,2791.1505,2557.972333,530.3058333,62.93583333,5349.1785,778.0935,70.98333333,2.358333333,0.077333333,8.37,2.163333333,12.80666667,0.611666667,0.106666667,2.484833333,25.5,,77.42,0.45,J22874,57,5000,F1T0447QKPQ000001X,J22874,7,3,95,283.5,0,0,175,2903365,1025818
16-09-2021 04:00,0.6145,1390.756,0.182333333,-0.032333333,37.91566667,38,29.99733333,30,2.165,363.8693333,495.0415,656.6598333,53.614,59.02916667,70.40266667,2.52E+18,4080.981,1317.282667,1352.719167,1376.569333,1373.333333,1273.281167,1265.2295,1262.937667,1293.060667,1095.095,1473.9195,1530.4025,1101.44,1288.020833,704.6601667,626.787,2796.396,2554.5135,528.1575,65.13866667,5350.927,776.3856667,70.98333333,2.358333333,0.077333333,8.37,2.163333333,12.80666667,0.611666667,0.106666667,2.484833333,25.5,,77.42,0.45,J22874,60,4500,F1T0447QKPQ000001X,J22874,7,3,95,283.5,0,0,175,2903365,1025818
16-09-2021 05:00,0.6255,1391.532333,0.179166667,-0.017,38.02816667,38,29.999,30,2.164166667,365.6288333,497.6871667,660.0865,53.19966667,59.059,70.9645,2.52E+18,4080.8845,1315.272167,1349.778,1368.808833,1370,1273.660167,1265.643167,1263.285667,1293.204333,1094.918,1475.907333,1531.0275,1101.44,1288.0365,704.9186667,629.2001667,2794.309167,2558.744333,530.8305,66.14616667,5352.9435,779.0488333,70.98333333,2.358333333,0.077333333,8.37,2.163333333,12.80666667,0.611666667,0.106666667,2.484833333,25.5,,80.65,0.45,J22874,65,4600,F1T0447QKPQ000001X,J22874,7,3,95,283.5,0,0,175,2903365,1025818
16-09-2021 06:00,0.642166667,1390.505667,0.1725,-0.024833333,38.00366667,38,30.0115,30,2.163666667,366.4088333,497.8251667,659.5835,54.4885,60.281,72.20883333,2.52E+18,4080.953333,1314.6225,1350.044833,1370.013,1370,1274.775667,1266.264833,1263.639,1293.736,1094.627,1478.7475,1531.736167,1101.44,1287.423333,705.4635,628.0558333,2795.896833,2553.516833,530.9135,66.797,5349.368833,778.315,70.98333333,2.358333333,0.077333333,8.37,2.163333333,12.80666667,0.611666667,0.106666667,2.484833333,25.5,,74.19,0.45,J22874,52,4300,F1T0447QKPQ000001X,J22874,7,3,95,283.5,0,0,175,2903365,1025818
16-09-2021 07:00,0.635,1390.3115,0.157833333,-0.052166667,38.04333333,38,30.00433333,30,2.1635,366.2995,498.3328333,660.5975,53.1235,59.48883333,72.03883333,2.52E+18,4081.026,1313.7605,1349.893167,1369.933833,1370,1275.487667,1266.837667,1264.320333,1294.164167,1094.639667,1479.8725,1532.185333,1101.44,1287.336833,705.8395,628.7548333,2796.398167,2554.235167,531.6385,67.393,5350.6695,779.1348333,70.98333333,2.358333333,0.077333333,8.37,2.163333333,12.80666667,0.611666667,0.106666667,2.484833333,25.5,,55.48,0.45,J22874,46,4000,F1T0447QKPQ000001X,J22874,7,3,95,283.5,0,0,175,2903365,1025818
16-09-2021 08:00,0.616333333,1390.041167,0.144333333,-0.024,37.99166667,38,29.99566667,30,2.1645,367.223,499.2428333,661.9326667,53.82916667,59.638,71.64466667,2.52E+18,4081.0065,1312.3385,1349.867667,1369.9715,1370,1276.452167,1267.374,1265.109667,1294.8145,1094.7445,1479.846333,1532.437,1101.44,1287.716,703.5673333,629.8543333,2794.791167,2558.823333,532.6695,66.7595,5353.672167,780.4606667,70.98333333,2.358333333,0.077333333,8.37,2.163333333,12.80666667,0.611666667,0.106666667,2.484833333,25.5,,64.52,0.45,J22874,41,3500,F1T0447QKPQ000001X,J22874,7,3,95,283.5,0,0,175,2903365,1025818
16-09-2021 10:00,0.597333333,1388.828,0.143666667,-0.025833333,37.98816667,38,29.98966667,30,2.163666667,368.1878333,497.679,659.14,57.55633333,63.8935,76.69316667,2.52E+18,4080.9465,1312.606167,1349.989333,1369.969167,1370,1278.029333,1269.353167,1266.567,1296.331833,1094.4585,1485.953167,1534.170833,1101.44,1288.321167,703.9041667,628.152,2802.892833,2543.996333,531.214,70.794,5346.932,777.0521667,70.98333333,2.358333333,0.077333333,8.37,2.163333333,12.80666667,0.611666667,0.106666667,2.484833333,25.5,,65.03,0.45,J22874,52,4000,F1T0447QKPQ000001X,J22874,7,3,95,283.5,0,0,175,2903365,1025818
16-09-2021 11:00,0.639666667,1389.108167,0.162333333,-0.034166667,38.00183333,38,30.00566667,30,2.164,371.105,503.4006667,666.5493333,56.82083333,63.56666667,76.81816667,2.52E+18,4080.927167,1312.424333,1350.035167,1370.088833,1370,1279.530833,1270.290167,1267.2065,1297.394167,1094.389333,1486.713,1535.734833,1101.44,1288.7005,705.2648333,628.1106667,2799.592667,2548.861167,536.2333333,71.76316667,5348.5825,784.1235,70.98333333,2.358333333,0.077333333,8.37,2.163333333,12.80666667,0.611666667,0.106666667,2.484833333,25.5,,67.74,0.45,J22874,44,3600,F1T0447QKPQ000001X,J22874,7,3,95,283.5,0,0,175,2903365,1025818
16-09-2021 12:00,0.631166667,1389.972167,0.151333333,-0.020333333,38.01433333,38,29.99016667,30,2.163833333,367.2198333,499.0781667,662.0278333,55.90866667,62.19933333,74.86033333,2.52E+18,4080.912667,1313.24,1350.077,1369.911333,1370,1280.570667,1270.790333,1267.973833,1298.297833,1094.386667,1483.5565,1535.6305,1101.44,1289.2725,706.707,627.5315,2800.5315,2546.468833,533.3786667,70.2885,5347.103667,779.987,70.98333333,2.358333333,0.077333333,8.37,2.163333333,12.80666667,0.611666667,0.106666667,2.484833333,25.5,,68.48,0.45,J22874,37,2800,F1T0447QKPQ000001X,J22874,7,3,95,283.5,0,0,175,2903365,1025818
16-09-2021 13:00,0.628833333,1390.495333,0.164833333,-0.020666667,37.99733333,38,29.98216667,30,2.1625,371.373,504.605,668.5845,54.62116667,60.8595,73.40866667,2.52E+18,4081.037667,1311.809167,1350.003333,1369.912,1370,1280.9315,1271.1775,1268.602333,1299.152167,1094.474333,1489.563833,1537.844,1101.44,1290.062,706.1115,627.4271667,2794.045,2554.562333,536.7933333,69.00316667,5348.773667,786.8698333,70.98333333,2.358333333,0.077333333,8.37,2.163333333,12.80666667,0.611666667,0.106666667,2.484833333,25.5,,71.74,0.45,J22874,34,3300,F1T0447QKPQ000001X,J22874,7,3,95,283.5,0,0,175,2903365,1025818
